Repository: sache07/verifiable-pxrd

# divalent-tungstates-PG15: multiphase quantitative phase analysis on measured scans

Fifteen measured laboratory powder XRD scans of divalent-metal tungstate syntheses. Each case asks an agent to identify the crystalline phases and refine their weight fractions. The product identities and the number of phases are not given.

The name gives the sample family, the source (PG, Precursor Genome) and the number of scans.

This set complements the simulated single-phase pXRD-100/pXRD-ood corpora. It uses real data, mixtures of two to six phases, and has no noise-free ground truth.

File: pxrd-bench/divalent-tungstates-PG15/references/case-002.json
{
  "accepted": true,
  "active_case_index": 0,
  "active_scan_index": 0,
  "families": [
    "molybdates_tungstates",
    "divalent_molybdates_tungstates",
    "divalent_tungstates_15"
  ],
  "html_path": "data/xrd/plotted_xrd_refinements/PG_0549_1_d071b138-dca4-48d5-b098-55912e3ea4f8_rank1.html",
  "n_phases": 3,
  "nominal_target": "BaWO5",
  "origin": "automated_db",
  "physical_failure": null,
  "pkl_path": "data/xrd/refinement_pkls/PG_0549/PG_0549_1_d071b138-dca4-48d5-b098-55912e3ea4f8_rwp069900.pkl",
  "precursors": [
    "BaO2",
    "WO3"
  ],
  "quality": 1,
  "reaction_category": "unreacted",
  "rwp": 6.99,
  "same_scan_automated_cases": [
    {
      "accepted": true,
      "quality": 1,
      "rank": 1,
      "rwp": 6.99,
      "weights": {
        "BaO2_139_(icsd_80750)-0": 0.31,
        "WO3_129_(icsd_27962)-6": 0.1398,
        "WO3_2_(icsd_1620)-1": 0.5502
      }
    },
    {
      "accepted": null,
      "quality": null,
      "rank": 2,
      "rwp": 7.6,
      "weights": {
        "BaO2_139_(icsd_80750)-0": 0.3038,
        "WO3_2_(icsd_1620)-1": 0.6962
      }
    }
  ],
  "sample_id": "PG_0549",
  "scan_filename": "PG_0549_1_d071b138-dca4-48d5-b098-55912e3ea4f8.xrdml",
  "scan_status": "valid",
  "temperature_C": 200.0,
  "usable_reference": true,
  "weight_sum": 1.0,
  "weights": {
    "BaO2_139_(icsd_80750)-0": 0.31,
    "WO3_129_(icsd_27962)-6": 0.1398,
    "WO3_2_(icsd_1620)-1": 0.5502
  }
}
