Repository: sache07/verifiable-pxrd

# divalent-tungstates-PG15: multiphase quantitative phase analysis on measured scans

Fifteen measured laboratory powder XRD scans of divalent-metal tungstate syntheses. Each case asks an agent to identify the crystalline phases and refine their weight fractions. The product identities and the number of phases are not given.

The name gives the sample family, the source (PG, Precursor Genome) and the number of scans.

This set complements the simulated single-phase pXRD-100/pXRD-ood corpora. It uses real data, mixtures of two to six phases, and has no noise-free ground truth.

File: pxrd-bench/divalent-tungstates-PG15/references/case-015.json
{
  "accepted": true,
  "active_case_index": 0,
  "active_scan_index": 0,
  "families": [
    "molybdates_tungstates",
    "divalent_molybdates_tungstates",
    "divalent_tungstates_15"
  ],
  "html_path": "data/xrd/plotted_xrd_refinements/PG_4951_1_ff0966ea-092f-4ca6-8399-22f676bc7573_rank1.html",
  "n_phases": 2,
  "nominal_target": "ZnWO4",
  "origin": "automated_db",
  "physical_failure": null,
  "pkl_path": "data/xrd/refinement_pkls/PG_4951/PG_4951_1_ff0966ea-092f-4ca6-8399-22f676bc7573_rwp152400.pkl",
  "precursors": [
    "WO3",
    "ZnO"
  ],
  "quality": 1,
  "reaction_category": "completely_reacted",
  "rwp": 15.24,
  "same_scan_automated_cases": [
    {
      "accepted": true,
      "quality": 1,
      "rank": 1,
      "rwp": 15.24,
      "weights": {
        "WO3_2_(icsd_1620)-1": 0.1715,
        "ZnWO4_13_(icsd_162234)-0": 0.8285
      }
    }
  ],
  "sample_id": "PG_4951",
  "scan_filename": "PG_4951_1_ff0966ea-092f-4ca6-8399-22f676bc7573.xrdml",
  "scan_status": "valid",
  "temperature_C": 900.0,
  "usable_reference": true,
  "weight_sum": 1.0,
  "weights": {
    "WO3_2_(icsd_1620)-1": 0.1715,
    "ZnWO4_13_(icsd_162234)-0": 0.8285
  }
}

File: pxrd-bench/divalent-tungstates-PG15/references/ceder_summary.json
{
  "cases": [
    {
      "canonical_rwp": 7.990248020793373,
      "case": "case-001",
      "ceder_phases": [
        {
          "deposited_model_key": "WO3_2_(icsd_1620)-1",
          "formula": "WO3",
          "icsd_id": "1620",
          "space_group": "P-1",
          "space_group_number": 2,
          "weight_fraction": 0.5058
        },
        {
          "deposited_model_key": "BaCO3_62_(icsd_166091)-0",
          "formula": "BaCO3",
          "icsd_id": "166091",
          "space_group": "Pnma",
          "space_group_number": 62,
          "weight_fraction": 0.4942
        }
      ],
      "ceder_solution": "WO3 (P-1) 50.58%; BaCO3 (Pnma) 49.42%",
      "delta_later": -0.658070859230099,
      "delta_original": -0.681828871491815,
      "later_P0_rwp": 8.25916886077703,
      "mean_minutes": 33.335669933333335,
      "original_P0_rwp": 8.282926873038747,
      "precursors": "BaCO3 + WO3",
      "sample_id": "PG_0449",
      "v4_mean": 7.601098001546932,
      "v4_r1": 7.3735056451517105,
      "v4_r2": 7.28135313271723,
      "v4_r3": 8.148435226771854,
      "v4_range": 0.8670820940546236,
      "v4_sd": 0.476242112769004
    },
    {
      "canonical_rwp": 7.1913482297435065,
      "case": "case-002",
      "ceder_phases": [
        {
          "deposited_model_key": "WO3_2_(icsd_1620)-1",
          "formula": "WO3",
          "icsd_id": "1620",
          "space_group": "P-1",
          "space_group_number": 2,
          "weight_fraction": 0.5502
        },
        {
          "deposited_model_key": "BaO2_139_(icsd_80750)-0",
          "formula": "BaO2",
          "icsd_id": "80750",
          "space_group": "I4/mmm",
          "space_group_number": 139,
          "weight_fraction": 0.31
        },
        {
          "deposited_model_key": "WO3_129_(icsd_27962)-6",
          "formula": "WO3",
          "icsd_id": "27962",
          "space_group": "P4/nmm",
          "space_group_number": 129,
          "weight_fraction": 0.1398
        }
      ],
      "ceder_solution": "WO3 (P-1) 55.02%; BaO2 (I4/mmm) 31.00%; WO3 (P4/nmm) 13.98%",
      "delta_later": 5.788090217824431,
      "delta_original": 4.979190841666087,
      "later_P0_rwp": 8.394348290578927,
      "mean_minutes": 47.412838888888885,
      "original_P0_rwp": 9.203247666737271,
      "precursors": "BaO2 + WO3",
      "sample_id": "PG_0549",
      "v4_mean": 14.182438508403358,
      "v4_r1": 13.0008828486466,
      "v4_r2": 13.45206829020755,
      "v4_r3": 16.094364386355924,
      "v4_range": 3.093481537709323,
      "v4_sd": 1.6710737559298974
    },
    {
      "canonical_rwp": 18.255094116104534,
      "case": "case-003",
      "ceder_phases": [
        {
          "deposited_model_key": "WO3_62_(icsd_836)-11",
          "formula": "WO3",
          "icsd_id": "836",
          "space_group": "Pnma",
          "space_group_number": 62,
          "weight_fraction": 0.7246098630919728
        },
        {
          "deposited_model_key": "CaWO4_88_(icsd_49595)-0",
          "formula": "CaWO4",
          "icsd_id": "49595",
          "space_group": "I41/a",
          "space_group_number": 88,
          "weight_fraction": 0.14069646252459397
        },
        {
          "deposited_model_key": "CaCO3_167_(icsd_191880)-0",
          "formula": "CaCO3",
          "icsd_id": "191880",
          "space_group": "R-3c",
          "space_group_number": 167,
          "weight_fraction": 0.13469367438343316
        }
      ],
      "ceder_solution": "WO3 (Pnma) 72.46%; CaWO4 (I41/a) 14.07%; CaCO3 (R-3c) 13.47%",
      "delta_later": -1.0215466178298591,
      "delta_original": -2.2971312156167283,
      "later_P0_rwp": 9.652772048275338,
      "mean_minutes": 28.85929311111111,
      "original_P0_rwp": 10.928356646062207,
      "precursors": "CaCO3 + WO3",
      "sample_id": "PG_0749",
      "v4_mean": 8.631225430445479,
      "v4_r1": 8.404075296243846,
      "v4_r2": 9.682988643393358,
      "v4_r3": 7.806612351699234,
      "v4_range": 1.8763762916941245,
      "v4_sd": 0.9585900503389411
    },
    {
      "canonical_rwp": 6.354991034983286,
      "case": "case-004",
      "ceder_phases": [
        {
          "deposited_model_key": "WO3_2_(icsd_1620)-1",
          "formula": "WO3",
          "icsd_id": "1620",
          "space_group": "P-1",
          "space_group_number": 2,
          "weight_fraction": 0.6926
        },
        {
          "deposited_model_key": "CoWO4_13_(icsd_15851)-0",
          "formula": "CoWO4",
          "icsd_id": "15851",
          "space_group": "P2/c",
          "space_group_number": 13,
          "weight_fraction": 0.3074
        }
      ],
      "ceder_solution": "WO3 (P-1) 69.26%; CoWO4 (P2/c) 30.74%",
      "delta_later": 0.1611284462326159,
      "delta_original": -0.7265264417728785,
      "later_P0_rwp": 6.980482164853677,
      "mean_minutes": 25.38818142222222,
      "original_P0_rwp": 7.868137052859171,
      "precursors": "CoO + WO3",
      "sample_id": "PG_0849",
      "v4_mean": 7.141610611086293,
      "v4_r1": 7.2905909510742894,
      "v4_r2": 6.485389386761775,
      "v4_r3": 7.6488514954228135,
      "v4_range": 1.1634621086610384,
      "v4_sd": 0.5958669111888172
    },
    {
      "canonical_rwp": 3.7793999426959086,
      "case": "case-005",
      "ceder_phases": [
        {
          "deposited_model_key": "WO3_2_(icsd_1620)-1",
          "formula": "WO3",
          "icsd_id": "1620",
          "space_group": "P-1",
          "space_group_number": 2,
          "weight_fraction": 0.7627
        },
        {
          "deposited_model_key": "Co3O4_227_(icsd_624573)-0",
          "formula": "Co3O4",
          "icsd_id": "624573",
          "space_group": "Fd-3m",
          "space_group_number": 227,
          "weight_fraction": 0.2373
        }
      ],
      "ceder_solution": "WO3 (P-1) 76.27%; Co3O4 (Fd-3m) 23.73%",
      "delta_later": -0.13102923518388998,
      "delta_original": -0.10814222045337774,
      "later_P0_rwp": 3.6465293698421277,
      "mean_minutes": 31.342557583333335,
      "original_P0_rwp": 3.6236423551116155,
      "precursors": "Co3O4 + WO3",
      "sample_id": "PG_0949",
      "v4_mean": 3.5155001346582377,
      "v4_r1": 3.4947891022752384,
      "v4_r2": 3.7337330463429512,
      "v4_r3": 3.317978255356523,
      "v4_range": 0.4157547909864281,
      "v4_sd": 0.20864975845617306
    },
    {
      "canonical_rwp": 44.99286905259372,
      "case": "case-006",
      "ceder_phases": [
        {
          "deposited_model_key": "CuWO4_2_(icsd_182750)-74",
          "formula": "CuWO4",
          "icsd_id": "182750",
          "space_group": "P-1",
          "space_group_number": 2,
          "weight_fraction": 0.6809462566990702
        },
        {
          "deposited_model_key": "CuO_15_(icsd_628612)-0",
          "formula": "CuO",
          "icsd_id": "628612",
          "space_group": "C2/c",
          "space_group_number": 15,
          "weight_fraction": 0.09910294197827431
        },
        {
          "deposited_model_key": "Cu7(W3O19)4_2_(icsd_143681)-None",
          "formula": "Cu7(W3O19)4",
          "icsd_id": "143681",
          "space_group": "P-1",
          "space_group_number": 2,
          "weight_fraction": 0.06254069153968768
        },
        {
          "deposited_model_key": "Cu2WO4_2_(icsd_62058)-80",
          "formula": "Cu2WO4",
          "icsd_id": "62058",
          "space_group": "P-1",
          "space_group_number": 2,
          "weight_fraction": 0.059012755093859136
        },
        {
          "deposited_model_key": "WO2_14_(icsd_8217)-None",
          "formula": "WO2",
          "icsd_id": "8217",
          "space_group": "P21/c",
          "space_group_number": 14,
          "weight_fraction": 0.035632158102868204
        },
        {
          "deposited_model_key": "WO3_14_(icsd_84848)-0",
          "formula": "WO3",
          "icsd_id": "84848",
          "space_group": "P21/c",
          "space_group_number": 14,
          "weight_fraction": 0.03187971661048694
        },
        {
          "deposited_model_key": "WO3_11_(icsd_36168)-7",
          "formula": "WO3",
          "icsd_id": "36168",
          "space_group": "P21/m",
          "space_group_number": 11,
          "weight_fraction": 0.03088547997575345
        }
      ],
      "ceder_solution": "CuWO4 (P-1) 68.09%; CuO (C2/c) 9.91%; Cu7(W3O19)4 (P-1) 6.25%; Cu2WO4 (P-1) 5.90%; WO2 (P21/c) 3.56%; WO3 (P21/c) 3.19%; WO3 (P21/m) 3.09%",
      "delta_later": 3.0142580251400837,
      "delta_original": 1.001013831085701,
      "later_P0_rwp": 4.59607430346562,
      "mean_minutes": 35.62353672222222,
      "original_P0_rwp": 6.609318497520003,
      "precursors": "CuO + WO3",
      "sample_id": "PG_1149",
      "v4_mean": 7.610332328605704,
      "v4_r1": 8.20992080834844,
      "v4_r2": 7.929670995971015,
      "v4_r3": 6.691405181497657,
      "v4_range": 1.5185156268507818,
      "v4_sd": 0.8080565052046146
    },
    {
      "canonical_rwp": 13.115297741819058,
      "case": "case-007",
      "ceder_phases": [
        {
          "deposited_model_key": "MgWO4_13_(icsd_20470)-0",
          "formula": "MgWO4",
          "icsd_id": "20470",
          "space_group": "P2/c",
          "space_group_number": 13,
          "weight_fraction": 0.8595
        },
        {
          "deposited_model_key": "WO3_14_(icsd_137182)-0",
          "formula": "WO3",
          "icsd_id": "137182",
          "space_group": "P21/c",
          "space_group_number": 14,
          "weight_fraction": 0.1405
        }
      ],
      "ceder_solution": "MgWO4 (P2/c) 85.95%; WO3 (P21/c) 14.05%",
      "delta_later": 0.18403518956603726,
      "delta_original": -0.6842482127818883,
      "later_P0_rwp": 9.693937386783002,
      "mean_minutes": 29.080865716666665,
      "original_P0_rwp": 10.562220789130928,
      "precursors": "MgO + WO3",
      "sample_id": "PG_2549",
      "v4_mean": 9.87797257634904,
      "v4_r1": 10.837875453344216,
      "v4_r2": 8.593579234475145,
      "v4_r3": 10.202463041227757,
      "v4_range": 2.2442962188690707,
      "v4_sd": 1.156800296445072
    },
    {
      "canonical_rwp": 10.2017629845121,
      "case": "case-008",
      "ceder_phases": [
        {
          "deposited_model_key": "MnWO4_13_(icsd_188904)-0",
          "formula": "MnWO4",
          "icsd_id": "188904",
          "space_group": "P2/c",
          "space_group_number": 13,
          "weight_fraction": 1.0
        }
      ],
      "ceder_solution": "MnWO4 (P2/c) 100.00%",
      "delta_later": 0.12661875417027169,
      "delta_original": 0.9082409257775907,
      "later_P0_rwp": 8.225982959361334,
      "mean_minutes": 23.947754644444444,
      "original_P0_rwp": 7.4443607877540146,
      "precursors": "MnO + WO3",
      "sample_id": "PG_2649",
      "v4_mean": 8.352601713531605,
      "v4_r1": 7.34785969209024,
      "v4_r2": 7.836711228996954,
      "v4_r3": 9.873234219507623,
      "v4_range": 2.525374527417383,
      "v4_sd": 1.3393977639062977
    },
    {
      "canonical_rwp": 11.36105544283484,
      "case": "case-009",
      "ceder_phases": [
        {
          "deposited_model_key": "MnWO4_13_(icsd_188904)-0",
          "formula": "MnWO4",
          "icsd_id": "188904",
          "space_group": "P2/c",
          "space_group_number": 13,
          "weight_fraction": 1.0
        }
      ],
      "ceder_solution": "MnWO4 (P2/c) 100.00%",
      "delta_later": -0.7084495916525313,
      "delta_original": -4.646120798426869,
      "later_P0_rwp": 8.131079516305915,
      "mean_minutes": 17.339081755555554,
      "original_P0_rwp": 12.068750723080253,
      "precursors": "Mn3O4 + WO3",
      "sample_id": "PG_2749",
      "v4_mean": 7.422629924653384,
      "v4_r1": 6.341031577563676,
      "v4_r2": 8.923363523793238,
      "v4_r3": 7.003494672603236,
      "v4_range": 2.582331946229562,
      "v4_sd": 1.3412178569355522
    },
    {
      "canonical_rwp": 8.256473874926224,
      "case": "case-010",
      "ceder_phases": [
        {
          "deposited_model_key": "WO3_2_(icsd_1620)-1",
          "formula": "WO3",
          "icsd_id": "1620",
          "space_group": "P-1",
          "space_group_number": 2,
          "weight_fraction": 0.7686
        },
        {
          "deposited_model_key": "Mn2O3_61_(icsd_24342)-0",
          "formula": "Mn2O3",
          "icsd_id": "24342",
          "space_group": "Pbca",
          "space_group_number": 61,
          "weight_fraction": 0.2314
        }
      ],
      "ceder_solution": "WO3 (P-1) 76.86%; Mn2O3 (Pbca) 23.14%",
      "delta_later": -1.59369291685221,
      "delta_original": -0.6762371409947407,
      "later_P0_rwp": 8.8223195342297,
      "mean_minutes": 33.74904465555556,
      "original_P0_rwp": 7.904863758372231,
      "precursors": "Mn2O3 + WO3",
      "sample_id": "PG_2849",
      "v4_mean": 7.228626617377491,
      "v4_r1": 8.150424287722261,
      "v4_r2": 6.563203310677768,
      "v4_r3": 6.972252253732443,
      "v4_range": 1.5872209770444936,
      "v4_sd": 0.8240834109744726
    },
    {
      "canonical_rwp": 7.419825991594157,
      "case": "case-011",
      "ceder_phases": [
        {
          "deposited_model_key": "WO3_2_(icsd_1620)-1",
          "formula": "WO3",
          "icsd_id": "1620",
          "space_group": "P-1",
          "space_group_number": 2,
          "weight_fraction": 0.764
        },
        {
          "deposited_model_key": "MnO2_136_(icsd_643186)-6",
          "formula": "MnO2",
          "icsd_id": "643186",
          "space_group": "P42/mnm",
          "space_group_number": 136,
          "weight_fraction": 0.236
        }
      ],
      "ceder_solution": "WO3 (P-1) 76.40%; MnO2 (P42/mnm) 23.60%",
      "delta_later": 3.1322880811659495,
      "delta_original": 3.1231124571623354,
      "later_P0_rwp": 8.292432504352412,
      "mean_minutes": 33.90468911666667,
      "original_P0_rwp": 8.301608128356026,
      "precursors": "MnO2 + WO3",
      "sample_id": "PG_2949",
      "v4_mean": 11.424720585518362,
      "v4_r1": 22.307574017670298,
      "v4_r2": 5.279459713890946,
      "v4_r3": 6.687128024993844,
      "v4_range": 17.028114303779354,
      "v4_sd": 9.451071719006087
    },
    {
      "canonical_rwp": 6.734154603471758,
      "case": "case-012",
      "ceder_phases": [
        {
          "deposited_model_key": "NiWO4_13_(icsd_64010)-0",
          "formula": "NiWO4",
          "icsd_id": "64010",
          "space_group": "P2/c",
          "space_group_number": 13,
          "weight_fraction": 0.7694
        },
        {
          "deposited_model_key": "WO3_2_(icsd_1620)-1",
          "formula": "WO3",
          "icsd_id": "1620",
          "space_group": "P-1",
          "space_group_number": 2,
          "weight_fraction": 0.2306
        }
      ],
      "ceder_solution": "NiWO4 (P2/c) 76.94%; WO3 (P-1) 23.06%",
      "delta_later": 1.949308604145025,
      "delta_original": 1.5722093467000633,
      "later_P0_rwp": 4.353941368279767,
      "mean_minutes": 24.697954627777776,
      "original_P0_rwp": 4.731040625724729,
      "precursors": "NiO + WO3",
      "sample_id": "PG_3949",
      "v4_mean": 6.303249972424792,
      "v4_r1": 4.09856678275242,
      "v4_r2": 10.740501808834933,
      "v4_r3": 4.0706813256870245,
      "v4_range": 6.669820483147909,
      "v4_sd": 3.842798107430679
    },
    {
      "canonical_rwp": 11.521124871191905,
      "case": "case-013",
      "ceder_phases": [
        {
          "deposited_model_key": "Pb3.94W3.98O16_82_(icsd_430833)-None",
          "formula": "Pb3.94W3.98O16",
          "icsd_id": "430833",
          "space_group": "I-4",
          "space_group_number": 82,
          "weight_fraction": 0.4828458185392296
        },
        {
          "deposited_model_key": "Pb3WO6_14_(icsd_187895)-42",
          "formula": "Pb3WO6",
          "icsd_id": "187895",
          "space_group": "P21/c",
          "space_group_number": 14,
          "weight_fraction": 0.15349809675852827
        },
        {
          "deposited_model_key": "WO3_14_(icsd_137182)-0",
          "formula": "WO3",
          "icsd_id": "137182",
          "space_group": "P21/c",
          "space_group_number": 14,
          "weight_fraction": 0.1279199271853836
        },
        {
          "deposited_model_key": "Pb2WO5_12_(icsd_433570)-33",
          "formula": "Pb2WO5",
          "icsd_id": "433570",
          "space_group": "C2/m",
          "space_group_number": 12,
          "weight_fraction": 0.12528883034252533
        },
        {
          "deposited_model_key": "PbO_57_(icsd_99777)-0",
          "formula": "PbO",
          "icsd_id": "99777",
          "space_group": "Pbcm",
          "space_group_number": 57,
          "weight_fraction": 0.05505389851899026
        },
        {
          "deposited_model_key": "Pb2O3_14_(icsd_23760)-5",
          "formula": "Pb2O3",
          "icsd_id": "23760",
          "space_group": "P21/c",
          "space_group_number": 14,
          "weight_fraction": 0.04190062433299311
        },
        {
          "deposited_model_key": "Pb3O4_55_(icsd_9753)-0",
          "formula": "Pb3O4",
          "icsd_id": "9753",
          "space_group": "Pbam",
          "space_group_number": 55,
          "weight_fraction": 0.013492804322350076
        }
      ],
      "ceder_solution": "Pb3.94W3.98O16 (I-4) 48.28%; Pb3WO6 (P21/c) 15.35%; WO3 (P21/c) 12.79%; Pb2WO5 (C2/m) 12.53%; PbO (Pbcm) 5.51%; Pb2O3 (P21/c) 4.19%; Pb3O4 (Pbam) 1.35%",
      "delta_later": 0.81666131029524,
      "delta_original": -1.9892428456352853,
      "later_P0_rwp": 12.066504101269977,
      "mean_minutes": 50.36861113333333,
      "original_P0_rwp": 14.872408257200503,
      "precursors": "PbO + WO3",
      "sample_id": "PG_4049",
      "v4_mean": 12.883165411565217,
      "v4_r1": 13.018895122999549,
      "v4_r2": 11.774251142013501,
      "v4_r3": 13.856349969682604,
      "v4_range": 2.0820988276691033,
      "v4_sd": 1.0476644491294904
    },
    {
      "canonical_rwp": 15.788746024320533,
      "case": "case-014",
      "ceder_phases": [
        {
          "deposited_model_key": "SrWO4_88_(icsd_291536)-0",
          "formula": "SrWO4",
          "icsd_id": "291536",
          "space_group": "I41/a",
          "space_group_number": 88,
          "weight_fraction": 0.6319991709676995
        },
        {
          "deposited_model_key": "Sr2WO5_62_(icsd_239710)-4",
          "formula": "Sr2WO5",
          "icsd_id": "239710",
          "space_group": "Pnma",
          "space_group_number": 62,
          "weight_fraction": 0.2477867607434384
        },
        {
          "deposited_model_key": "WO3_2_(icsd_1620)-1",
          "formula": "WO3",
          "icsd_id": "1620",
          "space_group": "P-1",
          "space_group_number": 2,
          "weight_fraction": 0.0963654868891087
        },
        {
          "deposited_model_key": "SrCO3_59_(icsd_19858)-None",
          "formula": "SrCO3",
          "icsd_id": "19858",
          "space_group": "Pmmn",
          "space_group_number": 59,
          "weight_fraction": 0.023848581399753457
        }
      ],
      "ceder_solution": "SrWO4 (I41/a) 63.20%; Sr2WO5 (Pnma) 24.78%; WO3 (P-1) 9.64%; SrCO3 (Pmmn) 2.38%",
      "delta_later": 2.5178456834030722,
      "delta_original": -1.3107541963438152,
      "later_P0_rwp": 14.076357141574094,
      "mean_minutes": 35.523740427777774,
      "original_P0_rwp": 17.904957021320982,
      "precursors": "SrCO3 + WO3",
      "sample_id": "PG_4549",
      "v4_mean": 16.594202824977167,
      "v4_r1": 16.012244755022998,
      "v4_r2": 17.21657306454876,
      "v4_r3": 16.553790655359744,
      "v4_range": 1.2043283095257635,
      "v4_sd": 0.6031803435716273
    },
    {
      "canonical_rwp": 15.663197244937855,
      "case": "case-015",
      "ceder_phases": [
        {
          "deposited_model_key": "ZnWO4_13_(icsd_162234)-0",
          "formula": "ZnWO4",
          "icsd_id": "162234",
          "space_group": "P2/c",
          "space_group_number": 13,
          "weight_fraction": 0.8285
        },
        {
          "deposited_model_key": "WO3_2_(icsd_1620)-1",
          "formula": "WO3",
          "icsd_id": "1620",
          "space_group": "P-1",
          "space_group_number": 2,
          "weight_fraction": 0.1715
        }
      ],
      "ceder_solution": "ZnWO4 (P2/c) 82.85%; WO3 (P-1) 17.15%",
      "delta_later": -0.7478889241457107,
      "delta_original": 2.401668942876764,
      "later_P0_rwp": 13.844314695794004,
      "mean_minutes": 30.59999303888889,
      "original_P0_rwp": 10.69475682877153,
      "precursors": "WO3 + ZnO",
      "sample_id": "PG_4951",
      "v4_mean": 13.096425771648294,
      "v4_r1": 14.487049798709812,
      "v4_r2": 11.472174495795091,
      "v4_r3": 13.33005302043998,
      "v4_range": 3.014875302914721,
      "v4_sd": 1.5209551412072486
    }
  ],
  "input_sha256": {
    "<SOURCE_ARTIFACT>": "c37b80e7a71ff3ccd10dc37e9c67b82a44e40c06e9248af6866dc6ac7535a9f4"
  },
  "scope": "Ceder deposited model fractions and exported calculated-curve Rwp; not newly regenerated atomic refinements or independent composition assays."
}

File: pxrd-bench/divalent-tungstates-PG15/provenance/pb3wo6-adjudication/geometry_checks.json (part 2 of 2)
  },
  {
    "nearest_oxygen_distances": {
      "Pb0": [
        2.552177859991736,
        2.554502316729853,
        3.291849225715745
      ],
      "Pb1": [
        2.211933988756865,
        2.2938983656698264,
        2.3594098503118928,
        2.8394396412145455,
        2.899077461396209,
        2.981147141731294,
        3.435519036907619
      ],
      "Pb2": [
        2.2055387799606114,
        2.299116198367177,
        2.3036479199892836,
        2.7845884756187993,
        3.1177652741554747,
        3.2411473388807703
      ],
      "W3": [
        1.5895848860637234,
        1.8466608744605202,
        1.8880744298496734,
        1.9392706319368374,
        1.9787720366855366,
        2.241174944913346
      ]
    },
    "phase": "Pb3WO6",
    "screen": {
      "flagged_contact_count": 0,
      "flagged_contacts": [],
      "scope": "Necessary geometry/occupancy screen only; pass does not establish thermodynamic or complete chemical validity.",
      "status": "pass"
    },
    "trial": "opus_Pb3WO6_main"
  },
  {
    "phase": "stolzite",
    "screen": {
      "flagged_contact_count": 0,
      "flagged_contacts": [],
      "scope": "Necessary geometry/occupancy screen only; pass does not establish thermodynamic or complete chemical validity.",
      "status": "pass"
    },
    "trial": "opus_none_cleanWO3"
  },
  {
    "phase": "litharge",
    "screen": {
      "flagged_contact_count": 0,
      "flagged_contacts": [],
      "scope": "Necessary geometry/occupancy screen only; pass does not establish thermodynamic or complete chemical validity.",
      "status": "pass"
    },
    "trial": "opus_none_cleanWO3"
  },
  {
    "phase": "massicot",
    "screen": {
      "flagged_contact_count": 0,
      "flagged_contacts": [],
      "scope": "Necessary geometry/occupancy screen only; pass does not establish thermodynamic or complete chemical validity.",
      "status": "pass"
    },
    "trial": "opus_none_cleanWO3"
  },
  {
    "phase": "Pb2WO5",
    "screen": {
      "flagged_contact_count": 0,
      "flagged_contacts": [],
      "scope": "Necessary geometry/occupancy screen only; pass does not establish thermodynamic or complete chemical validity.",
      "status": "pass"
    },
    "trial": "opus_none_cleanWO3"
  },
  {
    "phase": "WO3_neutron",
    "screen": {
      "flagged_contact_count": 0,
      "flagged_contacts": [],
      "scope": "Necessary geometry/occupancy screen only; pass does not establish thermodynamic or complete chemical validity.",
      "status": "pass"
    },
    "trial": "opus_none_cleanWO3"
  },
  {
    "phase": "stolzite",
    "screen": {
      "flagged_contact_count": 0,
      "flagged_contacts": [],
      "scope": "Necessary geometry/occupancy screen only; pass does not establish thermodynamic or complete chemical validity.",
      "status": "pass"
    },
    "trial": "opus_none_holdout"
  },
  {
    "phase": "WO3",
    "screen": {
      "flagged_contact_count": 4,
      "flagged_contacts": [
        {
          "distance_A": 1.5772588908165965,
          "image": [
            0.0,
            0.0,
            1.0
          ],
          "occupancies": [
            1.0,
            1.0
          ],
          "reason": "close_oxygen_sites_in_oxide_scope",
          "site_indices": [
            8,
            16
          ],
          "species": [
            "O",
            "O"
          ]
        },
        {
          "distance_A": 1.5772588908165948,
          "image": [
            0.0,
            0.0,
            0.0
          ],
          "occupancies": [
            1.0,
            1.0
          ],
          "reason": "close_oxygen_sites_in_oxide_scope",
          "site_indices": [
            9,
            17
          ],
          "species": [
            "O",
            "O"
          ]
        },
        {
          "distance_A": 1.577258890816598,
          "image": [
            0.0,
            0.0,
            -1.0
          ],
          "occupancies": [
            1.0,
            1.0
          ],
          "reason": "close_oxygen_sites_in_oxide_scope",
          "site_indices": [
            10,
            18
          ],
          "species": [
            "O",
            "O"
          ]
        },
        {
          "distance_A": 1.5772588908165968,
          "image": [
            0.0,
            0.0,
            0.0
          ],
          "occupancies": [
            1.0,
            1.0
          ],
          "reason": "close_oxygen_sites_in_oxide_scope",
          "site_indices": [
            11,
            19
          ],
          "species": [
            "O",
            "O"
          ]
        }
      ],
      "scope": "Necessary geometry/occupancy screen only; pass does not establish thermodynamic or complete chemical validity.",
      "status": "needs_adjudication"
    },
    "trial": "opus_none_holdout"
  },
  {
    "phase": "litharge",
    "screen": {
      "flagged_contact_count": 0,
      "flagged_contacts": [],
      "scope": "Necessary geometry/occupancy screen only; pass does not establish thermodynamic or complete chemical validity.",
      "status": "pass"
    },
    "trial": "opus_none_holdout"
  },
  {
    "phase": "massicot",
    "screen": {
      "flagged_contact_count": 0,
      "flagged_contacts": [],
      "scope": "Necessary geometry/occupancy screen only; pass does not establish thermodynamic or complete chemical validity.",
      "status": "pass"
    },
    "trial": "opus_none_holdout"
  },
  {
    "phase": "Pb2WO5",
    "screen": {
      "flagged_contact_count": 0,
      "flagged_contacts": [],
      "scope": "Necessary geometry/occupancy screen only; pass does not establish thermodynamic or complete chemical validity.",
      "status": "pass"
    },
    "trial": "opus_none_holdout"
  },
  {
    "phase": "stolzite",
    "screen": {
      "flagged_contact_count": 0,
      "flagged_contacts": [],
      "scope": "Necessary geometry/occupancy screen only; pass does not establish thermodynamic or complete chemical validity.",
      "status": "pass"
    },
    "trial": "opus_none_main"
  },
  {
    "phase": "WO3",
    "screen": {
      "flagged_contact_count": 4,
      "flagged_contacts": [
        {
          "distance_A": 1.5773176679834156,
          "image": [
            0.0,
            0.0,
            1.0
          ],
          "occupancies": [
            1.0,
            1.0
          ],
          "reason": "close_oxygen_sites_in_oxide_scope",
          "site_indices": [
            8,
            16
          ],
          "species": [
            "O",
            "O"
          ]
        },
        {
          "distance_A": 1.577317667983416,
          "image": [
            0.0,
            0.0,
            0.0
          ],
          "occupancies": [
            1.0,
            1.0
          ],
          "reason": "close_oxygen_sites_in_oxide_scope",
          "site_indices": [
            9,
            17
          ],
          "species": [
            "O",
            "O"
          ]
        },
        {
          "distance_A": 1.5773176679834164,
          "image": [
            0.0,
            0.0,
            -1.0
          ],
          "occupancies": [
            1.0,
            1.0
          ],
          "reason": "close_oxygen_sites_in_oxide_scope",
          "site_indices": [
            10,
            18
          ],
          "species": [
            "O",
            "O"
          ]
        },
        {
          "distance_A": 1.5773176679834158,
          "image": [
            0.0,
            0.0,
            0.0
          ],
          "occupancies": [
            1.0,
            1.0
          ],
          "reason": "close_oxygen_sites_in_oxide_scope",
          "site_indices": [
            11,
            19
          ],
          "species": [
            "O",
            "O"
          ]
        }
      ],
      "scope": "Necessary geometry/occupancy screen only; pass does not establish thermodynamic or complete chemical validity.",
      "status": "needs_adjudication"
    },
    "trial": "opus_none_main"
  },
  {
    "phase": "litharge",
    "screen": {
      "flagged_contact_count": 0,
      "flagged_contacts": [],
      "scope": "Necessary geometry/occupancy screen only; pass does not establish thermodynamic or complete chemical validity.",
      "status": "pass"
    },
    "trial": "opus_none_main"
  },
  {
    "phase": "massicot",
    "screen": {
      "flagged_contact_count": 0,
      "flagged_contacts": [],
      "scope": "Necessary geometry/occupancy screen only; pass does not establish thermodynamic or complete chemical validity.",
      "status": "pass"
    },
    "trial": "opus_none_main"
  },
  {
    "phase": "Pb2WO5",
    "screen": {
      "flagged_contact_count": 0,
      "flagged_contacts": [],
      "scope": "Necessary geometry/occupancy screen only; pass does not establish thermodynamic or complete chemical validity.",
      "status": "pass"
    },
    "trial": "opus_none_main"
  },
  {
    "phase": "stolzite",
    "screen": {
      "flagged_contact_count": 0,
      "flagged_contacts": [],
      "scope": "Necessary geometry/occupancy screen only; pass does not establish thermodynamic or complete chemical validity.",
      "status": "pass"
    },
    "trial": "opus_none_reverse"
  },
  {
    "phase": "WO3",
    "screen": {
      "flagged_contact_count": 4,
      "flagged_contacts": [
        {
          "distance_A": 1.5773176679834153,
          "image": [
            0.0,
            0.0,
            1.0
          ],
          "occupancies": [
            1.0,
            1.0
          ],
          "reason": "close_oxygen_sites_in_oxide_scope",
          "site_indices": [
            8,
            16
          ],
          "species": [
            "O",
            "O"
          ]
        },
        {
          "distance_A": 1.577317667983416,
          "image": [
            0.0,
            0.0,
            0.0
          ],
          "occupancies": [
            1.0,
            1.0
          ],
          "reason": "close_oxygen_sites_in_oxide_scope",
          "site_indices": [
            9,
            17
          ],
          "species": [
            "O",
            "O"
          ]
        },
        {
          "distance_A": 1.5773176679834167,
          "image": [
            0.0,
            0.0,
            -1.0
          ],
          "occupancies": [
            1.0,
            1.0
          ],
          "reason": "close_oxygen_sites_in_oxide_scope",
          "site_indices": [
            10,
            18
          ],
          "species": [
            "O",
            "O"
          ]
        },
        {
          "distance_A": 1.5773176679834158,
          "image": [
            0.0,
            0.0,
            0.0
          ],
          "occupancies": [
            1.0,
            1.0
          ],
          "reason": "close_oxygen_sites_in_oxide_scope",
          "site_indices": [
            11,
            19
          ],
          "species": [
            "O",
            "O"
          ]
        }
      ],
      "scope": "Necessary geometry/occupancy screen only; pass does not establish thermodynamic or complete chemical validity.",
      "status": "needs_adjudication"
    },
    "trial": "opus_none_reverse"
  },
  {
    "phase": "litharge",
    "screen": {
      "flagged_contact_count": 0,
      "flagged_contacts": [],
      "scope": "Necessary geometry/occupancy screen only; pass does not establish thermodynamic or complete chemical validity.",
      "status": "pass"
    },
    "trial": "opus_none_reverse"
  },
  {
    "phase": "massicot",
    "screen": {
      "flagged_contact_count": 0,
      "flagged_contacts": [],
      "scope": "Necessary geometry/occupancy screen only; pass does not establish thermodynamic or complete chemical validity.",
      "status": "pass"
    },
    "trial": "opus_none_reverse"
  },
  {
    "phase": "Pb2WO5",
    "screen": {
      "flagged_contact_count": 0,
      "flagged_contacts": [],
      "scope": "Necessary geometry/occupancy screen only; pass does not establish thermodynamic or complete chemical validity.",
      "status": "pass"
    },
    "trial": "opus_none_reverse"
  }
]
