Repository: sache07/verifiable-pxrd

# divalent-tungstates-PG15 results

The full expanded-manuscript release is indexed in [RELEASE.md](RELEASE.md): five
main conditions, phase-recovery follow-ups, Sol-high/Opus comparisons, and historical
development records. See the [reproduction guide](../../../docs/MULTIPHASE.md) for
all-condition analyses and independent replay.

The original baseline-versus-evolved comparison below contains two 45-attempt
panels on the 15 measured scans in [`pxrd-bench/divalent-tungstates-PG15`](../../../pxrd-bench/divalent-tungstates-PG15/README.md), with three independent attempts per scan:
- **`baseline/`:** GPT-5.6 Sol at Max reasoning effort, using the plain P0 prompt.

File: results/experimental-eval/divalent-tungstates-PG15/baseline-opus/attempts/case-005-r1/workspace/WO3.cif
######################################################################
# WO3 - Rietveld refinement of laboratory Cu K-alpha powder data
# (Co3O4 + WO3 heated to 500 C; two-phase refinement, GSAS-II 5.7.8)
# gamma-WO3 (monoclinic tungsten trioxide), conventional P 21/n setting.
# Starting coordinates: neutron refinement of Loopstra & Boldrini,
# Acta Cryst. 21 (1966) 158 (COD 2311041), transformed from the P 21/c
# (beta = 136.06 deg) description to the standard P 21/n cell.
# Only the lattice parameters were refined against the present data;
# atom coordinates and Uiso were held fixed (see report.md).
# Refined weight fraction in the crystalline mixture: 75.2 +/- 0.2 wt% (estimated-standard-deviation from the refinement only)
# Overall fit: Rwp = 2.78%, Rp = 2.13%, GOF = 1.62
# Phase residuals: RF = 2.9%, RF^2 = 4.62% on 440 reflections
######################################################################
######################################################################
data_WO3

# phase info for WO3 follows
_pd_phase_name  WO3
_cell_length_a  7.30472(15)
_cell_length_b  7.53623(14)
_cell_length_c  7.69332(18)
_cell_angle_alpha  90.0000
_cell_angle_beta  90.6541(28)
_cell_angle_gamma  90.0000
_cell_volume  423.490
_symmetry_cell_setting  monoclinic
_symmetry_space_group_name_H-M  "P 21/n"
loop_
    _space_group_symop_id
    _space_group_symop_operation_xyz
     1  x,y,z
     2  1/2-x,1/2+y,1/2-z
     3  -x,-y,-z
     4  1/2+x,1/2-y,1/2+z

# ATOMIC COORDINATES AND DISPLACEMENT PARAMETERS
loop_ 
   _atom_site_label
   _atom_site_type_symbol
   _atom_site_fract_x
   _atom_site_fract_y
   _atom_site_fract_z
   _atom_site_occupancy
   _atom_site_adp_type
   _atom_site_U_iso_or_equiv
   _atom_site_site_symmetry_multiplicity
W1     W    0.74600     0.03700     0.71800     1.0000     Uiso 0.0050     4   
W2     W    0.75000     0.02300     0.21600     1.0000     Uiso 0.0050     4   
O1     O    0.72100     0.48700     0.00700     1.0000     Uiso 0.0100     4   
O2     O    0.00700     0.47400     0.78200     1.0000     Uiso 0.0100     4   
O3     O    0.70800     0.04300     0.99200     1.0000     Uiso 0.0100     4   
O4     O    0.71200     0.26200     0.71400     1.0000     Uiso 0.0100     4   
O5     O    0.99500     0.04200     0.78900     1.0000     Uiso 0.0100     4   
O6     O    0.78900     0.25900     0.27000     1.0000     Uiso 0.0100     4   

loop_  _atom_type_symbol _atom_type_number_in_cell
  O       24
  W       8

# Note that Z affects _cell_formula_sum and _weight
_cell_formula_units_Z  4
_chemical_formula_sum  "O6 W2"
_chemical_formula_weight  463.69

File: results/experimental-eval/divalent-tungstates-PG15/baseline-opus/attempts/case-006-r1/evaluation/project_replay/phase_0.cif
 
######################################################################
data_final

# phase info for CuWO4 follows
_pd_phase_name  CuWO4
_cell_length_a  4.70858
_cell_length_b  5.84317
_cell_length_c  4.88196
_cell_angle_alpha  91.6541
_cell_angle_beta  92.5317
_cell_angle_gamma  82.7529
_cell_volume  133.078
_symmetry_cell_setting  triclinic
_symmetry_space_group_name_H-M  "P -1"
loop_
    _space_group_symop_id
    _space_group_symop_operation_xyz
     1  x,y,z
     2  -x,-y,-z

# ATOMIC COORDINATES AND DISPLACEMENT PARAMETERS
loop_ 
   _atom_site_label
   _atom_site_type_symbol
   _atom_site_fract_x
   _atom_site_fract_y
   _atom_site_fract_z
   _atom_site_occupancy
   _atom_site_adp_type
   _atom_site_U_iso_or_equiv
   _atom_site_site_symmetry_multiplicity
Cu1    Cu   0.49479     0.65818     0.24608     1.0000     Uiso 0.0074     2   
W1     W    0.02114     0.17431     0.25413     1.0000     Uiso 0.0055     2   
O1     O    0.25784     0.36030     0.42820     1.0000     Uiso 0.0051     2   
O2     O    0.23276     0.87088     0.42363     1.0000     Uiso 0.0051     2   
O3     O    0.73276     0.38463     0.08924     1.0000     Uiso 0.0051     2   
O4     O    0.77137     0.90505     0.05352     1.0000     Uiso 0.0051     2   

loop_  _atom_type_symbol _atom_type_number_in_cell
  Cu      2
  O       8
  W       2

# Note that Z affects _cell_formula_sum and _weight
_cell_formula_units_Z  2
_chemical_formula_sum  "Cu O4 W"
_chemical_formula_weight  311.39

File: results/experimental-eval/divalent-tungstates-PG15/baseline-opus/attempts/case-006-r1/workspace/CuWO4.cif
 
######################################################################
data_final

# phase info for CuWO4 follows
_pd_phase_name  CuWO4
_cell_length_a  4.70858
_cell_length_b  5.84317
_cell_length_c  4.88196
_cell_angle_alpha  91.6541
_cell_angle_beta  92.5317
_cell_angle_gamma  82.7529
_cell_volume  133.078
_symmetry_cell_setting  triclinic
_symmetry_space_group_name_H-M  "P -1"
loop_
    _space_group_symop_id
    _space_group_symop_operation_xyz
     1  x,y,z
     2  -x,-y,-z

# ATOMIC COORDINATES AND DISPLACEMENT PARAMETERS
loop_ 
   _atom_site_label
   _atom_site_type_symbol
   _atom_site_fract_x
   _atom_site_fract_y
   _atom_site_fract_z
   _atom_site_occupancy
   _atom_site_adp_type
   _atom_site_U_iso_or_equiv
   _atom_site_site_symmetry_multiplicity
Cu1    Cu   0.4948(3)   0.65818(22) 0.24608(30) 1.0000     Uiso 0.0074(4)  2   
W1     W    0.02114(11) 0.17431(8)  0.25413(12) 1.0000     Uiso 0.00547(20) 2   
O1     O    0.2578(11)  0.3603(7)   0.4282(10)  1.0000     Uiso 0.0051(8)  2   
O2     O    0.2328(10)  0.8709(7)   0.4236(10)  1.0000     Uiso 0.0051     2   
O3     O    0.7328(11)  0.3846(8)   0.0892(10)  1.0000     Uiso 0.0051     2   
O4     O    0.7714(10)  0.9050(7)   0.0535(10)  1.0000     Uiso 0.0051     2   

loop_  _atom_type_symbol _atom_type_number_in_cell
  Cu      2
  O       8
  W       2

# Note that Z affects _cell_formula_sum and _weight
_cell_formula_units_Z  2
_chemical_formula_sum  "Cu O4 W"
_chemical_formula_weight  311.39

File: results/experimental-eval/divalent-tungstates-PG15/baseline-opus/attempts/case-006-r1/workspace/WO3.cif
 
######################################################################
data_final

# phase info for WO3 follows
_pd_phase_name  WO3
_cell_length_a  7.30350
_cell_length_b  7.53847
_cell_length_c  7.69004
_cell_angle_alpha  90.0000
_cell_angle_beta  90.8837
_cell_angle_gamma  90.0000
_cell_volume  423.342
_symmetry_cell_setting  monoclinic
_symmetry_space_group_name_H-M  "P 21/n"
loop_
    _space_group_symop_id
    _space_group_symop_operation_xyz
     1  x,y,z
     2  1/2-x,1/2+y,1/2-z
     3  -x,-y,-z
     4  1/2+x,1/2-y,1/2+z

# ATOMIC COORDINATES AND DISPLACEMENT PARAMETERS
loop_ 
   _atom_site_label
   _atom_site_type_symbol
   _atom_site_fract_x
   _atom_site_fract_y
   _atom_site_fract_z
   _atom_site_occupancy
   _atom_site_adp_type
   _atom_site_U_iso_or_equiv
   _atom_site_site_symmetry_multiplicity
O6     O2-  0.28000     0.24000     -0.03000    1.0000     Uiso 0.0120     4   
W2     W6+  0.24700     0.03300     0.78100     1.0000     Uiso 0.0060     4   
O2     O2-  0.00000     0.47500     0.22000     1.0000     Uiso 0.0120     4   
O5     O2-  0.28000     0.04000     0.03000     1.0000     Uiso 0.0120     4   
O4     O2-  0.21000     0.29000     0.73500     1.0000     Uiso 0.0120     4   
O3     O2-  0.29000     0.29000     0.26500     1.0000     Uiso 0.0120     4   
O1     O2-  0.00000     0.02500     0.22000     1.0000     Uiso 0.0120     4   
W1     W6+  0.25200     0.02600     0.28500     1.0000     Uiso 0.0060     4   

loop_  _atom_type_symbol _atom_type_number_in_cell
  O-2     24
  W+6     8

# Note that Z affects _cell_formula_sum and _weight
_cell_formula_units_Z  4
_chemical_formula_sum  "O6 W2"
_chemical_formula_weight  463.69

File: results/experimental-eval/divalent-tungstates-PG15/baseline-opus/attempts/case-007-r1/evaluation/project_replay/phase_0.cif
 
######################################################################
data_final

# phase info for MgWO4 follows
_pd_phase_name  MgWO4
_cell_length_a  4.68972
_cell_length_b  5.67403
_cell_length_c  4.92867
_cell_angle_alpha  90.0000
_cell_angle_beta  90.7746
_cell_angle_gamma  90.0000
_cell_volume  131.138
_symmetry_cell_setting  monoclinic
_symmetry_space_group_name_H-M  "P 2/c"
loop_
    _space_group_symop_id
    _space_group_symop_operation_xyz
     1  x,y,z
     2  -x,y,1/2-z
     3  -x,-y,-z
     4  x,-y,1/2+z

# ATOMIC COORDINATES AND DISPLACEMENT PARAMETERS
loop_ 
   _atom_site_label
   _atom_site_type_symbol
   _atom_site_fract_x
   _atom_site_fract_y
   _atom_site_fract_z
   _atom_site_occupancy
   _atom_site_adp_type
   _atom_site_U_iso_or_equiv
   _atom_site_site_symmetry_multiplicity
Mg     Mg   0.50000     0.67572     0.25000     1.0000     Uiso 0.0079     2   
W      W    0.00000     0.18237     0.25000     1.0000     Uiso 0.0052     2   
O1     O    0.22094     0.10486     0.93208     1.0000     Uiso 0.0084     4   
O2     O    0.25568     0.37610     0.39948     1.0000     Uiso 0.0070     4   

loop_  _atom_type_symbol _atom_type_number_in_cell
  Mg      2
  O       8
  W       2

# Note that Z affects _cell_formula_sum and _weight
_cell_formula_units_Z  2
_chemical_formula_sum  "Mg O4 W"
_chemical_formula_weight  272.15

File: results/experimental-eval/divalent-tungstates-PG15/baseline-opus/attempts/case-007-r1/evaluation/project_replay/phase_1.cif
 
######################################################################
data_final

# phase info for WO3 follows
_pd_phase_name  WO3
_cell_length_a  7.30310
_cell_length_b  7.53398
_cell_length_c  7.68961
_cell_angle_alpha  90.0000
_cell_angle_beta  90.8070
_cell_angle_gamma  90.0000
_cell_volume  423.052
_symmetry_cell_setting  monoclinic
_symmetry_space_group_name_H-M  "P 21/n"
loop_
    _space_group_symop_id
    _space_group_symop_operation_xyz
     1  x,y,z
     2  1/2-x,1/2+y,1/2-z
     3  -x,-y,-z
     4  1/2+x,1/2-y,1/2+z

# ATOMIC COORDINATES AND DISPLACEMENT PARAMETERS
loop_ 
   _atom_site_label
   _atom_site_type_symbol
   _atom_site_fract_x
   _atom_site_fract_y
   _atom_site_fract_z
   _atom_site_occupancy
   _atom_site_adp_type
   _atom_site_U_iso_or_equiv
   _atom_site_site_symmetry_multiplicity
O6     O    0.27900     0.48700     0.99300     1.0000     Uiso 0.0120     4   
O2     O    0.99300     0.47400     0.21800     1.0000     Uiso 0.0120     4   
W1     W    0.25400     0.03700     0.28200     1.0000     Uiso 0.0060     4   
O5     O    0.29200     0.04300     0.00800     1.0000     Uiso 0.0120     4   
O3     O    0.28800     0.26200     0.28600     1.0000     Uiso 0.0120     4   
O1     O    0.00500     0.04200     0.21100     1.0000     Uiso 0.0120     4   
W2     W    0.25000     0.02300     0.78400     1.0000     Uiso 0.0060     4   
O4     O    0.21100     0.25900     0.73000     1.0000     Uiso 0.0120     4   

loop_  _atom_type_symbol _atom_type_number_in_cell
  O       24
  W       8

# Note that Z affects _cell_formula_sum and _weight
_cell_formula_units_Z  4
_chemical_formula_sum  "O6 W2"
_chemical_formula_weight  463.69

File: results/experimental-eval/divalent-tungstates-PG15/baseline-opus/attempts/case-007-r1/evaluation/project_replay/phase_2.cif
 
######################################################################
data_final

# phase info for MgO follows
_pd_phase_name  MgO
_cell_length_a  4.21225
_cell_length_b  4.21225
_cell_length_c  4.21225
_cell_angle_alpha  90.0000
_cell_angle_beta  90.0000
_cell_angle_gamma  90.0000
_cell_volume  74.7382
_symmetry_cell_setting  cubic
_symmetry_space_group_name_H-M  "F m -3 m"
loop_
    _space_group_symop_id
    _space_group_symop_operation_xyz
     1  x,y,z
     2  z,x,y
     3  y,z,x
     4  x,y,-z
     5  -z,x,y
     6  y,-z,x
     7  -z,x,-y
     8  -y,-z,x
     9  y,-z,-x
    10  -x,y,-z
    11  -z,-x,y
    12  x,-y,-z
    13  y,x,z
    14  z,y,x
    15  x,z,y
    16  y,x,-z
    17  -z,y,x
    18  x,-z,y
    19  -z,y,-x
    20  -x,-z,y
    21  x,-z,-y
    22  -y,x,-z
    23  -z,-y,x
    24  y,-x,-z
    25  -x,-y,-z
    26  -z,-x,-y
    27  -y,-z,-x
    28  -x,-y,z
    29  z,-x,-y
    30  -y,z,-x
    31  z,-x,y
    32  y,z,-x
    33  -y,z,x
    34  x,-y,z
    35  z,x,-y
    36  -x,y,z
    37  -y,-x,-z
    38  -z,-y,-x
    39  -x,-z,-y
    40  -y,-x,z
    41  z,-y,-x
    42  -x,z,-y
    43  z,-y,x
    44  x,z,-y
    45  -x,z,y
    46  y,-x,z
    47  z,y,-x
    48  -y,x,z
    49  x,1/2+y,1/2+z
    50  z,1/2+x,1/2+y
    51  y,1/2+z,1/2+x
    52  x,1/2+y,1/2-z
    53  -z,1/2+x,1/2+y
    54  y,1/2-z,1/2+x
    55  -z,1/2+x,1/2-y
    56  -y,1/2-z,1/2+x
    57  y,1/2-z,1/2-x
    58  -x,1/2+y,1/2-z
    59  -z,1/2-x,1/2+y
    60  x,1/2-y,1/2-z
    61  y,1/2+x,1/2+z
    62  z,1/2+y,1/2+x
    63  x,1/2+z,1/2+y
    64  y,1/2+x,1/2-z
    65  -z,1/2+y,1/2+x
    66  x,1/2-z,1/2+y
    67  -z,1/2+y,1/2-x
    68  -x,1/2-z,1/2+y
    69  x,1/2-z,1/2-y
    70  -y,1/2+x,1/2-z
    71  -z,1/2-y,1/2+x
    72  y,1/2-x,1/2-z
    73  -x,1/2-y,1/2-z
    74  -z,1/2-x,1/2-y
    75  -y,1/2-z,1/2-x
    76  -x,1/2-y,1/2+z
    77  z,1/2-x,1/2-y
    78  -y,1/2+z,1/2-x
    79  z,1/2-x,1/2+y
    80  y,1/2+z,1/2-x
    81  -y,1/2+z,1/2+x
    82  x,1/2-y,1/2+z
    83  z,1/2+x,1/2-y
    84  -x,1/2+y,1/2+z
    85  -y,1/2-x,1/2-z
    86  -z,1/2-y,1/2-x
    87  -x,1/2-z,1/2-y
    88  -y,1/2-x,1/2+z
    89  z,1/2-y,1/2-x
    90  -x,1/2+z,1/2-y
    91  z,1/2-y,1/2+x
    92  x,1/2+z,1/2-y
    93  -x,1/2+z,1/2+y
    94  y,1/2-x,1/2+z
    95  z,1/2+y,1/2-x
    96  -y,1/2+x,1/2+z
    97  1/2+x,y,1/2+z
    98  1/2+z,x,1/2+y
    99  1/2+y,z,1/2+x
   100  1/2+x,y,1/2-z
   101  1/2-z,x,1/2+y
   102  1/2+y,-z,1/2+x
   103  1/2-z,x,1/2-y
   104  1/2-y,-z,1/2+x
   105  1/2+y,-z,1/2-x
   106  1/2-x,y,1/2-z
   107  1/2-z,-x,1/2+y
   108  1/2+x,-y,1/2-z
   109  1/2+y,x,1/2+z
   110  1/2+z,y,1/2+x
   111  1/2+x,z,1/2+y
   112  1/2+y,x,1/2-z
   113  1/2-z,y,1/2+x
   114  1/2+x,-z,1/2+y
   115  1/2-z,y,1/2-x
   116  1/2-x,-z,1/2+y
   117  1/2+x,-z,1/2-y
   118  1/2-y,x,1/2-z
   119  1/2-z,-y,1/2+x
   120  1/2+y,-x,1/2-z
   121  1/2-x,-y,1/2-z
   122  1/2-z,-x,1/2-y
   123  1/2-y,-z,1/2-x
   124  1/2-x,-y,1/2+z
   125  1/2+z,-x,1/2-y
   126  1/2-y,z,1/2-x
   127  1/2+z,-x,1/2+y
   128  1/2+y,z,1/2-x
   129  1/2-y,z,1/2+x
   130  1/2+x,-y,1/2+z
   131  1/2+z,x,1/2-y
   132  1/2-x,y,1/2+z
   133  1/2-y,-x,1/2-z
   134  1/2-z,-y,1/2-x
   135  1/2-x,-z,1/2-y
   136  1/2-y,-x,1/2+z
   137  1/2+z,-y,1/2-x
   138  1/2-x,z,1/2-y
   139  1/2+z,-y,1/2+x
   140  1/2+x,z,1/2-y
   141  1/2-x,z,1/2+y
   142  1/2+y,-x,1/2+z
   143  1/2+z,y,1/2-x
   144  1/2-y,x,1/2+z
   145  1/2+x,1/2+y,z
   146  1/2+z,1/2+x,y
   147  1/2+y,1/2+z,x
   148  1/2+x,1/2+y,-z
   149  1/2-z,1/2+x,y
   150  1/2+y,1/2-z,x
   151  1/2-z,1/2+x,-y
   152  1/2-y,1/2-z,x
   153  1/2+y,1/2-z,-x
   154  1/2-x,1/2+y,-z
   155  1/2-z,1/2-x,y
   156  1/2+x,1/2-y,-z
   157  1/2+y,1/2+x,z
   158  1/2+z,1/2+y,x
   159  1/2+x,1/2+z,y
   160  1/2+y,1/2+x,-z
   161  1/2-z,1/2+y,x
   162  1/2+x,1/2-z,y
   163  1/2-z,1/2+y,-x
   164  1/2-x,1/2-z,y
   165  1/2+x,1/2-z,-y
   166  1/2-y,1/2+x,-z
   167  1/2-z,1/2-y,x
   168  1/2+y,1/2-x,-z
   169  1/2-x,1/2-y,-z
   170  1/2-z,1/2-x,-y
   171  1/2-y,1/2-z,-x
   172  1/2-x,1/2-y,z
   173  1/2+z,1/2-x,-y
   174  1/2-y,1/2+z,-x
   175  1/2+z,1/2-x,y
   176  1/2+y,1/2+z,-x
   177  1/2-y,1/2+z,x
   178  1/2+x,1/2-y,z
   179  1/2+z,1/2+x,-y
   180  1/2-x,1/2+y,z
   181  1/2-y,1/2-x,-z
   182  1/2-z,1/2-y,-x
   183  1/2-x,1/2-z,-y
   184  1/2-y,1/2-x,z
   185  1/2+z,1/2-y,-x
   186  1/2-x,1/2+z,-y
   187  1/2+z,1/2-y,x
   188  1/2+x,1/2+z,-y
   189  1/2-x,1/2+z,y
   190  1/2+y,1/2-x,z
   191  1/2+z,1/2+y,-x
   192  1/2-y,1/2+x,z

# ATOMIC COORDINATES AND DISPLACEMENT PARAMETERS
loop_ 
   _atom_site_label
   _atom_site_type_symbol
   _atom_site_fract_x
   _atom_site_fract_y
   _atom_site_fract_z
   _atom_site_occupancy
   _atom_site_adp_type
   _atom_site_U_iso_or_equiv
   _atom_site_site_symmetry_multiplicity
Mg     Mg   0.00000     0.00000     0.00000     1.0000     Uiso 0.0032     4   
O      O    0.50000     0.50000     0.50000     1.0000     Uiso 0.0033     4   

loop_  _atom_type_symbol _atom_type_number_in_cell
  Mg      4
  O       4

# Note that Z affects _cell_formula_sum and _weight
_cell_formula_units_Z  4
_chemical_formula_sum  "Mg O"
_chemical_formula_weight  40.3

File: results/experimental-eval/divalent-tungstates-PG15/baseline-opus/attempts/case-007-r1/workspace/phase_MgWO4.cif
 
######################################################################
data_final

# phase info for MgWO4 follows
_pd_phase_name  MgWO4
_cell_length_a  4.68972
_cell_length_b  5.67403
_cell_length_c  4.92867
_cell_angle_alpha  90.0000
_cell_angle_beta  90.7746
_cell_angle_gamma  90.0000
_cell_volume  131.138
_symmetry_cell_setting  monoclinic
_symmetry_space_group_name_H-M  "P 2/c"
loop_
    _space_group_symop_id
    _space_group_symop_operation_xyz
     1  x,y,z
     2  -x,y,1/2-z
     3  -x,-y,-z
     4  x,-y,1/2+z

# ATOMIC COORDINATES AND DISPLACEMENT PARAMETERS
loop_ 
   _atom_site_label
   _atom_site_type_symbol
   _atom_site_fract_x
   _atom_site_fract_y
   _atom_site_fract_z
   _atom_site_occupancy
   _atom_site_adp_type
   _atom_site_U_iso_or_equiv
   _atom_site_site_symmetry_multiplicity
Mg     Mg   0.50000     0.6757(8)   0.25000     1.0000     Uiso 0.0079     2   
W      W    0.00000     0.18237(13) 0.25000     1.0000     Uiso 0.0052     2   
O1     O    0.2209(12)  0.1049(9)   0.9321(13)  1.0000     Uiso 0.0084     4   
O2     O    0.2557(11)  0.3761(9)   0.3995(13)  1.0000     Uiso 0.0070     4   

loop_  _atom_type_symbol _atom_type_number_in_cell
  Mg      2
  O       8
  W       2

# Note that Z affects _cell_formula_sum and _weight
_cell_formula_units_Z  2
_chemical_formula_sum  "Mg O4 W"
_chemical_formula_weight  272.15

File: results/experimental-eval/divalent-tungstates-PG15/baseline-opus/attempts/case-008-r1/evaluation/project_replay/phase_0.cif
 
######################################################################
data_final

# phase info for MnWO4 follows
_pd_phase_name  MnWO4
_cell_length_a  4.83209
_cell_length_b  5.75822
_cell_length_c  4.99749
_cell_angle_alpha  90.0000
_cell_angle_beta  91.2184
_cell_angle_gamma  90.0000
_cell_volume  139.020
_symmetry_cell_setting  monoclinic
_symmetry_space_group_name_H-M  "P 2/c"
loop_
    _space_group_symop_id
    _space_group_symop_operation_xyz
     1  x,y,z
     2  -x,y,1/2-z
     3  -x,-y,-z
     4  x,-y,1/2+z

# ATOMIC COORDINATES AND DISPLACEMENT PARAMETERS
loop_ 
   _atom_site_label
   _atom_site_type_symbol
   _atom_site_fract_x
   _atom_site_fract_y
   _atom_site_fract_z
   _atom_site_occupancy
   _atom_site_adp_type
   _atom_site_U_iso_or_equiv
   _atom_site_site_symmetry_multiplicity
Mn1    Mn   0.50000     0.68663     0.25000     1.0000     Uiso 0.0058     2   
W1     W    0.00000     0.18038     0.25000     1.0000     Uiso 0.0047     2   
O1     O    0.21128     0.10257     0.94229     1.0000     Uiso 0.0059     4   
O2     O    0.25377     0.37255     0.39614     1.0000     Uiso 0.0033     4   

loop_  _atom_type_symbol _atom_type_number_in_cell
  Mn      2
  O       8
  W       2

# Note that Z affects _cell_formula_sum and _weight
_cell_formula_units_Z  2
_chemical_formula_sum  "Mn O4 W"
_chemical_formula_weight  302.78

File: results/experimental-eval/divalent-tungstates-PG15/baseline-opus/attempts/case-008-r1/evaluation/project_replay/phase_1.cif
 
######################################################################
data_final

# phase info for WO3 follows
_pd_phase_name  WO3
_cell_length_a  7.30467
_cell_length_b  7.54242
_cell_length_c  7.68723
_cell_angle_alpha  90.0000
_cell_angle_beta  90.8922
_cell_angle_gamma  90.0000
_cell_volume  423.475
_symmetry_cell_setting  monoclinic
_symmetry_space_group_name_H-M  "P 21/n"
loop_
    _space_group_symop_id
    _space_group_symop_operation_xyz
     1  x,y,z
     2  1/2-x,1/2+y,1/2-z
     3  -x,-y,-z
     4  1/2+x,1/2-y,1/2+z

# ATOMIC COORDINATES AND DISPLACEMENT PARAMETERS
loop_ 
   _atom_site_label
   _atom_site_type_symbol
   _atom_site_fract_x
   _atom_site_fract_y
   _atom_site_fract_z
   _atom_site_occupancy
   _atom_site_adp_type
   _atom_site_U_iso_or_equiv
   _atom_site_site_symmetry_multiplicity
W1     W    0.25220     0.02860     0.28470     1.0000     Uiso 0.0050     4   
W2     W    0.24680     0.03070     0.78060     1.0000     Uiso 0.0050     4   
O1     O    0.00170     0.03430     0.20990     1.0000     Uiso 0.0100     4   
O2     O    0.99590     0.46540     0.21920     1.0000     Uiso 0.0100     4   
O3     O    0.28470     0.25900     0.28360     1.0000     Uiso 0.0100     4   
O4     O    0.21220     0.25660     0.73330     1.0000     Uiso 0.0100     4   
O5     O    0.28500     0.03830     0.00630     1.0000     Uiso 0.0100     4   
O6     O    0.28810     0.48850     0.99300     1.0000     Uiso 0.0100     4   

loop_  _atom_type_symbol _atom_type_number_in_cell
  O       24
  W       8

# Note that Z affects _cell_formula_sum and _weight
_cell_formula_units_Z  4
_chemical_formula_sum  "O6 W2"
_chemical_formula_weight  463.69

File: results/experimental-eval/divalent-tungstates-PG15/baseline-opus/attempts/case-008-r1/workspace/MnWO4.cif
 
######################################################################
data_MnWO4

# phase info for MnWO4 follows
_pd_phase_name  MnWO4
_cell_length_a  4.83209
_cell_length_b  5.75822
_cell_length_c  4.99749
_cell_angle_alpha  90.0000
_cell_angle_beta  91.2184
_cell_angle_gamma  90.0000
_cell_volume  139.020
_symmetry_cell_setting  monoclinic
_symmetry_space_group_name_H-M  "P 2/c"
loop_
    _space_group_symop_id
    _space_group_symop_operation_xyz
     1  x,y,z
     2  -x,y,1/2-z
     3  -x,-y,-z
     4  x,-y,1/2+z

# ATOMIC COORDINATES AND DISPLACEMENT PARAMETERS
loop_ 
   _atom_site_label
   _atom_site_type_symbol
   _atom_site_fract_x
   _atom_site_fract_y
   _atom_site_fract_z
   _atom_site_occupancy
   _atom_site_adp_type
   _atom_site_U_iso_or_equiv
   _atom_site_site_symmetry_multiplicity
Mn1    Mn   0.50000     0.68663(25) 0.25000     1.0000     Uiso 0.0058(6)  2   
W1     W    0.00000     0.18038(9)  0.25000     1.0000     Uiso 0.0047(4)  2   
O1     O    0.2113(7)   0.1026(6)   0.9423(7)   1.0000     Uiso 0.0059(13) 4   
O2     O    0.2538(6)   0.3725(6)   0.3961(7)   1.0000     Uiso 0.0033(12) 4   

loop_  _atom_type_symbol _atom_type_number_in_cell
  Mn      2
  O       8
  W       2

# Note that Z affects _cell_formula_sum and _weight
_cell_formula_units_Z  2
_chemical_formula_sum  "Mn O4 W"
_chemical_formula_weight  302.78

# --- Rietveld refinement information (GSAS-II) ---
_diffrn_radiation_type                  'Cu K-alpha'
_diffrn_radiation_wavelength            1.540598
_pd_proc_ls_prof_wR_factor              3.975
_pd_proc_ls_prof_R_factor               3.016
_refine_ls_goodness_of_fit_all          1.445
_pd_proc_ls_background_function         'Chebyschev polynomial, 14 terms'
_refine_ls_number_parameters            44
_pd_phase_mass_percent                  97.81
_pd_proc_info_data_reduction
;
  Weight fraction normalised over the two modelled crystalline phases
  (MnWO4 + gamma-WO3); RF = 1.14%,
  RF^2 = 1.98% for this phase.
;

File: results/experimental-eval/divalent-tungstates-PG15/baseline-opus/attempts/case-008-r1/workspace/WO3.cif
 
######################################################################
data_WO3

# phase info for WO3 follows
_pd_phase_name  WO3
_cell_length_a  7.30467
_cell_length_b  7.54242
_cell_length_c  7.68723
_cell_angle_alpha  90.0000
_cell_angle_beta  90.8922
_cell_angle_gamma  90.0000
_cell_volume  423.475
_symmetry_cell_setting  monoclinic
_symmetry_space_group_name_H-M  "P 21/n"
loop_
    _space_group_symop_id
    _space_group_symop_operation_xyz
     1  x,y,z
     2  1/2-x,1/2+y,1/2-z
     3  -x,-y,-z
     4  1/2+x,1/2-y,1/2+z

# ATOMIC COORDINATES AND DISPLACEMENT PARAMETERS
loop_ 
   _atom_site_label
   _atom_site_type_symbol
   _atom_site_fract_x
   _atom_site_fract_y
   _atom_site_fract_z
   _atom_site_occupancy
   _atom_site_adp_type
   _atom_site_U_iso_or_equiv
   _atom_site_site_symmetry_multiplicity
W1     W    0.25220     0.02860     0.28470     1.0000     Uiso 0.0050     4   
W2     W    0.24680     0.03070     0.78060     1.0000     Uiso 0.0050     4   
O1     O    0.00170     0.03430     0.20990     1.0000     Uiso 0.0100     4   
O2     O    0.99590     0.46540     0.21920     1.0000     Uiso 0.0100     4   
O3     O    0.28470     0.25900     0.28360     1.0000     Uiso 0.0100     4   
O4     O    0.21220     0.25660     0.73330     1.0000     Uiso 0.0100     4   
O5     O    0.28500     0.03830     0.00630     1.0000     Uiso 0.0100     4   
O6     O    0.28810     0.48850     0.99300     1.0000     Uiso 0.0100     4   

loop_  _atom_type_symbol _atom_type_number_in_cell
  O       24
  W       8

# Note that Z affects _cell_formula_sum and _weight
_cell_formula_units_Z  4
_chemical_formula_sum  "O6 W2"
_chemical_formula_weight  463.69

# --- Rietveld refinement information (GSAS-II) ---
_diffrn_radiation_type                  'Cu K-alpha'
_diffrn_radiation_wavelength            1.540598
_pd_proc_ls_prof_wR_factor              3.975
_pd_proc_ls_prof_R_factor               3.016
_refine_ls_goodness_of_fit_all          1.445
_pd_proc_ls_background_function         'Chebyschev polynomial, 14 terms'
_refine_ls_number_parameters            44
_pd_phase_mass_percent                  2.19
_pd_proc_info_data_reduction
;
  Weight fraction normalised over the two modelled crystalline phases
  (MnWO4 + gamma-WO3); RF = 4.08%,
  RF^2 = 12.49% for this phase.
;

File: results/experimental-eval/divalent-tungstates-PG15/baseline-opus/attempts/case-009-r1/evaluation/project_replay/phase_0.cif
 
######################################################################
data_final

# phase info for MnWO4 follows
_pd_phase_name  MnWO4
_cell_length_a  4.83056
_cell_length_b  5.75677
_cell_length_c  4.99611
_cell_angle_alpha  90.0000
_cell_angle_beta  91.2172
_cell_angle_gamma  90.0000
_cell_volume  138.903
_symmetry_cell_setting  monoclinic
_symmetry_space_group_name_H-M  "P 2/c"
loop_
    _space_group_symop_id
    _space_group_symop_operation_xyz
     1  x,y,z
     2  -x,y,1/2-z
     3  -x,-y,-z
     4  x,-y,1/2+z

# ATOMIC COORDINATES AND DISPLACEMENT PARAMETERS
loop_ 
   _atom_site_label
   _atom_site_type_symbol
   _atom_site_fract_x
   _atom_site_fract_y
   _atom_site_fract_z
   _atom_site_occupancy
   _atom_site_adp_type
   _atom_site_U_iso_or_equiv
   _atom_site_site_symmetry_multiplicity
Mn1    Mn   0.50000     0.68460     0.25000     1.0000     Uiso 0.0060     2   
W1     W    0.00000     0.18116     0.25000     1.0000     Uiso 0.0040     2   
O1     O    0.21483     0.09744     0.94764     1.0000     Uiso 0.0100     4   
O2     O    0.25130     0.36895     0.39485     1.0000     Uiso 0.0100     4   

loop_  _atom_type_symbol _atom_type_number_in_cell
  Mn      2
  O       8
  W       2

# Note that Z affects _cell_formula_sum and _weight
_cell_formula_units_Z  2
_chemical_formula_sum  "Mn O4 W"
_chemical_formula_weight  302.78

File: results/experimental-eval/divalent-tungstates-PG15/baseline-opus/attempts/case-009-r1/workspace/MnWO4.cif
 
######################################################################
data_MnWO4

# Rietveld refinement against Cu K-alpha laboratory PXRD (10-100 deg 2theta)
# GSAS-II 5.7.8; project file final.gpx; profile fit.csv
# Rwp = 4.94 %, Rp = 3.74 %, GOF = 1.43, Rf = 1.66 %, Rf^2 = 3.30 % (145 reflections)
# All Uiso values were HELD FIXED (W 0.004, Mn 0.006, O 0.010 A^2); they correlate
# strongly with the surface-roughness correction and are not determined by this data.

# phase info for MnWO4 follows
_pd_phase_name  MnWO4
_chemical_name_mineral  'huebnerite'
_chemical_name_structure_type  'wolframite'
_cell_length_a  4.83056
_cell_length_b  5.75677
_cell_length_c  4.99611
_cell_angle_alpha  90.0000
_cell_angle_beta  91.2172
_cell_angle_gamma  90.0000
_cell_volume  138.903
_symmetry_cell_setting  monoclinic
_symmetry_space_group_name_H-M  "P 2/c"
loop_
    _space_group_symop_id
    _space_group_symop_operation_xyz
     1  x,y,z
     2  -x,y,1/2-z
     3  -x,-y,-z
     4  x,-y,1/2+z

# ATOMIC COORDINATES AND DISPLACEMENT PARAMETERS
loop_ 
   _atom_site_label
   _atom_site_type_symbol
   _atom_site_fract_x
   _atom_site_fract_y
   _atom_site_fract_z
   _atom_site_occupancy
   _atom_site_adp_type
   _atom_site_U_iso_or_equiv
   _atom_site_site_symmetry_multiplicity
Mn1    Mn   0.50000     0.68460     0.25000     1.0000     Uiso 0.0060     2   
W1     W    0.00000     0.18116     0.25000     1.0000     Uiso 0.0040     2   
O1     O    0.2148(11)  0.0974(9)   0.9476(12)  1.0000     Uiso 0.0100     4   
O2     O    0.2513(10)  0.3689(9)   0.3948(12)  1.0000     Uiso 0.0100     4   

loop_  _atom_type_symbol _atom_type_number_in_cell
  Mn      2
  O       8
  W       2

# Note that Z affects _cell_formula_sum and _weight
_cell_formula_units_Z  2
_chemical_formula_sum  "Mn O4 W"
_chemical_formula_weight  302.78

File: results/experimental-eval/divalent-tungstates-PG15/baseline-opus/attempts/case-010-r1/evaluation/project_replay/phase_0.cif
 
######################################################################
data_final

# phase info for WO3 follows
_pd_phase_name  WO3
_cell_length_a  7.30739
_cell_length_b  7.53974
_cell_length_c  7.69571
_cell_angle_alpha  90.0000
_cell_angle_beta  90.6832
_cell_angle_gamma  90.0000
_cell_volume  423.971
_symmetry_cell_setting  monoclinic
_symmetry_space_group_name_H-M  "P 21/n"
loop_
    _space_group_symop_id
    _space_group_symop_operation_xyz
     1  x,y,z
     2  1/2-x,1/2+y,1/2-z
     3  -x,-y,-z
     4  1/2+x,1/2-y,1/2+z

# ATOMIC COORDINATES AND DISPLACEMENT PARAMETERS
loop_ 
   _atom_site_label
   _atom_site_type_symbol
   _atom_site_fract_x
   _atom_site_fract_y
   _atom_site_fract_z
   _atom_site_occupancy
   _atom_site_adp_type
   _atom_site_U_iso_or_equiv
   _atom_site_site_symmetry_multiplicity
O6     O2-  0.28500     0.49000     0.00500     1.0000     Uiso 0.0100     4   
W2     W6+  0.24758     0.02872     0.77952     1.0000     Uiso 0.0060     4   
O2     O2-  0.99700     0.46490     0.21690     1.0000     Uiso 0.0100     4   
O5     O2-  0.28500     0.03800     0.00400     1.0000     Uiso 0.0100     4   
O4     O2-  0.21000     0.25690     0.73500     1.0000     Uiso 0.0100     4   
O3     O2-  0.28170     0.26050     0.28450     1.0000     Uiso 0.0100     4   
O1     O2-  0.00240     0.03430     0.21120     1.0000     Uiso 0.0100     4   
W1     W6+  0.24996     0.03231     0.28590     1.0000     Uiso 0.0060     4   

loop_  _atom_type_symbol _atom_type_number_in_cell
  O-2     24
  W+6     8

# Note that Z affects _cell_formula_sum and _weight
_cell_formula_units_Z  4
_chemical_formula_sum  "O6 W2"
_chemical_formula_weight  463.69

File: results/experimental-eval/divalent-tungstates-PG15/baseline-opus/attempts/case-010-r1/evaluation/project_replay/phase_1.cif
 
######################################################################
data_final

# phase info for Mn2O3 follows
_pd_phase_name  Mn2O3
_cell_length_a  9.41659
_cell_length_b  9.41659
_cell_length_c  9.41659
_cell_angle_alpha  90.0000
_cell_angle_beta  90.0000
_cell_angle_gamma  90.0000
_cell_volume  834.991
_symmetry_cell_setting  cubic
_symmetry_space_group_name_H-M  "I a -3"
loop_
    _space_group_symop_id
    _space_group_symop_operation_xyz
     1  x,y,z
     2  z,x,y
     3  y,z,x
     4  1/2+x,y,1/2-z
     5  1/2-z,1/2+x,y
     6  y,1/2-z,1/2+x
     7  -z,1/2+x,1/2-y
     8  1/2-y,-z,1/2+x
     9  1/2+y,1/2-z,-x
    10  -x,1/2+y,1/2-z
    11  1/2-z,-x,1/2+y
    12  1/2+x,1/2-y,-z
    13  -x,-y,-z
    14  -z,-x,-y
    15  -y,-z,-x
    16  1/2-x,-y,1/2+z
    17  1/2+z,1/2-x,-y
    18  -y,1/2+z,1/2-x
    19  z,1/2-x,1/2+y
    20  1/2+y,z,1/2-x
    21  1/2-y,1/2+z,x
    22  x,1/2-y,1/2+z
    23  1/2+z,x,1/2-y
    24  1/2-x,1/2+y,z
    25  1/2+x,1/2+y,1/2+z
    26  1/2+z,1/2+x,1/2+y
    27  1/2+y,1/2+z,1/2+x
    28  x,1/2+y,-z
    29  -z,x,1/2+y
    30  1/2+y,-z,x
    31  1/2-z,x,-y
    32  -y,1/2-z,x
    33  y,-z,1/2-x
    34  1/2-x,y,-z
    35  -z,1/2-x,y
    36  x,-y,1/2-z
    37  1/2-x,1/2-y,1/2-z
    38  1/2-z,1/2-x,1/2-y
    39  1/2-y,1/2-z,1/2-x
    40  -x,1/2-y,z
    41  z,-x,1/2-y
    42  1/2-y,z,-x
    43  1/2+z,-x,y
    44  y,1/2+z,-x
    45  -y,z,1/2+x
    46  1/2+x,-y,z
    47  z,1/2+x,-y
    48  -x,y,1/2+z

# ATOMIC COORDINATES AND DISPLACEMENT PARAMETERS
loop_ 
   _atom_site_label
   _atom_site_type_symbol
   _atom_site_fract_x
   _atom_site_fract_y
   _atom_site_fract_z
   _atom_site_occupancy
   _atom_site_adp_type
   _atom_site_U_iso_or_equiv
   _atom_site_site_symmetry_multiplicity
Mn1    Mn3+ 0.00000     0.00000     0.00000     1.0000     Uiso 0.0080     8   
Mn2    Mn3+ 0.28563     0.00000     0.25000     1.0000     Uiso 0.0080     24  
O1     O2-  0.14471     0.13631     -0.07726    1.0000     Uiso 0.0100     48  

loop_  _atom_type_symbol _atom_type_number_in_cell
  Mn+3    32
  O-2     48

# Note that Z affects _cell_formula_sum and _weight
_cell_formula_units_Z  8
_chemical_formula_sum  "Mn4 O6"
_chemical_formula_weight  315.75

File: results/experimental-eval/divalent-tungstates-PG15/baseline-opus/attempts/case-010-r1/evaluation/project_replay/phase_2.cif
 
######################################################################
data_final

# phase info for MnWO4 follows
_pd_phase_name  MnWO4
_cell_length_a  4.82380
_cell_length_b  5.76040
_cell_length_c  4.99510
_cell_angle_alpha  90.0000
_cell_angle_beta  91.1400
_cell_angle_gamma  90.0000
_cell_volume  138.771
_symmetry_cell_setting  monoclinic
_symmetry_space_group_name_H-M  "P 2/c"
loop_
    _space_group_symop_id
    _space_group_symop_operation_xyz
     1  x,y,z
     2  -x,y,1/2-z
     3  -x,-y,-z
     4  x,-y,1/2+z

# ATOMIC COORDINATES AND DISPLACEMENT PARAMETERS
loop_ 
   _atom_site_label
   _atom_site_type_symbol
   _atom_site_fract_x
   _atom_site_fract_y
   _atom_site_fract_z
   _atom_site_occupancy
   _atom_site_adp_type
   _atom_site_U_iso_or_equiv
   _atom_site_site_symmetry_multiplicity
Mn1    Mn   0.50000     0.68660     0.25000     1.0000     Uiso 0.0080     2   
W1     W    0.00000     0.18070     0.25000     1.0000     Uiso 0.0060     2   
O1     O    0.21030     0.10210     0.94260     1.0000     Uiso 0.0080     4   
O2     O    0.25150     0.37520     0.39320     1.0000     Uiso 0.0080     4   

loop_  _atom_type_symbol _atom_type_number_in_cell
  Mn      2
  O       8
  W       2

# Note that Z affects _cell_formula_sum and _weight
_cell_formula_units_Z  2
_chemical_formula_sum  "Mn O4 W"
_chemical_formula_weight  302.78

File: results/experimental-eval/divalent-tungstates-PG15/baseline-opus/attempts/case-010-r1/workspace/Mn2O3.cif
# Rietveld-refined structural model for alpha-Mn2O3 (bixbyite)
# Refined against inputs/pattern.csv with GSAS-II (see final.gpx)
# Weight fraction in the modelled crystalline mixture: 25.44 +- 0.23 %
# Overall fit: Rwp = 6.66 %, GOF = 2.51
 
######################################################################
data_Mn2O3

# phase info for Mn2O3 follows
_pd_phase_name  Mn2O3
_cell_length_a  9.41659
_cell_length_b  9.41659
_cell_length_c  9.41659
_cell_angle_alpha  90.0000
_cell_angle_beta  90.0000
_cell_angle_gamma  90.0000
_cell_volume  834.991
_symmetry_cell_setting  cubic
_symmetry_space_group_name_H-M  "I a -3"
loop_
    _space_group_symop_id
    _space_group_symop_operation_xyz
     1  x,y,z
     2  z,x,y
     3  y,z,x
     4  1/2+x,y,1/2-z
     5  1/2-z,1/2+x,y
     6  y,1/2-z,1/2+x
     7  -z,1/2+x,1/2-y
     8  1/2-y,-z,1/2+x
     9  1/2+y,1/2-z,-x
    10  -x,1/2+y,1/2-z
    11  1/2-z,-x,1/2+y
    12  1/2+x,1/2-y,-z
    13  -x,-y,-z
    14  -z,-x,-y
    15  -y,-z,-x
    16  1/2-x,-y,1/2+z
    17  1/2+z,1/2-x,-y
    18  -y,1/2+z,1/2-x
    19  z,1/2-x,1/2+y
    20  1/2+y,z,1/2-x
    21  1/2-y,1/2+z,x
    22  x,1/2-y,1/2+z
    23  1/2+z,x,1/2-y
    24  1/2-x,1/2+y,z
    25  1/2+x,1/2+y,1/2+z
    26  1/2+z,1/2+x,1/2+y
    27  1/2+y,1/2+z,1/2+x
    28  x,1/2+y,-z
    29  -z,x,1/2+y
    30  1/2+y,-z,x
    31  1/2-z,x,-y
    32  -y,1/2-z,x
    33  y,-z,1/2-x
    34  1/2-x,y,-z
    35  -z,1/2-x,y
    36  x,-y,1/2-z
    37  1/2-x,1/2-y,1/2-z
    38  1/2-z,1/2-x,1/2-y
    39  1/2-y,1/2-z,1/2-x
    40  -x,1/2-y,z
    41  z,-x,1/2-y
    42  1/2-y,z,-x
    43  1/2+z,-x,y
    44  y,1/2+z,-x
    45  -y,z,1/2+x
    46  1/2+x,-y,z
    47  z,1/2+x,-y
    48  -x,y,1/2+z

# ATOMIC COORDINATES AND DISPLACEMENT PARAMETERS
loop_ 
   _atom_site_label
   _atom_site_type_symbol
   _atom_site_fract_x
   _atom_site_fract_y
   _atom_site_fract_z
   _atom_site_occupancy
   _atom_site_adp_type
   _atom_site_U_iso_or_equiv
   _atom_site_site_symmetry_multiplicity
Mn1    Mn3+ 0.00000     0.00000     0.00000     1.0000     Uiso 0.0080     8   
Mn2    Mn3+ 0.2856(6)   0.00000     0.25000     1.0000     Uiso 0.0080     24  
O1     O2-  0.1447(22)  0.1363(20)  -0.0773(16) 1.0000     Uiso 0.0100     48  

loop_  _atom_type_symbol _atom_type_number_in_cell
  Mn+3    32
  O-2     48

# Note that Z affects _cell_formula_sum and _weight
_cell_formula_units_Z  8
_chemical_formula_sum  "Mn4 O6"
_chemical_formula_weight  315.75
