Repository: sache07/verifiable-pxrd

# divalent-tungstates-PG15 results

The full expanded-manuscript release is indexed in [RELEASE.md](RELEASE.md): five
main conditions, phase-recovery follow-ups, Sol-high/Opus comparisons, and historical
development records. See the [reproduction guide](../../../docs/MULTIPHASE.md) for
all-condition analyses and independent replay.

The original baseline-versus-evolved comparison below contains two 45-attempt
panels on the 15 measured scans in [`pxrd-bench/divalent-tungstates-PG15`](../../../pxrd-bench/divalent-tungstates-PG15/README.md), with three independent attempts per scan:
- **`baseline/`:** GPT-5.6 Sol at Max reasoning effort, using the plain P0 prompt.

File: results/experimental-eval/divalent-tungstates-PG15/baseline-opus/attempts/case-010-r1/workspace/MnWO4.cif
# Rietveld-refined structural model for MnWO4 (wolframite-type, huebnerite)
# Refined against inputs/pattern.csv with GSAS-II (see final.gpx)
# Weight fraction in the modelled crystalline mixture: 0.74 +- 0.08 %
# Overall fit: Rwp = 6.66 %, GOF = 2.51
 
######################################################################
data_MnWO4

# phase info for MnWO4 follows
_pd_phase_name  MnWO4
_cell_length_a  4.82380
_cell_length_b  5.76040
_cell_length_c  4.99510
_cell_angle_alpha  90.0000
_cell_angle_beta  91.1400
_cell_angle_gamma  90.0000
_cell_volume  138.771
_symmetry_cell_setting  monoclinic
_symmetry_space_group_name_H-M  "P 2/c"
loop_
    _space_group_symop_id
    _space_group_symop_operation_xyz
     1  x,y,z
     2  -x,y,1/2-z
     3  -x,-y,-z
     4  x,-y,1/2+z

# ATOMIC COORDINATES AND DISPLACEMENT PARAMETERS
loop_ 
   _atom_site_label
   _atom_site_type_symbol
   _atom_site_fract_x
   _atom_site_fract_y
   _atom_site_fract_z
   _atom_site_occupancy
   _atom_site_adp_type
   _atom_site_U_iso_or_equiv
   _atom_site_site_symmetry_multiplicity
Mn1    Mn   0.50000     0.68660     0.25000     1.0000     Uiso 0.0080     2   
W1     W    0.00000     0.18070     0.25000     1.0000     Uiso 0.0060     2   
O1     O    0.21030     0.10210     0.94260     1.0000     Uiso 0.0080     4   
O2     O    0.25150     0.37520     0.39320     1.0000     Uiso 0.0080     4   

loop_  _atom_type_symbol _atom_type_number_in_cell
  Mn      2
  O       8
  W       2

# Note that Z affects _cell_formula_sum and _weight
_cell_formula_units_Z  2
_chemical_formula_sum  "Mn O4 W"
_chemical_formula_weight  302.78

File: results/experimental-eval/divalent-tungstates-PG15/baseline-opus/attempts/case-010-r1/workspace/WO3.cif
# Rietveld-refined structural model for gamma-WO3 (monoclinic tungsten trioxide)
# Refined against inputs/pattern.csv with GSAS-II (see final.gpx)
# Weight fraction in the modelled crystalline mixture: 73.82 +- 0.23 %
# Overall fit: Rwp = 6.66 %, GOF = 2.51
 
######################################################################
data_WO3

# phase info for WO3 follows
_pd_phase_name  WO3
_cell_length_a  7.30739
_cell_length_b  7.53974
_cell_length_c  7.69571
_cell_angle_alpha  90.0000
_cell_angle_beta  90.6832
_cell_angle_gamma  90.0000
_cell_volume  423.971
_symmetry_cell_setting  monoclinic
_symmetry_space_group_name_H-M  "P 21/n"
loop_
    _space_group_symop_id
    _space_group_symop_operation_xyz
     1  x,y,z
     2  1/2-x,1/2+y,1/2-z
     3  -x,-y,-z
     4  1/2+x,1/2-y,1/2+z

# ATOMIC COORDINATES AND DISPLACEMENT PARAMETERS
loop_ 
   _atom_site_label
   _atom_site_type_symbol
   _atom_site_fract_x
   _atom_site_fract_y
   _atom_site_fract_z
   _atom_site_occupancy
   _atom_site_adp_type
   _atom_site_U_iso_or_equiv
   _atom_site_site_symmetry_multiplicity
O6     O2-  0.28500     0.49000     0.00500     1.0000     Uiso 0.0100     4   
W2     W6+  0.2476(9)   0.0287(8)   0.7795(7)   1.0000     Uiso 0.0060     4   
O2     O2-  0.99700     0.46490     0.21690     1.0000     Uiso 0.0100     4   
O5     O2-  0.28500     0.03800     0.00400     1.0000     Uiso 0.0100     4   
O4     O2-  0.21000     0.25690     0.73500     1.0000     Uiso 0.0100     4   
O3     O2-  0.28170     0.26050     0.28450     1.0000     Uiso 0.0100     4   
O1     O2-  0.00240     0.03430     0.21120     1.0000     Uiso 0.0100     4   
W1     W6+  0.2500(9)   0.0323(9)   0.2859(6)   1.0000     Uiso 0.0060     4   

loop_  _atom_type_symbol _atom_type_number_in_cell
  O-2     24
  W+6     8

# Note that Z affects _cell_formula_sum and _weight
_cell_formula_units_Z  4
_chemical_formula_sum  "O6 W2"
_chemical_formula_weight  463.69

File: results/experimental-eval/divalent-tungstates-PG15/baseline-opus/attempts/case-011-r1/evaluation/project_replay/phase_0.cif
 
######################################################################
data_final

# phase info for WO3 follows
_pd_phase_name  WO3
_cell_length_a  7.31740
_cell_length_b  7.54733
_cell_length_c  7.70329
_cell_angle_alpha  90.0000
_cell_angle_beta  90.7536
_cell_angle_gamma  90.0000
_cell_volume  425.392
_symmetry_cell_setting  monoclinic
_symmetry_space_group_name_H-M  "P 21/n"
loop_
    _space_group_symop_id
    _space_group_symop_operation_xyz
     1  x,y,z
     2  1/2-x,1/2+y,1/2-z
     3  -x,-y,-z
     4  1/2+x,1/2-y,1/2+z

# ATOMIC COORDINATES AND DISPLACEMENT PARAMETERS
loop_ 
   _atom_site_label
   _atom_site_type_symbol
   _atom_site_fract_x
   _atom_site_fract_y
   _atom_site_fract_z
   _atom_site_occupancy
   _atom_site_adp_type
   _atom_site_U_iso_or_equiv
   _atom_site_site_symmetry_multiplicity
O6     O2-  0.28000     0.24000     -0.03000    1.0000     Uiso 0.0120     4   
W2     W6+  0.25168     0.02784     0.78018     1.0000     Uiso 0.0037     4   
O2     O2-  0.00000     0.47500     0.22000     1.0000     Uiso 0.0120     4   
O5     O2-  0.28000     0.04000     0.03000     1.0000     Uiso 0.0120     4   
O4     O2-  0.21000     0.29000     0.73500     1.0000     Uiso 0.0120     4   
O3     O2-  0.29000     0.29000     0.26500     1.0000     Uiso 0.0120     4   
O1     O2-  0.00000     0.02500     0.22000     1.0000     Uiso 0.0120     4   
W1     W6+  0.24868     0.03196     0.28601     1.0000     Uiso 0.0020     4   

loop_  _atom_type_symbol _atom_type_number_in_cell
  O-2     24
  W+6     8

# Note that Z affects _cell_formula_sum and _weight
_cell_formula_units_Z  4
_chemical_formula_sum  "O6 W2"
_chemical_formula_weight  463.69

File: results/experimental-eval/divalent-tungstates-PG15/baseline-opus/attempts/case-011-r1/evaluation/project_replay/phase_1.cif
 
######################################################################
data_final

# phase info for MnO2 follows
_pd_phase_name  MnO2
_cell_length_a  4.40544
_cell_length_b  4.40544
_cell_length_c  2.87760
_cell_angle_alpha  90.0000
_cell_angle_beta  90.0000
_cell_angle_gamma  90.0000
_cell_volume  55.8481
_symmetry_cell_setting  tetragonal
_symmetry_space_group_name_H-M  "P 42/m n m"
loop_
    _space_group_symop_id
    _space_group_symop_operation_xyz
     1  x,y,z
     2  1/2-y,1/2+x,1/2+z
     3  -x,-y,z
     4  1/2+y,1/2-x,1/2+z
     5  1/2-x,1/2+y,1/2+z
     6  -y,-x,z
     7  1/2+x,1/2-y,1/2+z
     8  y,x,z
     9  -x,-y,-z
    10  1/2+y,1/2-x,1/2-z
    11  x,y,-z
    12  1/2-y,1/2+x,1/2-z
    13  1/2+x,1/2-y,1/2-z
    14  y,x,-z
    15  1/2-x,1/2+y,1/2-z
    16  -y,-x,-z

# ATOMIC COORDINATES AND DISPLACEMENT PARAMETERS
loop_ 
   _atom_site_label
   _atom_site_type_symbol
   _atom_site_fract_x
   _atom_site_fract_y
   _atom_site_fract_z
   _atom_site_occupancy
   _atom_site_adp_type
   _atom_site_U_iso_or_equiv
   _atom_site_site_symmetry_multiplicity
Mn1    Mn   0.00000     0.00000     0.00000     1.0000     Uiso 0.0250     2   
O1     O    0.30300     0.30300     0.00000     1.0000     Uiso 0.0120     4   

loop_  _atom_type_symbol _atom_type_number_in_cell
  Mn      2
  O       4

# Note that Z affects _cell_formula_sum and _weight
_cell_formula_units_Z  2
_chemical_formula_sum  "Mn O2"
_chemical_formula_weight  86.94

File: results/experimental-eval/divalent-tungstates-PG15/baseline-opus/attempts/case-011-r1/workspace/MnO2_pyrolusite.cif
 
######################################################################
data_MnO2_pyrolusite_P42mnm

# phase info for MnO2 follows
_pd_phase_name  MnO2
_cell_length_a  4.40544
_cell_length_b  4.40544
_cell_length_c  2.87760
_cell_angle_alpha  90.0000
_cell_angle_beta  90.0000
_cell_angle_gamma  90.0000
_cell_volume  55.8481
_symmetry_cell_setting  tetragonal
_symmetry_space_group_name_H-M  "P 42/m n m"
loop_
    _space_group_symop_id
    _space_group_symop_operation_xyz
     1  x,y,z
     2  1/2-y,1/2+x,1/2+z
     3  -x,-y,z
     4  1/2+y,1/2-x,1/2+z
     5  1/2-x,1/2+y,1/2+z
     6  -y,-x,z
     7  1/2+x,1/2-y,1/2+z
     8  y,x,z
     9  -x,-y,-z
    10  1/2+y,1/2-x,1/2-z
    11  x,y,-z
    12  1/2-y,1/2+x,1/2-z
    13  1/2+x,1/2-y,1/2-z
    14  y,x,-z
    15  1/2-x,1/2+y,1/2-z
    16  -y,-x,-z

# ATOMIC COORDINATES AND DISPLACEMENT PARAMETERS
loop_ 
   _atom_site_label
   _atom_site_type_symbol
   _atom_site_fract_x
   _atom_site_fract_y
   _atom_site_fract_z
   _atom_site_occupancy
   _atom_site_adp_type
   _atom_site_U_iso_or_equiv
   _atom_site_site_symmetry_multiplicity
Mn1    Mn   0.00000     0.00000     0.00000     1.0000     Uiso 0.0250     2   
O1     O    0.30300     0.30300     0.00000     1.0000     Uiso 0.0120     4   

loop_  _atom_type_symbol _atom_type_number_in_cell
  Mn      2
  O       4

# Note that Z affects _cell_formula_sum and _weight
_cell_formula_units_Z  2
_chemical_formula_sum  "Mn O2"
_chemical_formula_weight  86.94

File: results/experimental-eval/divalent-tungstates-PG15/baseline-opus/attempts/case-011-r1/workspace/WO3_gamma_monoclinic.cif
 
######################################################################
data_WO3_gamma_P21n

# phase info for WO3 follows
_pd_phase_name  WO3
_cell_length_a  7.31740
_cell_length_b  7.54733
_cell_length_c  7.70329
_cell_angle_alpha  90.0000
_cell_angle_beta  90.7536
_cell_angle_gamma  90.0000
_cell_volume  425.392
_symmetry_cell_setting  monoclinic
_symmetry_space_group_name_H-M  "P 21/n"
loop_
    _space_group_symop_id
    _space_group_symop_operation_xyz
     1  x,y,z
     2  1/2-x,1/2+y,1/2-z
     3  -x,-y,-z
     4  1/2+x,1/2-y,1/2+z

# ATOMIC COORDINATES AND DISPLACEMENT PARAMETERS
loop_ 
   _atom_site_label
   _atom_site_type_symbol
   _atom_site_fract_x
   _atom_site_fract_y
   _atom_site_fract_z
   _atom_site_occupancy
   _atom_site_adp_type
   _atom_site_U_iso_or_equiv
   _atom_site_site_symmetry_multiplicity
O6     O2-  0.28000     0.24000     -0.03000    1.0000     Uiso 0.0120     4   
W2     W6+  0.2517(8)   0.0278(9)   0.7802(5)   1.0000     Uiso 0.0037     4   
O2     O2-  0.00000     0.47500     0.22000     1.0000     Uiso 0.0120     4   
O5     O2-  0.28000     0.04000     0.03000     1.0000     Uiso 0.0120     4   
O4     O2-  0.21000     0.29000     0.73500     1.0000     Uiso 0.0120     4   
O3     O2-  0.29000     0.29000     0.26500     1.0000     Uiso 0.0120     4   
O1     O2-  0.00000     0.02500     0.22000     1.0000     Uiso 0.0120     4   
W1     W6+  0.2487(8)   0.0320(9)   0.2860(5)   1.0000     Uiso 0.0020     4   

loop_  _atom_type_symbol _atom_type_number_in_cell
  O-2     24
  W+6     8

# Note that Z affects _cell_formula_sum and _weight
_cell_formula_units_Z  4
_chemical_formula_sum  "O6 W2"
_chemical_formula_weight  463.69

File: results/experimental-eval/divalent-tungstates-PG15/baseline-opus/attempts/case-012-r1/evaluation/project_replay/phase_0.cif
 
######################################################################
data_final

# phase info for NiWO4 follows
_pd_phase_name  NiWO4
_cell_length_a  4.60101
_cell_length_b  5.66369
_cell_length_c  4.91076
_cell_angle_alpha  90.0000
_cell_angle_beta  89.9796
_cell_angle_gamma  90.0000
_cell_volume  127.968
_symmetry_cell_setting  monoclinic
_symmetry_space_group_name_H-M  "P 2/c"
loop_
    _space_group_symop_id
    _space_group_symop_operation_xyz
     1  x,y,z
     2  -x,y,1/2-z
     3  -x,-y,-z
     4  x,-y,1/2+z

# ATOMIC COORDINATES AND DISPLACEMENT PARAMETERS
loop_ 
   _atom_site_label
   _atom_site_type_symbol
   _atom_site_fract_x
   _atom_site_fract_y
   _atom_site_fract_z
   _atom_site_occupancy
   _atom_site_adp_type
   _atom_site_U_iso_or_equiv
   _atom_site_site_symmetry_multiplicity
Ni1    Ni   0.50000     0.66027     0.25000     1.0000     Uiso 0.0060     2   
W1     W    0.00000     0.17972     0.25000     1.0000     Uiso 0.0065     2   
O1     O    0.21710     0.10820     0.94260     1.0000     Uiso 0.0100     4   
O2     O    0.25960     0.37470     0.39240     1.0000     Uiso 0.0100     4   

loop_  _atom_type_symbol _atom_type_number_in_cell
  Ni      2
  O       8
  W       2

# Note that Z affects _cell_formula_sum and _weight
_cell_formula_units_Z  2
_chemical_formula_sum  "Ni O4 W"
_chemical_formula_weight  306.55

File: results/experimental-eval/divalent-tungstates-PG15/baseline-opus/attempts/case-012-r1/evaluation/project_replay/phase_1.cif
 
######################################################################
data_final

# phase info for WO3 follows
_pd_phase_name  WO3
_cell_length_a  7.30333
_cell_length_b  7.53483
_cell_length_c  7.69010
_cell_angle_alpha  90.0000
_cell_angle_beta  90.8150
_cell_angle_gamma  90.0000
_cell_volume  423.139
_symmetry_cell_setting  monoclinic
_symmetry_space_group_name_H-M  "P 21/n"
loop_
    _space_group_symop_id
    _space_group_symop_operation_xyz
     1  x,y,z
     2  1/2-x,1/2+y,1/2-z
     3  -x,-y,-z
     4  1/2+x,1/2-y,1/2+z

# ATOMIC COORDINATES AND DISPLACEMENT PARAMETERS
loop_ 
   _atom_site_label
   _atom_site_type_symbol
   _atom_site_fract_x
   _atom_site_fract_y
   _atom_site_fract_z
   _atom_site_occupancy
   _atom_site_adp_type
   _atom_site_U_iso_or_equiv
   _atom_site_site_symmetry_multiplicity
O1     O    0.72100     0.48700     0.00700     1.0000     Uiso 0.0100     4   
O2     O    0.00700     0.47400     0.78200     1.0000     Uiso 0.0100     4   
W1     W    0.75025     0.03426     0.71222     1.0000     Uiso 0.0040     4   
O3     O    0.70800     0.04300     0.99200     1.0000     Uiso 0.0100     4   
O4     O    0.71200     0.26200     0.71400     1.0000     Uiso 0.0100     4   
O5     O    0.99500     0.04200     0.78900     1.0000     Uiso 0.0100     4   
W2     W    0.74773     0.02547     0.22237     1.0000     Uiso 0.0040     4   
O6     O    0.78900     0.25900     0.27000     1.0000     Uiso 0.0100     4   

loop_  _atom_type_symbol _atom_type_number_in_cell
  O       24
  W       8

# Note that Z affects _cell_formula_sum and _weight
_cell_formula_units_Z  4
_chemical_formula_sum  "O6 W2"
_chemical_formula_weight  463.69

File: results/experimental-eval/divalent-tungstates-PG15/baseline-opus/attempts/case-012-r1/workspace/NiWO4.cif
# NiWO4 (wolframite type), Rietveld-refined against inputs/pattern.csv (Cu Ka, 10-100 deg 2theta)
# Starting model: wolframite-type NiWO4, space group P2/c, published coordinates
#   (Wyckoff, Structure of Crystals vol.3 / Weitzel 1976 type; COD 5910277 setting).
# Refined here: lattice parameters, Ni1 y, W1 y, Uiso(Ni), Uiso(W), phase scale, microstrain.
# O positions were held at the published values (see report.md): free refinement of O
#   against this lab Cu-Ka data degrades the Ni-O/W-O bond-valence sums and is not reliable.
######################################################################
data_NiWO4

# phase info for NiWO4 follows
_pd_phase_name  NiWO4
_cell_length_a  4.60101
_cell_length_b  5.66369
_cell_length_c  4.91076
_cell_angle_alpha  90.0000
_cell_angle_beta  89.9796
_cell_angle_gamma  90.0000
_cell_volume  127.968
_symmetry_cell_setting  monoclinic
_symmetry_space_group_name_H-M  "P 2/c"
loop_
    _space_group_symop_id
    _space_group_symop_operation_xyz
     1  x,y,z
     2  -x,y,1/2-z
     3  -x,-y,-z
     4  x,-y,1/2+z

# ATOMIC COORDINATES AND DISPLACEMENT PARAMETERS
loop_ 
   _atom_site_label
   _atom_site_type_symbol
   _atom_site_fract_x
   _atom_site_fract_y
   _atom_site_fract_z
   _atom_site_occupancy
   _atom_site_adp_type
   _atom_site_U_iso_or_equiv
   _atom_site_site_symmetry_multiplicity
Ni1    Ni   0.50000     0.6603(4)   0.25000     1.0000     Uiso 0.0060(7)  2   
W1     W    0.00000     0.17972(14) 0.25000     1.0000     Uiso 0.0065(5)  2   
O1     O    0.21710     0.10820     0.94260     1.0000     Uiso 0.0100     4   
O2     O    0.25960     0.37470     0.39240     1.0000     Uiso 0.0100     4   

loop_  _atom_type_symbol _atom_type_number_in_cell
  Ni      2
  O       8
  W       2

# Note that Z affects _cell_formula_sum and _weight
_cell_formula_units_Z  2
_chemical_formula_sum  "Ni O4 W"
_chemical_formula_weight  306.55

File: results/experimental-eval/divalent-tungstates-PG15/baseline-opus/attempts/case-012-r1/workspace/WO3.cif
# gamma-WO3 (monoclinic room-temperature WO3), Rietveld-refined against inputs/pattern.csv
# Starting model: Loopstra & Boldrini, Acta Cryst. 21 (1966) 158 (COD 2311041), re-expressed
#   in the conventional P2_1/n cell (a' = a+c, b' = b, c' = -a; volume preserved).
# Refined here: lattice parameters, W1 and W2 fractional coordinates, phase scale, microstrain.
# O positions were held at the published (neutron) values; they are not determinable from
#   this lab Cu-Ka pattern for a 24 wt% phase.
######################################################################
data_WO3

# phase info for WO3 follows
_pd_phase_name  WO3
_cell_length_a  7.30333
_cell_length_b  7.53483
_cell_length_c  7.69010
_cell_angle_alpha  90.0000
_cell_angle_beta  90.8150
_cell_angle_gamma  90.0000
_cell_volume  423.139
_symmetry_cell_setting  monoclinic
_symmetry_space_group_name_H-M  "P 21/n"
loop_
    _space_group_symop_id
    _space_group_symop_operation_xyz
     1  x,y,z
     2  1/2-x,1/2+y,1/2-z
     3  -x,-y,-z
     4  1/2+x,1/2-y,1/2+z

# ATOMIC COORDINATES AND DISPLACEMENT PARAMETERS
loop_ 
   _atom_site_label
   _atom_site_type_symbol
   _atom_site_fract_x
   _atom_site_fract_y
   _atom_site_fract_z
   _atom_site_occupancy
   _atom_site_adp_type
   _atom_site_U_iso_or_equiv
   _atom_site_site_symmetry_multiplicity
O1     O    0.72100     0.48700     0.00700     1.0000     Uiso 0.0100     4   
O2     O    0.00700     0.47400     0.78200     1.0000     Uiso 0.0100     4   
W1     W    0.7502(18)  0.0343(11)  0.7122(12)  1.0000     Uiso 0.0040     4   
O3     O    0.70800     0.04300     0.99200     1.0000     Uiso 0.0100     4   
O4     O    0.71200     0.26200     0.71400     1.0000     Uiso 0.0100     4   
O5     O    0.99500     0.04200     0.78900     1.0000     Uiso 0.0100     4   
W2     W    0.7477(18)  0.0255(12)  0.2224(12)  1.0000     Uiso 0.0040     4   
O6     O    0.78900     0.25900     0.27000     1.0000     Uiso 0.0100     4   

loop_  _atom_type_symbol _atom_type_number_in_cell
  O       24
  W       8

# Note that Z affects _cell_formula_sum and _weight
_cell_formula_units_Z  4
_chemical_formula_sum  "O6 W2"
_chemical_formula_weight  463.69

File: results/experimental-eval/divalent-tungstates-PG15/baseline-opus/attempts/case-013-r1/evaluation/project_replay/phase_0.cif
 
######################################################################
data_final

# phase info for stolzite follows
_pd_phase_name  stolzite
_cell_length_a  5.46117
_cell_length_b  5.46117
_cell_length_c  12.0525
_cell_angle_alpha  90.0000
_cell_angle_beta  90.0000
_cell_angle_gamma  90.0000
_cell_volume  359.457
_symmetry_cell_setting  tetragonal
_symmetry_space_group_name_H-M  "I 41/a"
loop_
    _space_group_symop_id
    _space_group_symop_operation_xyz
     1  x,y,z
     2  3/4-y,1/4+x,1/4+z
     3  1/2-x,-y,1/2+z
     4  3/4+y,3/4-x,3/4+z
     5  -x,-y,-z
     6  1/4+y,3/4-x,3/4-z
     7  1/2+x,y,1/2-z
     8  1/4-y,1/4+x,1/4-z
     9  1/2+x,1/2+y,1/2+z
    10  1/4-y,3/4+x,3/4+z
    11  -x,1/2-y,z
    12  1/4+y,1/4-x,1/4+z
    13  1/2-x,1/2-y,1/2-z
    14  3/4+y,1/4-x,1/4-z
    15  x,1/2+y,-z
    16  3/4-y,3/4+x,3/4-z

# ATOMIC COORDINATES AND DISPLACEMENT PARAMETERS
loop_ 
   _atom_site_label
   _atom_site_type_symbol
   _atom_site_fract_x
   _atom_site_fract_y
   _atom_site_fract_z
   _atom_site_occupancy
   _atom_site_adp_type
   _atom_site_U_iso_or_equiv
   _atom_site_site_symmetry_multiplicity
Pb     Pb   0.00000     0.25000     0.62500     1.0000     Uiso 0.0110     4   
W      W    0.00000     0.25000     0.12500     1.0000     Uiso 0.0110     4   
O      O    0.23170     0.11220     0.04300     1.0000     Uiso 0.0180     16  

loop_  _atom_type_symbol _atom_type_number_in_cell
  O       16
  Pb      4
  W       4

# Note that Z affects _cell_formula_sum and _weight
_cell_formula_units_Z  4
_chemical_formula_sum  "O4 Pb W"
_chemical_formula_weight  455.05

File: results/experimental-eval/divalent-tungstates-PG15/baseline-opus/attempts/case-013-r1/evaluation/project_replay/phase_1.cif
 
######################################################################
data_final

# phase info for WO3 follows
_pd_phase_name  WO3
_cell_length_a  7.29811
_cell_length_b  7.54121
_cell_length_c  7.69467
_cell_angle_alpha  90.0000
_cell_angle_beta  90.4664
_cell_angle_gamma  90.0000
_cell_volume  423.474
_symmetry_cell_setting  monoclinic
_symmetry_space_group_name_H-M  "P 21/n"
loop_
    _space_group_symop_id
    _space_group_symop_operation_xyz
     1  x,y,z
     2  1/2-x,1/2+y,1/2-z
     3  -x,-y,-z
     4  1/2+x,1/2-y,1/2+z

# ATOMIC COORDINATES AND DISPLACEMENT PARAMETERS
loop_ 
   _atom_site_label
   _atom_site_type_symbol
   _atom_site_fract_x
   _atom_site_fract_y
   _atom_site_fract_z
   _atom_site_occupancy
   _atom_site_adp_type
   _atom_site_U_iso_or_equiv
   _atom_site_site_symmetry_multiplicity
O6     O2-  0.28000     0.24000     -0.03000    1.0000     Uiso 0.0180     4   
W2     W6+  0.24700     0.03300     0.78100     1.0000     Uiso 0.0110     4   
O2     O2-  0.00000     0.47500     0.22000     1.0000     Uiso 0.0180     4   
O5     O2-  0.28000     0.04000     0.03000     1.0000     Uiso 0.0180     4   
O4     O2-  0.21000     0.29000     0.73500     1.0000     Uiso 0.0180     4   
O3     O2-  0.29000     0.29000     0.26500     1.0000     Uiso 0.0180     4   
O1     O2-  0.00000     0.02500     0.22000     1.0000     Uiso 0.0180     4   
W1     W6+  0.25200     0.02600     0.28500     1.0000     Uiso 0.0110     4   

loop_  _atom_type_symbol _atom_type_number_in_cell
  O-2     24
  W+6     8

# Note that Z affects _cell_formula_sum and _weight
_cell_formula_units_Z  4
_chemical_formula_sum  "O6 W2"
_chemical_formula_weight  463.69

File: results/experimental-eval/divalent-tungstates-PG15/baseline-opus/attempts/case-013-r1/evaluation/project_replay/phase_3.cif
 
######################################################################
data_final

# phase info for massicot follows
_pd_phase_name  massicot
_cell_length_a  5.89464
_cell_length_b  5.48700
_cell_length_c  4.75465
_cell_angle_alpha  90.0000
_cell_angle_beta  90.0000
_cell_angle_gamma  90.0000
_cell_volume  153.784
_symmetry_cell_setting  orthorhombic
_symmetry_space_group_name_H-M  "P b c m"
loop_
    _space_group_symop_id
    _space_group_symop_operation_xyz
     1  x,y,z
     2  -x,1/2+y,z
     3  x,1/2-y,1/2+z
     4  -x,-y,1/2+z
     5  -x,-y,-z
     6  x,1/2-y,-z
     7  -x,1/2+y,1/2-z
     8  x,y,1/2-z

# ATOMIC COORDINATES AND DISPLACEMENT PARAMETERS
loop_ 
   _atom_site_label
   _atom_site_type_symbol
   _atom_site_fract_x
   _atom_site_fract_y
   _atom_site_fract_z
   _atom_site_occupancy
   _atom_site_adp_type
   _atom_site_U_iso_or_equiv
   _atom_site_site_symmetry_multiplicity
O1     O2-  -0.13200    0.08200     0.25000     1.0000     Uiso 0.0180     4   
Pb1    Pb2+ 0.23100     0.01400     0.25000     1.0000     Uiso 0.0110     4   

loop_  _atom_type_symbol _atom_type_number_in_cell
  O-2     4
  Pb+2    4

# Note that Z affects _cell_formula_sum and _weight
_cell_formula_units_Z  4
_chemical_formula_sum  "O Pb"
_chemical_formula_weight  223.2

File: results/experimental-eval/divalent-tungstates-PG15/baseline-opus/attempts/case-013-r1/evaluation/project_replay/phase_4.cif
 
######################################################################
data_final

# phase info for Pb2WO5 follows
_pd_phase_name  Pb2WO5
_cell_length_a  14.2208
_cell_length_b  5.80545
_cell_length_c  7.35127
_cell_angle_alpha  90.0000
_cell_angle_beta  113.878
_cell_angle_gamma  90.0000
_cell_volume  554.961
_symmetry_cell_setting  monoclinic
_symmetry_space_group_name_H-M  "C 2/m"
loop_
    _space_group_symop_id
    _space_group_symop_operation_xyz
     1  x,y,z
     2  -x,y,-z
     3  -x,-y,-z
     4  x,-y,z
     5  1/2+x,1/2+y,z
     6  1/2-x,1/2+y,-z
     7  1/2-x,1/2-y,-z
     8  1/2+x,1/2-y,z

# ATOMIC COORDINATES AND DISPLACEMENT PARAMETERS
loop_ 
   _atom_site_label
   _atom_site_type_symbol
   _atom_site_fract_x
   _atom_site_fract_y
   _atom_site_fract_z
   _atom_site_occupancy
   _atom_site_adp_type
   _atom_site_U_iso_or_equiv
   _atom_site_site_symmetry_multiplicity
Pb1    Pb   0.13713     0.00000     0.11447     1.0000     Uiso 0.0110     4   
Pb2    Pb   0.01350     0.50000     0.25628     1.0000     Uiso 0.0110     4   
W1     W    0.33103     0.50000     0.34061     1.0000     Uiso 0.0110     4   
O1     O    0.08590     0.00000     0.39990     1.0000     Uiso 0.0180     4   
O2     O    0.35280     0.74250     0.21820     1.0000     Uiso 0.0180     8   
O3     O    0.20090     0.50000     0.30690     1.0000     Uiso 0.0180     4   
O4     O    0.00000     0.25500     0.00000     1.0000     Uiso 0.0180     4   

loop_  _atom_type_symbol _atom_type_number_in_cell
  O       20
  Pb      8
  W       4

# Note that Z affects _cell_formula_sum and _weight
_cell_formula_units_Z  4
_chemical_formula_sum  "O5 Pb2 W"
_chemical_formula_weight  678.25

File: results/experimental-eval/divalent-tungstates-PG15/baseline-opus/attempts/case-013-r1/workspace/litharge.cif
 
######################################################################
data_final

# phase info for litharge follows
_pd_phase_name  litharge
_cell_length_a  3.97447
_cell_length_b  3.97447
_cell_length_c  5.03435
_cell_angle_alpha  90.0000
_cell_angle_beta  90.0000
_cell_angle_gamma  90.0000
_cell_volume  79.5248
_symmetry_cell_setting  tetragonal
_symmetry_space_group_name_H-M  "P 4/n m m"
loop_
    _space_group_symop_id
    _space_group_symop_operation_xyz
     1  x,y,z
     2  1/2-y,x,z
     3  1/2-x,1/2-y,z
     4  y,1/2-x,z
     5  1/2-x,y,z
     6  1/2-y,1/2-x,z
     7  x,1/2-y,z
     8  y,x,z
     9  -x,-y,-z
    10  1/2+y,-x,-z
    11  1/2+x,1/2+y,-z
    12  -y,1/2+x,-z
    13  1/2+x,-y,-z
    14  1/2+y,1/2+x,-z
    15  -x,1/2+y,-z
    16  -y,-x,-z

# ATOMIC COORDINATES AND DISPLACEMENT PARAMETERS
loop_ 
   _atom_site_label
   _atom_site_type_symbol
   _atom_site_fract_x
   _atom_site_fract_y
   _atom_site_fract_z
   _atom_site_occupancy
   _atom_site_adp_type
   _atom_site_U_iso_or_equiv
   _atom_site_site_symmetry_multiplicity
Pb1    Pb   0.25000     0.25000     0.23850     1.0000     Uiso 0.0110     2   
O1     O    0.75000     0.25000     0.00000     1.0000     Uiso 0.0180     2   

loop_  _atom_type_symbol _atom_type_number_in_cell
  O       2
  Pb      2

# Note that Z affects _cell_formula_sum and _weight
_cell_formula_units_Z  2
_chemical_formula_sum  "O Pb"
_chemical_formula_weight  223.2

File: results/experimental-eval/divalent-tungstates-PG15/baseline-opus/attempts/case-014-r1/evaluation/project_replay/phase_0.cif
 
######################################################################
data_final

# phase info for SrWO4 follows
_pd_phase_name  SrWO4
_cell_length_a  5.41866
_cell_length_b  5.41866
_cell_length_c  11.9604
_cell_angle_alpha  90.0000
_cell_angle_beta  90.0000
_cell_angle_gamma  90.0000
_cell_volume  351.180
_symmetry_cell_setting  tetragonal
_symmetry_space_group_name_H-M  "I 41/a"
loop_
    _space_group_symop_id
    _space_group_symop_operation_xyz
     1  x,y,z
     2  3/4-y,1/4+x,1/4+z
     3  1/2-x,-y,1/2+z
     4  3/4+y,3/4-x,3/4+z
     5  -x,-y,-z
     6  1/4+y,3/4-x,3/4-z
     7  1/2+x,y,1/2-z
     8  1/4-y,1/4+x,1/4-z
     9  1/2+x,1/2+y,1/2+z
    10  1/4-y,3/4+x,3/4+z
    11  -x,1/2-y,z
    12  1/4+y,1/4-x,1/4+z
    13  1/2-x,1/2-y,1/2-z
    14  3/4+y,1/4-x,1/4-z
    15  x,1/2+y,-z
    16  3/4-y,3/4+x,3/4-z

# ATOMIC COORDINATES AND DISPLACEMENT PARAMETERS
loop_ 
   _atom_site_label
   _atom_site_type_symbol
   _atom_site_fract_x
   _atom_site_fract_y
   _atom_site_fract_z
   _atom_site_occupancy
   _atom_site_adp_type
   _atom_site_U_iso_or_equiv
   _atom_site_site_symmetry_multiplicity
Sr     Sr   0.00000     0.25000     0.62500     1.0000     Uiso 0.0108     4   
W      W    0.00000     0.25000     0.12500     1.0000     Uiso 0.0100     4   
O      O    0.23879     0.10452     0.04180     1.0000     Uiso 0.0269     16  

loop_  _atom_type_symbol _atom_type_number_in_cell
  O       16
  Sr      4
  W       4

# Note that Z affects _cell_formula_sum and _weight
_cell_formula_units_Z  4
_chemical_formula_sum  "O4 Sr W"
_chemical_formula_weight  335.47

File: results/experimental-eval/divalent-tungstates-PG15/baseline-opus/attempts/case-014-r1/evaluation/project_replay/phase_1.cif
 
######################################################################
data_final

# phase info for WO3 follows
_pd_phase_name  WO3
_cell_length_a  7.30079
_cell_length_b  7.53826
_cell_length_c  7.69420
_cell_angle_alpha  90.0000
_cell_angle_beta  90.7228
_cell_angle_gamma  90.0000
_cell_volume  423.418
_symmetry_cell_setting  monoclinic
_symmetry_space_group_name_H-M  "P 21/n"
loop_
    _space_group_symop_id
    _space_group_symop_operation_xyz
     1  x,y,z
     2  1/2-x,1/2+y,1/2-z
     3  -x,-y,-z
     4  1/2+x,1/2-y,1/2+z

# ATOMIC COORDINATES AND DISPLACEMENT PARAMETERS
loop_ 
   _atom_site_label
   _atom_site_type_symbol
   _atom_site_fract_x
   _atom_site_fract_y
   _atom_site_fract_z
   _atom_site_occupancy
   _atom_site_adp_type
   _atom_site_U_iso_or_equiv
   _atom_site_site_symmetry_multiplicity
O6     O2-  0.28000     0.24000     -0.03000    1.0000     Uiso 0.0120     4   
W2     W6+  0.26148     0.02951     0.77981     1.0000     Uiso 0.0060     4   
O2     O2-  0.00000     0.47500     0.22000     1.0000     Uiso 0.0120     4   
O5     O2-  0.28000     0.04000     0.03000     1.0000     Uiso 0.0120     4   
O4     O2-  0.21000     0.29000     0.73500     1.0000     Uiso 0.0120     4   
O3     O2-  0.29000     0.29000     0.26500     1.0000     Uiso 0.0120     4   
O1     O2-  0.00000     0.02500     0.22000     1.0000     Uiso 0.0120     4   
W1     W6+  0.24312     0.03018     0.28196     1.0000     Uiso 0.0060     4   

loop_  _atom_type_symbol _atom_type_number_in_cell
  O-2     24
  W+6     8

# Note that Z affects _cell_formula_sum and _weight
_cell_formula_units_Z  4
_chemical_formula_sum  "O6 W2"
_chemical_formula_weight  463.69

File: results/experimental-eval/divalent-tungstates-PG15/baseline-opus/attempts/case-014-r1/workspace/SrWO4.cif
 
######################################################################
data_final

# phase info for SrWO4 follows
_pd_phase_name  SrWO4
_cell_length_a  5.41866
_cell_length_b  5.41866
_cell_length_c  11.9604
_cell_angle_alpha  90.0000
_cell_angle_beta  90.0000
_cell_angle_gamma  90.0000
_cell_volume  351.180
_symmetry_cell_setting  tetragonal
_symmetry_space_group_name_H-M  "I 41/a"
loop_
    _space_group_symop_id
    _space_group_symop_operation_xyz
     1  x,y,z
     2  3/4-y,1/4+x,1/4+z
     3  1/2-x,-y,1/2+z
     4  3/4+y,3/4-x,3/4+z
     5  -x,-y,-z
     6  1/4+y,3/4-x,3/4-z
     7  1/2+x,y,1/2-z
     8  1/4-y,1/4+x,1/4-z
     9  1/2+x,1/2+y,1/2+z
    10  1/4-y,3/4+x,3/4+z
    11  -x,1/2-y,z
    12  1/4+y,1/4-x,1/4+z
    13  1/2-x,1/2-y,1/2-z
    14  3/4+y,1/4-x,1/4-z
    15  x,1/2+y,-z
    16  3/4-y,3/4+x,3/4-z

# ATOMIC COORDINATES AND DISPLACEMENT PARAMETERS
loop_ 
   _atom_site_label
   _atom_site_type_symbol
   _atom_site_fract_x
   _atom_site_fract_y
   _atom_site_fract_z
   _atom_site_occupancy
   _atom_site_adp_type
   _atom_site_U_iso_or_equiv
   _atom_site_site_symmetry_multiplicity
Sr     Sr   0.00000     0.25000     0.62500     1.0000     Uiso 0.0108(12) 4   
W      W    0.00000     0.25000     0.12500     1.0000     Uiso 0.0100(9)  4   
O      O    0.23879     0.10452     0.04180     1.0000     Uiso 0.027(5)   16  

loop_  _atom_type_symbol _atom_type_number_in_cell
  O       16
  Sr      4
  W       4

# Note that Z affects _cell_formula_sum and _weight
_cell_formula_units_Z  4
_chemical_formula_sum  "O4 Sr W"
_chemical_formula_weight  335.47

File: results/experimental-eval/divalent-tungstates-PG15/baseline-opus/attempts/case-014-r1/workspace/WO3.cif
 
######################################################################
data_final

# phase info for WO3 follows
_pd_phase_name  WO3
_cell_length_a  7.30079
_cell_length_b  7.53826
_cell_length_c  7.69420
_cell_angle_alpha  90.0000
_cell_angle_beta  90.7228
_cell_angle_gamma  90.0000
_cell_volume  423.418
_symmetry_cell_setting  monoclinic
_symmetry_space_group_name_H-M  "P 21/n"
loop_
    _space_group_symop_id
    _space_group_symop_operation_xyz
     1  x,y,z
     2  1/2-x,1/2+y,1/2-z
     3  -x,-y,-z
     4  1/2+x,1/2-y,1/2+z

# ATOMIC COORDINATES AND DISPLACEMENT PARAMETERS
loop_ 
   _atom_site_label
   _atom_site_type_symbol
   _atom_site_fract_x
   _atom_site_fract_y
   _atom_site_fract_z
   _atom_site_occupancy
   _atom_site_adp_type
   _atom_site_U_iso_or_equiv
   _atom_site_site_symmetry_multiplicity
O6     O2-  0.28000     0.24000     -0.03000    1.0000     Uiso 0.0120     4   
W2     W6+  0.261(8)    0.030(10)   0.780(7)    1.0000     Uiso 0.0060     4   
O2     O2-  0.00000     0.47500     0.22000     1.0000     Uiso 0.0120     4   
O5     O2-  0.28000     0.04000     0.03000     1.0000     Uiso 0.0120     4   
O4     O2-  0.21000     0.29000     0.73500     1.0000     Uiso 0.0120     4   
O3     O2-  0.29000     0.29000     0.26500     1.0000     Uiso 0.0120     4   
O1     O2-  0.00000     0.02500     0.22000     1.0000     Uiso 0.0120     4   
W1     W6+  0.243(8)    0.030(10)   0.282(7)    1.0000     Uiso 0.0060     4   

loop_  _atom_type_symbol _atom_type_number_in_cell
  O-2     24
  W+6     8

# Note that Z affects _cell_formula_sum and _weight
_cell_formula_units_Z  4
_chemical_formula_sum  "O6 W2"
_chemical_formula_weight  463.69

File: results/experimental-eval/divalent-tungstates-PG15/baseline-opus/attempts/case-015-r1/evaluation/project_replay/phase_0.cif
 
######################################################################
data_final

# phase info for ZnWO4 follows
_pd_phase_name  ZnWO4
_cell_length_a  4.69248
_cell_length_b  5.72051
_cell_length_c  4.92809
_cell_angle_alpha  90.0000
_cell_angle_beta  90.6349
_cell_angle_gamma  90.0000
_cell_volume  132.279
_symmetry_cell_setting  monoclinic
_symmetry_space_group_name_H-M  "P 2/c"
loop_
    _space_group_symop_id
    _space_group_symop_operation_xyz
     1  x,y,z
     2  -x,y,1/2-z
     3  -x,-y,-z
     4  x,-y,1/2+z

# ATOMIC COORDINATES AND DISPLACEMENT PARAMETERS
loop_ 
   _atom_site_label
   _atom_site_type_symbol
   _atom_site_fract_x
   _atom_site_fract_y
   _atom_site_fract_z
   _atom_site_occupancy
   _atom_site_adp_type
   _atom_site_U_iso_or_equiv
   _atom_site_site_symmetry_multiplicity
W      W    0.00000     0.18284     0.25000     1.0000     Uiso 0.0050     2   
Zn     Zn   0.50000     0.68403     0.25000     1.0000     Uiso 0.0050     2   
O1     O    0.21308     0.10302     -0.06265    1.0000     Uiso 0.0050     4   
O2     O    0.24875     0.37239     0.39915     1.0000     Uiso 0.0050     4   

loop_  _atom_type_symbol _atom_type_number_in_cell
  O       8
  W       2
  Zn      2

# Note that Z affects _cell_formula_sum and _weight
_cell_formula_units_Z  2
_chemical_formula_sum  "O4 W Zn"
_chemical_formula_weight  313.23

File: results/experimental-eval/divalent-tungstates-PG15/baseline-opus/attempts/case-015-r1/evaluation/project_replay/phase_1.cif
 
######################################################################
data_final

# phase info for WO3 follows
_pd_phase_name  WO3
_cell_length_a  7.69354
_cell_length_b  7.53830
_cell_length_c  10.5331
_cell_angle_alpha  90.0000
_cell_angle_beta  136.099
_cell_angle_gamma  90.0000
_cell_volume  423.591
_symmetry_cell_setting  monoclinic
_symmetry_space_group_name_H-M  "P 21/c"
loop_
    _space_group_symop_id
    _space_group_symop_operation_xyz
     1  x,y,z
     2  -x,1/2+y,1/2-z
     3  -x,-y,-z
     4  x,1/2-y,1/2+z

# ATOMIC COORDINATES AND DISPLACEMENT PARAMETERS
loop_ 
   _atom_site_label
   _atom_site_type_symbol
   _atom_site_fract_x
   _atom_site_fract_y
   _atom_site_fract_z
   _atom_site_occupancy
   _atom_site_adp_type
   _atom_site_U_iso_or_equiv
   _atom_site_site_symmetry_multiplicity
O6     O    0.71400     0.48700     0.72100     1.0000     Uiso 0.0136     4   
O2     O    0.22500     0.47400     0.00700     1.0000     Uiso 0.0136     4   
W1     W    0.02800     0.03700     0.74600     1.0000     Uiso 0.0136     4   
O5     O    0.71600     0.04300     0.70800     1.0000     Uiso 0.0136     4   
O3     O    0.99800     0.26200     0.71200     1.0000     Uiso 0.0136     4   
O1     O    0.20600     0.04200     0.99500     1.0000     Uiso 0.0136     4   
W2     W    0.53400     0.02300     0.75000     1.0000     Uiso 0.0136     4   
O4     O    0.51900     0.25900     0.78900     1.0000     Uiso 0.0136     4   

loop_  _atom_type_symbol _atom_type_number_in_cell
  O       24
  W       8

# Note that Z affects _cell_formula_sum and _weight
_cell_formula_units_Z  4
_chemical_formula_sum  "O6 W2"
_chemical_formula_weight  463.69

File: results/experimental-eval/divalent-tungstates-PG15/baseline-opus/attempts/case-015-r1/evaluation/project_replay/phase_2.cif
 
######################################################################
data_final

# phase info for ZnO follows
_pd_phase_name  ZnO
_cell_length_a  3.25140
_cell_length_b  3.25140
_cell_length_c  5.20809
_cell_angle_alpha  90.0000
_cell_angle_beta  90.0000
_cell_angle_gamma  120.000
_cell_volume  47.6815
_symmetry_cell_setting  hexagonal
_symmetry_space_group_name_H-M  "P 63 m c"
loop_
    _space_group_symop_id
    _space_group_symop_operation_xyz
     1  x,y,z
     2  x-y,x,1/2+z
     3  -y,x-y,z
     4  -x,-y,1/2+z
     5  y-x,-x,z
     6  y,y-x,1/2+z
     7  y-x,y,z
     8  -x,y-x,1/2+z
     9  -y,-x,z
    10  x-y,-y,1/2+z
    11  x,x-y,z
    12  y,x,1/2+z

# ATOMIC COORDINATES AND DISPLACEMENT PARAMETERS
loop_ 
   _atom_site_label
   _atom_site_type_symbol
   _atom_site_fract_x
   _atom_site_fract_y
   _atom_site_fract_z
   _atom_site_occupancy
   _atom_site_adp_type
   _atom_site_U_iso_or_equiv
   _atom_site_site_symmetry_multiplicity
Zn     Zn   0.33333     0.66667     0.00000     1.0000     Uiso 0.0053     2   
O      O    0.33333     0.66667     0.38210     1.0000     Uiso 0.0053     2   

loop_  _atom_type_symbol _atom_type_number_in_cell
  O       2
  Zn      2

# Note that Z affects _cell_formula_sum and _weight
_cell_formula_units_Z  2
_chemical_formula_sum  "O Zn"
_chemical_formula_weight  81.38

File: results/experimental-eval/divalent-tungstates-PG15/baseline-opus/attempts/case-015-r1/workspace/WO3.cif
#  Rietveld-refined structure for WO3 (gamma-WO3 (monoclinic room-temperature WO3))
#  Sample: WO3 + ZnO reacted at 900 C; three-phase Rietveld refinement of
#  Cu K-alpha1/K-alpha2 laboratory powder data (10-100 deg 2-theta).
#  Starting model: COD 2311041 (Loopstra & Boldrini, Acta Cryst. 21 (1966) 158; neutron)
#  Refined in GSAS-II (see final.gpx).  Overall fit: Rwp = 4.73 %,
#  Rp = 3.63 %, GOF = 1.250, 8301 points, 44 variables.
#  Weight fraction of this phase (normalised over the 3 modelled crystalline
#  phases) = 20.21(13) %   [esd in units of the last digit]
#  Phase Bragg residual R(F) = 1.99 % on 439 reflections.
#  Isotropic displacement parameters were constrained to a single value per
#  phase; for WO3 they are refined.
 
######################################################################
data_WO3_Rietveld

# phase info for WO3 follows
_pd_phase_name  WO3
_cell_length_a  7.69354(425)
_cell_length_b  7.53829(34)
_cell_length_c  10.53315(768)
_cell_angle_alpha  90.0000
_cell_angle_beta  136.0994(75)
_cell_angle_gamma  90.0000
_cell_volume  423.591(27)
_symmetry_cell_setting  monoclinic
_symmetry_space_group_name_H-M  "P 21/c"
loop_
    _space_group_symop_id
    _space_group_symop_operation_xyz
     1  x,y,z
     2  -x,1/2+y,1/2-z
     3  -x,-y,-z
     4  x,1/2-y,1/2+z

# ATOMIC COORDINATES AND DISPLACEMENT PARAMETERS
loop_ 
   _atom_site_label
   _atom_site_type_symbol
   _atom_site_fract_x
   _atom_site_fract_y
   _atom_site_fract_z
   _atom_site_occupancy
   _atom_site_adp_type
   _atom_site_U_iso_or_equiv
   _atom_site_site_symmetry_multiplicity
O6     O    0.71400     0.48700     0.72100     1.0000     Uiso 0.0136(6)  4   
O2     O    0.22500     0.47400     0.00700     1.0000     Uiso 0.0136(6)  4   
W1     W    0.02800     0.03700     0.74600     1.0000     Uiso 0.0136(6)  4   
O5     O    0.71600     0.04300     0.70800     1.0000     Uiso 0.0136(6)  4   
O3     O    0.99800     0.26200     0.71200     1.0000     Uiso 0.0136(6)  4   
O1     O    0.20600     0.04200     0.99500     1.0000     Uiso 0.0136(6)  4   
W2     W    0.53400     0.02300     0.75000     1.0000     Uiso 0.0136(6)  4   
O4     O    0.51900     0.25900     0.78900     1.0000     Uiso 0.0136(6)  4   

loop_  _atom_type_symbol _atom_type_number_in_cell
  O       24
  W       8

# Note that Z affects _cell_formula_sum and _weight
_cell_formula_units_Z  4
_chemical_formula_sum  "O6 W2"
_chemical_formula_weight  463.69

File: results/experimental-eval/divalent-tungstates-PG15/baseline-opus/attempts/case-015-r1/workspace/ZnO.cif
#  Rietveld-refined structure for ZnO (zincite)
#  Sample: WO3 + ZnO reacted at 900 C; three-phase Rietveld refinement of
#  Cu K-alpha1/K-alpha2 laboratory powder data (10-100 deg 2-theta).
#  Starting model: COD 9004178 (wurtzite-type ZnO)
#  Refined in GSAS-II (see final.gpx).  Overall fit: Rwp = 4.73 %,
#  Rp = 3.63 %, GOF = 1.250, 8301 points, 44 variables.
#  Weight fraction of this phase (normalised over the 3 modelled crystalline
#  phases) = 6.35(16) %   [esd in units of the last digit]
#  Phase Bragg residual R(F) = 1.35 % on 16 reflections.
#  Isotropic displacement parameters were constrained to a single value per
#  phase; for ZnO they are refined.
 
######################################################################
data_ZnO_Rietveld

# phase info for ZnO follows
_pd_phase_name  ZnO
_cell_length_a  3.25140(41)
_cell_length_b  3.25140
_cell_length_c  5.20809(48)
_cell_angle_alpha  90.0000
_cell_angle_beta  90.0000
_cell_angle_gamma  120.0000
_cell_volume  47.681(7)
_symmetry_cell_setting  hexagonal
_symmetry_space_group_name_H-M  "P 63 m c"
loop_
    _space_group_symop_id
    _space_group_symop_operation_xyz
     1  x,y,z
     2  x-y,x,1/2+z
     3  -y,x-y,z
     4  -x,-y,1/2+z
     5  y-x,-x,z
     6  y,y-x,1/2+z
     7  y-x,y,z
     8  -x,y-x,1/2+z
     9  -y,-x,z
    10  x-y,-y,1/2+z
    11  x,x-y,z
    12  y,x,1/2+z

# ATOMIC COORDINATES AND DISPLACEMENT PARAMETERS
loop_ 
   _atom_site_label
   _atom_site_type_symbol
   _atom_site_fract_x
   _atom_site_fract_y
   _atom_site_fract_z
   _atom_site_occupancy
   _atom_site_adp_type
   _atom_site_U_iso_or_equiv
   _atom_site_site_symmetry_multiplicity
Zn     Zn   0.33333     0.66667     0.00000     1.0000     Uiso 0.0053(15) 2   
O      O    0.33333     0.66667     0.38210     1.0000     Uiso 0.0053(15) 2   

loop_  _atom_type_symbol _atom_type_number_in_cell
  O       2
  Zn      2

# Note that Z affects _cell_formula_sum and _weight
_cell_formula_units_Z  2
_chemical_formula_sum  "O Zn"
_chemical_formula_weight  81.38
