Repository: sache07/verifiable-pxrd

# divalent-tungstates-PG15 results

The full expanded-manuscript release is indexed in [RELEASE.md](RELEASE.md): five
main conditions, phase-recovery follow-ups, Sol-high/Opus comparisons, and historical
development records. See the [reproduction guide](../../../docs/MULTIPHASE.md) for
all-condition analyses and independent replay.

The original baseline-versus-evolved comparison below contains two 45-attempt
panels on the 15 measured scans in [`pxrd-bench/divalent-tungstates-PG15`](../../../pxrd-bench/divalent-tungstates-PG15/README.md), with three independent attempts per scan:
- **`baseline/`:** GPT-5.6 Sol at Max reasoning effort, using the plain P0 prompt.

File: results/experimental-eval/divalent-tungstates-PG15/baseline-opus/attempts/case-015-r1/workspace/ZnWO4.cif
#  Rietveld-refined structure for ZnWO4 (sanmartinite)
#  Sample: WO3 + ZnO reacted at 900 C; three-phase Rietveld refinement of
#  Cu K-alpha1/K-alpha2 laboratory powder data (10-100 deg 2-theta).
#  Starting model: COD 1520641 (Dahlborg & Asberg Svensson, Acta Chem. Scand. 53 (1999) 1103)
#  Refined in GSAS-II (see final.gpx).  Overall fit: Rwp = 4.73 %,
#  Rp = 3.63 %, GOF = 1.250, 8301 points, 44 variables.
#  Weight fraction of this phase (normalised over the 3 modelled crystalline
#  phases) = 73.44(17) %   [esd in units of the last digit]
#  Phase Bragg residual R(F) = 1.34 % on 142 reflections.
#  Isotropic displacement parameters were constrained to a single value per
#  phase; for ZnWO4 they are fixed at 0.0050 A^2 (see report.md).
 
######################################################################
data_ZnWO4_Rietveld

# phase info for ZnWO4 follows
_pd_phase_name  ZnWO4
_cell_length_a  4.69248(8)
_cell_length_b  5.72051(10)
_cell_length_c  4.92809(9)
_cell_angle_alpha  90.0000
_cell_angle_beta  90.6349(9)
_cell_angle_gamma  90.0000
_cell_volume  132.279(6)
_symmetry_cell_setting  monoclinic
_symmetry_space_group_name_H-M  "P 2/c"
loop_
    _space_group_symop_id
    _space_group_symop_operation_xyz
     1  x,y,z
     2  -x,y,1/2-z
     3  -x,-y,-z
     4  x,-y,1/2+z

# ATOMIC COORDINATES AND DISPLACEMENT PARAMETERS
loop_ 
   _atom_site_label
   _atom_site_type_symbol
   _atom_site_fract_x
   _atom_site_fract_y
   _atom_site_fract_z
   _atom_site_occupancy
   _atom_site_adp_type
   _atom_site_U_iso_or_equiv
   _atom_site_site_symmetry_multiplicity
W      W    0.00000     0.18284(12) 0.25000     1.0000     Uiso 0.0050     2   
Zn     Zn   0.50000     0.68403(29) 0.25000     1.0000     Uiso 0.0050     2   
O1     O    0.2131(9)   0.1030(8)   -0.0626(11) 1.0000     Uiso 0.0050     4   
O2     O    0.2488(10)  0.3724(8)   0.3992(11)  1.0000     Uiso 0.0050     4   

loop_  _atom_type_symbol _atom_type_number_in_cell
  O       8
  W       2
  Zn      2

# Note that Z affects _cell_formula_sum and _weight
_cell_formula_units_Z  2
_chemical_formula_sum  "O4 W Zn"
_chemical_formula_weight  313.23

File: results/experimental-eval/divalent-tungstates-PG15/baseline-sol-high/attempts/case-001-r1/evaluation/project_replay/phase_0.cif
 
######################################################################
data_final

# phase info for WO3_monoclinic follows
_pd_phase_name  WO3_monoclinic
_cell_length_a  7.30486
_cell_length_b  7.53703
_cell_length_c  7.68902
_cell_angle_alpha  90.0000
_cell_angle_beta  90.7593
_cell_angle_gamma  90.0000
_cell_volume  423.297
_symmetry_cell_setting  monoclinic
_symmetry_space_group_name_H-M  "P 21/n"
loop_
    _space_group_symop_id
    _space_group_symop_operation_xyz
     1  x,y,z
     2  1/2-x,1/2+y,1/2-z
     3  -x,-y,-z
     4  1/2+x,1/2-y,1/2+z

# ATOMIC COORDINATES AND DISPLACEMENT PARAMETERS
loop_ 
   _atom_site_label
   _atom_site_type_symbol
   _atom_site_fract_x
   _atom_site_fract_y
   _atom_site_fract_z
   _atom_site_occupancy
   _atom_site_adp_type
   _atom_site_U_iso_or_equiv
   _atom_site_site_symmetry_multiplicity
O6     O2-  0.28000     0.24000     -0.03000    1.0000     Uiso 0.0000     4   
W2     W6+  0.24700     0.03300     0.78100     1.0000     Uiso 0.0000     4   
O2     O2-  0.00000     0.47500     0.22000     1.0000     Uiso 0.0000     4   
O5     O2-  0.28000     0.04000     0.03000     1.0000     Uiso 0.0000     4   
O4     O2-  0.21000     0.29000     0.73500     1.0000     Uiso 0.0000     4   
O3     O2-  0.29000     0.29000     0.26500     1.0000     Uiso 0.0000     4   
O1     O2-  0.00000     0.02500     0.22000     1.0000     Uiso 0.0000     4   
W1     W6+  0.25200     0.02600     0.28500     1.0000     Uiso 0.0000     4   

loop_  _atom_type_symbol _atom_type_number_in_cell
  O-2     24
  W+6     8

# Note that Z affects _cell_formula_sum and _weight
_cell_formula_units_Z  4
_chemical_formula_sum  "O6 W2"
_chemical_formula_weight  463.69

File: results/experimental-eval/divalent-tungstates-PG15/baseline-sol-high/attempts/case-001-r1/evaluation/project_replay/phase_1.cif
 
######################################################################
data_final

# phase info for BaCO3_witherite follows
_pd_phase_name  BaCO3_witherite
_cell_length_a  5.30649
_cell_length_b  8.91367
_cell_length_c  6.43196
_cell_angle_alpha  90.0000
_cell_angle_beta  90.0000
_cell_angle_gamma  90.0000
_cell_volume  304.234
_symmetry_cell_setting  orthorhombic
_symmetry_space_group_name_H-M  "P m c n"
loop_
    _space_group_symop_id
    _space_group_symop_operation_xyz
     1  x,y,z
     2  1/2-x,y,z
     3  x,1/2-y,1/2+z
     4  1/2-x,1/2-y,1/2+z
     5  -x,-y,-z
     6  1/2+x,-y,-z
     7  -x,1/2+y,1/2-z
     8  1/2+x,1/2+y,1/2-z

# ATOMIC COORDINATES AND DISPLACEMENT PARAMETERS
loop_ 
   _atom_site_label
   _atom_site_type_symbol
   _atom_site_fract_x
   _atom_site_fract_y
   _atom_site_fract_z
   _atom_site_occupancy
   _atom_site_adp_type
   _atom_site_U_iso_or_equiv
   _atom_site_site_symmetry_multiplicity
Ba     Ba   0.25000     0.41620     0.75560     1.0000     Uiso 0.0042     4   
C      C    0.25000     0.74340     -0.07110    1.0000     Uiso 0.0242     4   
O1     O    0.25000     0.90110     -0.07750    1.0000     Uiso 0.0242     4   
O2     O    0.46540     0.68050     -0.07880    1.0000     Uiso 0.0242     8   

loop_  _atom_type_symbol _atom_type_number_in_cell
  C       4
  Ba      4
  O       12

# Note that Z affects _cell_formula_sum and _weight
_cell_formula_units_Z  4
_chemical_formula_sum  "C Ba O3"
_chemical_formula_weight  197.34

File: results/experimental-eval/divalent-tungstates-PG15/baseline-sol-high/attempts/case-001-r2/evaluation/project_replay/phase_1.cif
 
######################################################################
data_final

# phase info for BaCO3 follows
_pd_phase_name  BaCO3
_cell_length_a  5.31088
_cell_length_b  8.92088
_cell_length_c  6.43701
_cell_angle_alpha  90.0000
_cell_angle_beta  90.0000
_cell_angle_gamma  90.0000
_cell_volume  304.971
_symmetry_cell_setting  orthorhombic
_symmetry_space_group_name_H-M  "P m c n"
loop_
    _space_group_symop_id
    _space_group_symop_operation_xyz
     1  x,y,z
     2  1/2-x,y,z
     3  x,1/2-y,1/2+z
     4  1/2-x,1/2-y,1/2+z
     5  -x,-y,-z
     6  1/2+x,-y,-z
     7  -x,1/2+y,1/2-z
     8  1/2+x,1/2+y,1/2-z

# ATOMIC COORDINATES AND DISPLACEMENT PARAMETERS
loop_ 
   _atom_site_label
   _atom_site_type_symbol
   _atom_site_fract_x
   _atom_site_fract_y
   _atom_site_fract_z
   _atom_site_occupancy
   _atom_site_adp_type
   _atom_site_U_iso_or_equiv
   _atom_site_site_symmetry_multiplicity
Ba     Ba   0.25000     0.41620     0.75560     1.0000     Uiso 0.0042     4   
C      C    0.25000     0.74340     -0.07110    1.0000     Uiso 0.0242     4   
O1     O    0.25000     0.90110     -0.07750    1.0000     Uiso 0.0242     4   
O2     O    0.46540     0.68050     -0.07880    1.0000     Uiso 0.0242     8   

loop_  _atom_type_symbol _atom_type_number_in_cell
  C       4
  Ba      4
  O       12

# Note that Z affects _cell_formula_sum and _weight
_cell_formula_units_Z  4
_chemical_formula_sum  "C Ba O3"
_chemical_formula_weight  197.34

File: results/experimental-eval/divalent-tungstates-PG15/baseline-sol-high/attempts/case-001-r2/workspace/phase_1_WO3.cif
 
######################################################################
data_final

# phase info for WO3 follows
_pd_phase_name  WO3
_cell_length_a  7.69815
_cell_length_b  7.54196
_cell_length_c  10.5470
_cell_angle_alpha  90.0000
_cell_angle_beta  136.119
_cell_angle_gamma  90.0000
_cell_volume  424.457
_symmetry_cell_setting  monoclinic
_symmetry_space_group_name_H-M  "P 21/c"
loop_
    _space_group_symop_id
    _space_group_symop_operation_xyz
     1  x,y,z
     2  -x,1/2+y,1/2-z
     3  -x,-y,-z
     4  x,1/2-y,1/2+z

# ATOMIC COORDINATES AND DISPLACEMENT PARAMETERS
loop_ 
   _atom_site_label
   _atom_site_type_symbol
   _atom_site_fract_x
   _atom_site_fract_y
   _atom_site_fract_z
   _atom_site_occupancy
   _atom_site_adp_type
   _atom_site_U_iso_or_equiv
   _atom_site_site_symmetry_multiplicity
O6     O    0.71400     0.48700     0.72100     1.0000     Uiso 0.0000     4   
O2     O    0.22500     0.47400     0.00700     1.0000     Uiso 0.0000     4   
W1     W    0.02800     0.03700     0.74600     1.0000     Uiso 0.0000     4   
O5     O    0.71600     0.04300     0.70800     1.0000     Uiso 0.0000     4   
O3     O    0.99800     0.26200     0.71200     1.0000     Uiso 0.0000     4   
O1     O    0.20600     0.04200     0.99500     1.0000     Uiso 0.0000     4   
W2     W    0.53400     0.02300     0.75000     1.0000     Uiso 0.0000     4   
O4     O    0.51900     0.25900     0.78900     1.0000     Uiso 0.0000     4   

loop_  _atom_type_symbol _atom_type_number_in_cell
  O       24
  W       8

# Note that Z affects _cell_formula_sum and _weight
_cell_formula_units_Z  4
_chemical_formula_sum  "O6 W2"
_chemical_formula_weight  463.69

File: results/experimental-eval/divalent-tungstates-PG15/baseline-sol-high/attempts/case-001-r3/evaluation/project_replay/phase_0.cif
 
######################################################################
data_final

# phase info for WO3 follows
_pd_phase_name  WO3
_cell_length_a  7.30492
_cell_length_b  7.53575
_cell_length_c  7.69045
_cell_angle_alpha  90.0000
_cell_angle_beta  90.7544
_cell_angle_gamma  90.0000
_cell_volume  423.308
_symmetry_cell_setting  monoclinic
_symmetry_space_group_name_H-M  "P 21/n"
loop_
    _space_group_symop_id
    _space_group_symop_operation_xyz
     1  x,y,z
     2  1/2-x,1/2+y,1/2-z
     3  -x,-y,-z
     4  1/2+x,1/2-y,1/2+z

# ATOMIC COORDINATES AND DISPLACEMENT PARAMETERS
loop_ 
   _atom_site_label
   _atom_site_type_symbol
   _atom_site_fract_x
   _atom_site_fract_y
   _atom_site_fract_z
   _atom_site_occupancy
   _atom_site_adp_type
   _atom_site_U_iso_or_equiv
   _atom_site_site_symmetry_multiplicity
O6     O2-  0.28000     0.24000     -0.03000    1.0000     Uiso 0.0000     4   
W2     W6+  0.24700     0.03300     0.78100     1.0000     Uiso 0.0000     4   
O2     O2-  0.00000     0.47500     0.22000     1.0000     Uiso 0.0000     4   
O5     O2-  0.28000     0.04000     0.03000     1.0000     Uiso 0.0000     4   
O4     O2-  0.21000     0.29000     0.73500     1.0000     Uiso 0.0000     4   
O3     O2-  0.29000     0.29000     0.26500     1.0000     Uiso 0.0000     4   
O1     O2-  0.00000     0.02500     0.22000     1.0000     Uiso 0.0000     4   
W1     W6+  0.25200     0.02600     0.28500     1.0000     Uiso 0.0000     4   

loop_  _atom_type_symbol _atom_type_number_in_cell
  O-2     24
  W+6     8

# Note that Z affects _cell_formula_sum and _weight
_cell_formula_units_Z  4
_chemical_formula_sum  "O6 W2"
_chemical_formula_weight  463.69

File: results/experimental-eval/divalent-tungstates-PG15/baseline-sol-high/attempts/case-001-r3/workspace/BaCO3.cif
 
######################################################################
data_final

# phase info for BaCO3 follows
_pd_phase_name  BaCO3
_cell_length_a  5.30637
_cell_length_b  8.91284
_cell_length_c  6.43184
_cell_angle_alpha  90.0000
_cell_angle_beta  90.0000
_cell_angle_gamma  90.0000
_cell_volume  304.193
_symmetry_cell_setting  orthorhombic
_symmetry_space_group_name_H-M  "P m c n"
loop_
    _space_group_symop_id
    _space_group_symop_operation_xyz
     1  x,y,z
     2  1/2-x,y,z
     3  x,1/2-y,1/2+z
     4  1/2-x,1/2-y,1/2+z
     5  -x,-y,-z
     6  1/2+x,-y,-z
     7  -x,1/2+y,1/2-z
     8  1/2+x,1/2+y,1/2-z

# ATOMIC COORDINATES AND DISPLACEMENT PARAMETERS
loop_ 
   _atom_site_label
   _atom_site_type_symbol
   _atom_site_fract_x
   _atom_site_fract_y
   _atom_site_fract_z
   _atom_site_occupancy
   _atom_site_adp_type
   _atom_site_U_iso_or_equiv
   _atom_site_site_symmetry_multiplicity
Ba     Ba   0.25000     0.41620     0.75560     1.0000     Uiso 0.0042     4   
C      C    0.25000     0.74340     -0.07110    1.0000     Uiso 0.0242     4   
O1     O    0.25000     0.90110     -0.07750    1.0000     Uiso 0.0242     4   
O2     O    0.46540     0.68050     -0.07880    1.0000     Uiso 0.0242     8   

loop_  _atom_type_symbol _atom_type_number_in_cell
  C       4
  Ba      4
  O       12

# Note that Z affects _cell_formula_sum and _weight
_cell_formula_units_Z  4
_chemical_formula_sum  "C Ba O3"
_chemical_formula_weight  197.34

File: results/experimental-eval/divalent-tungstates-PG15/baseline-sol-high/attempts/case-002-r1/evaluation/project_replay/phase_0.cif
 
######################################################################
data_final

# phase info for WO3_monoclinic follows
_pd_phase_name  WO3_monoclinic
_cell_length_a  7.32128
_cell_length_b  7.53863
_cell_length_c  7.69488
_cell_angle_alpha  90.0000
_cell_angle_beta  90.7217
_cell_angle_gamma  90.0000
_cell_volume  424.665
_symmetry_cell_setting  monoclinic
_symmetry_space_group_name_H-M  "P 21/n"
loop_
    _space_group_symop_id
    _space_group_symop_operation_xyz
     1  x,y,z
     2  1/2-x,1/2+y,1/2-z
     3  -x,-y,-z
     4  1/2+x,1/2-y,1/2+z

# ATOMIC COORDINATES AND DISPLACEMENT PARAMETERS
loop_ 
   _atom_site_label
   _atom_site_type_symbol
   _atom_site_fract_x
   _atom_site_fract_y
   _atom_site_fract_z
   _atom_site_occupancy
   _atom_site_adp_type
   _atom_site_U_iso_or_equiv
   _atom_site_site_symmetry_multiplicity
O6     O2-  0.28000     0.24000     -0.03000    1.0000     Uiso 0.0000     4   
W2     W6+  0.24700     0.03300     0.78100     1.0000     Uiso 0.0000     4   
O2     O2-  0.00000     0.47500     0.22000     1.0000     Uiso 0.0000     4   
O5     O2-  0.28000     0.04000     0.03000     1.0000     Uiso 0.0000     4   
O4     O2-  0.21000     0.29000     0.73500     1.0000     Uiso 0.0000     4   
O3     O2-  0.29000     0.29000     0.26500     1.0000     Uiso 0.0000     4   
O1     O2-  0.00000     0.02500     0.22000     1.0000     Uiso 0.0000     4   
W1     W6+  0.25200     0.02600     0.28500     1.0000     Uiso 0.0000     4   

loop_  _atom_type_symbol _atom_type_number_in_cell
  O-2     24
  W+6     8

# Note that Z affects _cell_formula_sum and _weight
_cell_formula_units_Z  4
_chemical_formula_sum  "O6 W2"
_chemical_formula_weight  463.69

File: results/experimental-eval/divalent-tungstates-PG15/baseline-sol-high/attempts/case-002-r1/workspace/phase_BaO2.cif
 
######################################################################
data_final

# phase info for BaO2_tetragonal follows
_pd_phase_name  BaO2_tetragonal
_cell_length_a  3.81698
_cell_length_b  3.81698
_cell_length_c  6.85146
_cell_angle_alpha  90.0000
_cell_angle_beta  90.0000
_cell_angle_gamma  90.0000
_cell_volume  99.8213
_symmetry_cell_setting  tetragonal
_symmetry_space_group_name_H-M  "I 4/m m m"
loop_
    _space_group_symop_id
    _space_group_symop_operation_xyz
     1  x,y,z
     2  -y,x,z
     3  -x,-y,z
     4  y,-x,z
     5  -x,y,z
     6  -y,-x,z
     7  x,-y,z
     8  y,x,z
     9  -x,-y,-z
    10  y,-x,-z
    11  x,y,-z
    12  -y,x,-z
    13  x,-y,-z
    14  y,x,-z
    15  -x,y,-z
    16  -y,-x,-z
    17  1/2+x,1/2+y,1/2+z
    18  1/2-y,1/2+x,1/2+z
    19  1/2-x,1/2-y,1/2+z
    20  1/2+y,1/2-x,1/2+z
    21  1/2-x,1/2+y,1/2+z
    22  1/2-y,1/2-x,1/2+z
    23  1/2+x,1/2-y,1/2+z
    24  1/2+y,1/2+x,1/2+z
    25  1/2-x,1/2-y,1/2-z
    26  1/2+y,1/2-x,1/2-z
    27  1/2+x,1/2+y,1/2-z
    28  1/2-y,1/2+x,1/2-z
    29  1/2+x,1/2-y,1/2-z
    30  1/2+y,1/2+x,1/2-z
    31  1/2-x,1/2+y,1/2-z
    32  1/2-y,1/2-x,1/2-z

# ATOMIC COORDINATES AND DISPLACEMENT PARAMETERS
loop_ 
   _atom_site_label
   _atom_site_type_symbol
   _atom_site_fract_x
   _atom_site_fract_y
   _atom_site_fract_z
   _atom_site_occupancy
   _atom_site_adp_type
   _atom_site_U_iso_or_equiv
   _atom_site_site_symmetry_multiplicity
Ba1    Ba2+ 0.00000     0.00000     0.00000     1.0000     Uiso 0.0100     2   
O1     O1-  0.00000     0.00000     0.40400     1.0000     Uiso 0.0100     4   

loop_  _atom_type_symbol _atom_type_number_in_cell
  Ba+2    2
  O-1     4

# Note that Z affects _cell_formula_sum and _weight
_cell_formula_units_Z  2
_chemical_formula_sum  "Ba O2"
_chemical_formula_weight  169.33

File: results/experimental-eval/divalent-tungstates-PG15/baseline-sol-high/attempts/case-002-r2/evaluation/project_replay/phase_1.cif
 
######################################################################
data_final

# phase info for BaO2 follows
_pd_phase_name  BaO2
_cell_length_a  3.81561
_cell_length_b  3.81561
_cell_length_c  6.85276
_cell_angle_alpha  90.0000
_cell_angle_beta  90.0000
_cell_angle_gamma  90.0000
_cell_volume  99.7686
_symmetry_cell_setting  tetragonal
_symmetry_space_group_name_H-M  "I 4/m m m"
loop_
    _space_group_symop_id
    _space_group_symop_operation_xyz
     1  x,y,z
     2  -y,x,z
     3  -x,-y,z
     4  y,-x,z
     5  -x,y,z
     6  -y,-x,z
     7  x,-y,z
     8  y,x,z
     9  -x,-y,-z
    10  y,-x,-z
    11  x,y,-z
    12  -y,x,-z
    13  x,-y,-z
    14  y,x,-z
    15  -x,y,-z
    16  -y,-x,-z
    17  1/2+x,1/2+y,1/2+z
    18  1/2-y,1/2+x,1/2+z
    19  1/2-x,1/2-y,1/2+z
    20  1/2+y,1/2-x,1/2+z
    21  1/2-x,1/2+y,1/2+z
    22  1/2-y,1/2-x,1/2+z
    23  1/2+x,1/2-y,1/2+z
    24  1/2+y,1/2+x,1/2+z
    25  1/2-x,1/2-y,1/2-z
    26  1/2+y,1/2-x,1/2-z
    27  1/2+x,1/2+y,1/2-z
    28  1/2-y,1/2+x,1/2-z
    29  1/2+x,1/2-y,1/2-z
    30  1/2+y,1/2+x,1/2-z
    31  1/2-x,1/2+y,1/2-z
    32  1/2-y,1/2-x,1/2-z

# ATOMIC COORDINATES AND DISPLACEMENT PARAMETERS
loop_ 
   _atom_site_label
   _atom_site_type_symbol
   _atom_site_fract_x
   _atom_site_fract_y
   _atom_site_fract_z
   _atom_site_occupancy
   _atom_site_adp_type
   _atom_site_U_iso_or_equiv
   _atom_site_site_symmetry_multiplicity
Ba1    Ba2+ 0.00000     0.00000     0.00000     1.0000     Uiso 0.0100     2   
O1     O1-  0.00000     0.00000     0.40400     1.0000     Uiso 0.0100     4   

loop_  _atom_type_symbol _atom_type_number_in_cell
  Ba+2    2
  O-1     4

# Note that Z affects _cell_formula_sum and _weight
_cell_formula_units_Z  2
_chemical_formula_sum  "Ba O2"
_chemical_formula_weight  169.33

File: results/experimental-eval/divalent-tungstates-PG15/baseline-sol-high/attempts/case-002-r2/workspace/phase_1_WO3_triclinic.cif
 
######################################################################
data_final

# phase info for WO3_2106293 follows
_pd_phase_name  WO3_2106293
_cell_length_a  7.32279
_cell_length_b  7.53714
_cell_length_c  7.69735
_cell_angle_alpha  89.3819
_cell_angle_beta  90.7510
_cell_angle_gamma  90.3810
_cell_volume  424.768
_symmetry_cell_setting  triclinic
_symmetry_space_group_name_H-M  "P -1"
loop_
    _space_group_symop_id
    _space_group_symop_operation_xyz
     1  x,y,z
     2  -x,-y,-z

# ATOMIC COORDINATES AND DISPLACEMENT PARAMETERS
loop_ 
   _atom_site_label
   _atom_site_type_symbol
   _atom_site_fract_x
   _atom_site_fract_y
   _atom_site_fract_z
   _atom_site_occupancy
   _atom_site_adp_type
   _atom_site_U_iso_or_equiv
   _atom_site_site_symmetry_multiplicity
O10    O2-  0.29710     0.54460     0.49820     1.0000     Uiso 0.0000     2   
W3     W6+  0.24380     0.03130     0.78170     1.0000     Uiso 0.0000     2   
O6     O2-  0.22040     0.76300     0.22320     1.0000     Uiso 0.0000     2   
O8     O2-  0.28400     0.75830     0.76790     1.0000     Uiso 0.0000     2   
O9     O2-  0.29430     0.04220     0.99980     1.0000     Uiso 0.0000     2   
O5     O2-  0.28510     0.25740     0.28700     1.0000     Uiso 0.0000     2   
W1     W6+  0.25660     0.02590     0.28500     1.0000     Uiso 0.0000     2   
O4     O2-  0.49720     0.96380     0.28780     1.0000     Uiso 0.0000     2   
O3     O2-  0.00760     0.46600     0.28840     1.0000     Uiso 0.0000     2   
W2     W6+  0.25020     0.52800     0.21580     1.0000     Uiso 0.0000     2   
W4     W6+  0.24990     0.53380     0.71900     1.0000     Uiso 0.0000     2   
O11    O2-  0.20960     0.48200     0.99280     1.0000     Uiso 0.0000     2   
O12    O2-  0.20880     0.98300     0.50510     1.0000     Uiso 0.0000     2   
O2     O2-  0.50380     0.53610     0.21810     1.0000     Uiso 0.0000     2   
O1     O2-  0.00070     0.03860     0.21000     1.0000     Uiso 0.0000     2   
O7     O2-  0.21860     0.26270     0.72580     1.0000     Uiso 0.0000     2   

loop_  _atom_type_symbol _atom_type_number_in_cell
  O-2     24
  W+6     8

# Note that Z affects _cell_formula_sum and _weight
_cell_formula_units_Z  2
_chemical_formula_sum  "O12 W4"
_chemical_formula_weight  927.39

File: results/experimental-eval/divalent-tungstates-PG15/baseline-sol-high/attempts/case-002-r3/evaluation/project_replay/phase_0.cif
 
######################################################################
data_final

# phase info for WO3 follows
_pd_phase_name  WO3
_cell_length_a  7.69648
_cell_length_b  7.53826
_cell_length_c  10.5562
_cell_angle_alpha  90.0000
_cell_angle_beta  136.098
_cell_angle_gamma  90.0000
_cell_volume  424.686
_symmetry_cell_setting  monoclinic
_symmetry_space_group_name_H-M  "P 21/c"
loop_
    _space_group_symop_id
    _space_group_symop_operation_xyz
     1  x,y,z
     2  -x,1/2+y,1/2-z
     3  -x,-y,-z
     4  x,1/2-y,1/2+z

# ATOMIC COORDINATES AND DISPLACEMENT PARAMETERS
loop_ 
   _atom_site_label
   _atom_site_type_symbol
   _atom_site_fract_x
   _atom_site_fract_y
   _atom_site_fract_z
   _atom_site_occupancy
   _atom_site_adp_type
   _atom_site_U_iso_or_equiv
   _atom_site_site_symmetry_multiplicity
O6     O    0.71400     0.48700     0.72100     1.0000     Uiso 0.0000     4   
O2     O    0.22500     0.47400     0.00700     1.0000     Uiso 0.0000     4   
W1     W    0.02800     0.03700     0.74600     1.0000     Uiso 0.0000     4   
O5     O    0.71600     0.04300     0.70800     1.0000     Uiso 0.0000     4   
O3     O    0.99800     0.26200     0.71200     1.0000     Uiso 0.0000     4   
O1     O    0.20600     0.04200     0.99500     1.0000     Uiso 0.0000     4   
W2     W    0.53400     0.02300     0.75000     1.0000     Uiso 0.0000     4   
O4     O    0.51900     0.25900     0.78900     1.0000     Uiso 0.0000     4   

loop_  _atom_type_symbol _atom_type_number_in_cell
  O       24
  W       8

# Note that Z affects _cell_formula_sum and _weight
_cell_formula_units_Z  4
_chemical_formula_sum  "O6 W2"
_chemical_formula_weight  463.69

File: results/experimental-eval/divalent-tungstates-PG15/baseline-sol-high/attempts/case-002-r3/evaluation/project_replay/phase_1.cif
 
######################################################################
data_final

# phase info for BaO2 follows
_pd_phase_name  BaO2
_cell_length_a  3.81597
_cell_length_b  3.81597
_cell_length_c  6.85185
_cell_angle_alpha  90.0000
_cell_angle_beta  90.0000
_cell_angle_gamma  90.0000
_cell_volume  99.7740
_symmetry_cell_setting  tetragonal
_symmetry_space_group_name_H-M  "I 4/m m m"
loop_
    _space_group_symop_id
    _space_group_symop_operation_xyz
     1  x,y,z
     2  -y,x,z
     3  -x,-y,z
     4  y,-x,z
     5  -x,y,z
     6  -y,-x,z
     7  x,-y,z
     8  y,x,z
     9  -x,-y,-z
    10  y,-x,-z
    11  x,y,-z
    12  -y,x,-z
    13  x,-y,-z
    14  y,x,-z
    15  -x,y,-z
    16  -y,-x,-z
    17  1/2+x,1/2+y,1/2+z
    18  1/2-y,1/2+x,1/2+z
    19  1/2-x,1/2-y,1/2+z
    20  1/2+y,1/2-x,1/2+z
    21  1/2-x,1/2+y,1/2+z
    22  1/2-y,1/2-x,1/2+z
    23  1/2+x,1/2-y,1/2+z
    24  1/2+y,1/2+x,1/2+z
    25  1/2-x,1/2-y,1/2-z
    26  1/2+y,1/2-x,1/2-z
    27  1/2+x,1/2+y,1/2-z
    28  1/2-y,1/2+x,1/2-z
    29  1/2+x,1/2-y,1/2-z
    30  1/2+y,1/2+x,1/2-z
    31  1/2-x,1/2+y,1/2-z
    32  1/2-y,1/2-x,1/2-z

# ATOMIC COORDINATES AND DISPLACEMENT PARAMETERS
loop_ 
   _atom_site_label
   _atom_site_type_symbol
   _atom_site_fract_x
   _atom_site_fract_y
   _atom_site_fract_z
   _atom_site_occupancy
   _atom_site_adp_type
   _atom_site_U_iso_or_equiv
   _atom_site_site_symmetry_multiplicity
Ba1    Ba2+ 0.00000     0.00000     0.00000     1.0000     Uiso 0.0100     2   
O1     O1-  0.00000     0.00000     0.40400     1.0000     Uiso 0.0100     4   

loop_  _atom_type_symbol _atom_type_number_in_cell
  Ba+2    2
  O-1     4

# Note that Z affects _cell_formula_sum and _weight
_cell_formula_units_Z  2
_chemical_formula_sum  "Ba O2"
_chemical_formula_weight  169.33

File: results/experimental-eval/divalent-tungstates-PG15/baseline-sol-high/attempts/case-003-r1/evaluation/project_replay/phase_0.cif
 
######################################################################
data_final

# phase info for WO3_triclinic follows
_pd_phase_name  WO3_triclinic
_cell_length_a  7.30333
_cell_length_b  7.53538
_cell_length_c  7.69097
_cell_angle_alpha  89.9352
_cell_angle_beta  90.7145
_cell_angle_gamma  90.0153
_cell_volume  423.227
_symmetry_cell_setting  triclinic
_symmetry_space_group_name_H-M  "P -1"
loop_
    _space_group_symop_id
    _space_group_symop_operation_xyz
     1  x,y,z
     2  -x,-y,-z

# ATOMIC COORDINATES AND DISPLACEMENT PARAMETERS
loop_ 
   _atom_site_label
   _atom_site_type_symbol
   _atom_site_fract_x
   _atom_site_fract_y
   _atom_site_fract_z
   _atom_site_occupancy
   _atom_site_adp_type
   _atom_site_U_iso_or_equiv
   _atom_site_site_symmetry_multiplicity
O10    O2-  0.29710     0.54460     0.49820     1.0000     Uiso 0.0000     2   
W3     W6+  0.24380     0.03130     0.78170     1.0000     Uiso 0.0000     2   
O6     O2-  0.22040     0.76300     0.22320     1.0000     Uiso 0.0000     2   
O8     O2-  0.28400     0.75830     0.76790     1.0000     Uiso 0.0000     2   
O9     O2-  0.29430     0.04220     0.99980     1.0000     Uiso 0.0000     2   
O5     O2-  0.28510     0.25740     0.28700     1.0000     Uiso 0.0000     2   
W1     W6+  0.25660     0.02590     0.28500     1.0000     Uiso 0.0000     2   
O4     O2-  0.49720     0.96380     0.28780     1.0000     Uiso 0.0000     2   
O3     O2-  0.00760     0.46600     0.28840     1.0000     Uiso 0.0000     2   
W2     W6+  0.25020     0.52800     0.21580     1.0000     Uiso 0.0000     2   
W4     W6+  0.24990     0.53380     0.71900     1.0000     Uiso 0.0000     2   
O11    O2-  0.20960     0.48200     0.99280     1.0000     Uiso 0.0000     2   
O12    O2-  0.20880     0.98300     0.50510     1.0000     Uiso 0.0000     2   
O2     O2-  0.50380     0.53610     0.21810     1.0000     Uiso 0.0000     2   
O1     O2-  0.00070     0.03860     0.21000     1.0000     Uiso 0.0000     2   
O7     O2-  0.21860     0.26270     0.72580     1.0000     Uiso 0.0000     2   

loop_  _atom_type_symbol _atom_type_number_in_cell
  O-2     24
  W+6     8

# Note that Z affects _cell_formula_sum and _weight
_cell_formula_units_Z  2
_chemical_formula_sum  "O12 W4"
_chemical_formula_weight  927.39

File: results/experimental-eval/divalent-tungstates-PG15/baseline-sol-high/attempts/case-003-r1/evaluation/project_replay/phase_1.cif
 
######################################################################
data_final

# phase info for CaWO4_scheelite follows
_pd_phase_name  CaWO4_scheelite
_cell_length_a  5.24072
_cell_length_b  5.24072
_cell_length_c  11.3805
_cell_angle_alpha  90.0000
_cell_angle_beta  90.0000
_cell_angle_gamma  90.0000
_cell_volume  312.568
_symmetry_cell_setting  tetragonal
_symmetry_space_group_name_H-M  "I 41/a"
loop_
    _space_group_symop_id
    _space_group_symop_operation_xyz
     1  x,y,z
     2  3/4-y,1/4+x,1/4+z
     3  1/2-x,-y,1/2+z
     4  3/4+y,3/4-x,3/4+z
     5  -x,-y,-z
     6  1/4+y,3/4-x,3/4-z
     7  1/2+x,y,1/2-z
     8  1/4-y,1/4+x,1/4-z
     9  1/2+x,1/2+y,1/2+z
    10  1/4-y,3/4+x,3/4+z
    11  -x,1/2-y,z
    12  1/4+y,1/4-x,1/4+z
    13  1/2-x,1/2-y,1/2-z
    14  3/4+y,1/4-x,1/4-z
    15  x,1/2+y,-z
    16  3/4-y,3/4+x,3/4-z

# ATOMIC COORDINATES AND DISPLACEMENT PARAMETERS
loop_ 
   _atom_site_label
   _atom_site_type_symbol
   _atom_site_fract_x
   _atom_site_fract_y
   _atom_site_fract_z
   _atom_site_occupancy
   _atom_site_adp_type
   _atom_site_U_iso_or_equiv
   _atom_site_site_symmetry_multiplicity
Ca1    Ca   0.00000     0.25000     0.62500     1.0000     Uiso 0.0123     4   
W1     W    0.00000     0.25000     0.12500     1.0000     Uiso 0.0110     4   
O1     O    0.15202     0.01135     0.20864     1.0000     Uiso 0.0257     16  

loop_  _atom_type_symbol _atom_type_number_in_cell
  Ca      4
  O       16
  W       4

# Note that Z affects _cell_formula_sum and _weight
_cell_formula_units_Z  4
_chemical_formula_sum  "Ca O4 W"
_chemical_formula_weight  287.93

File: results/experimental-eval/divalent-tungstates-PG15/baseline-sol-high/attempts/case-003-r1/workspace/CaCO3_calcite.cif
 
######################################################################
data_final

# phase info for CaCO3_calcite follows
_pd_phase_name  CaCO3_calcite
_cell_length_a  4.98633
_cell_length_b  4.98633
_cell_length_c  17.0671
_cell_angle_alpha  90.0000
_cell_angle_beta  90.0000
_cell_angle_gamma  120.000
_cell_volume  367.497
_symmetry_cell_setting  trigonal
_symmetry_space_group_name_H-M  "R -3 c"
loop_
    _space_group_symop_id
    _space_group_symop_operation_xyz
     1  x,y,z
     2  -y,x-y,z
     3  y-x,-x,z
     4  y-x,y,1/2+z
     5  -y,-x,1/2+z
     6  x,x-y,1/2+z
     7  -x,-y,-z
     8  y,y-x,-z
     9  x-y,x,-z
    10  x-y,-y,1/2-z
    11  y,x,1/2-z
    12  -x,y-x,1/2-z
    13  2/3+x,1/3+y,1/3+z
    14  2/3-y,1/3+x-y,1/3+z
    15  2/3+y-x,1/3-x,1/3+z
    16  2/3+y-x,1/3+y,5/6+z
    17  2/3-y,1/3-x,5/6+z
    18  2/3+x,1/3+x-y,5/6+z
    19  2/3-x,1/3-y,1/3-z
    20  2/3+y,1/3+y-x,1/3-z
    21  2/3+x-y,1/3+x,1/3-z
    22  2/3+x-y,1/3-y,5/6-z
    23  2/3+y,1/3+x,5/6-z
    24  2/3-x,1/3+y-x,5/6-z
    25  1/3+x,2/3+y,2/3+z
    26  1/3-y,2/3+x-y,2/3+z
    27  1/3+y-x,2/3-x,2/3+z
    28  1/3+y-x,2/3+y,1/6+z
    29  1/3-y,2/3-x,1/6+z
    30  1/3+x,2/3+x-y,1/6+z
    31  1/3-x,2/3-y,2/3-z
    32  1/3+y,2/3+y-x,2/3-z
    33  1/3+x-y,2/3+x,2/3-z
    34  1/3+x-y,2/3-y,1/6-z
    35  1/3+y,2/3+x,1/6-z
    36  1/3-x,2/3+y-x,1/6-z

# ATOMIC COORDINATES AND DISPLACEMENT PARAMETERS
loop_ 
   _atom_site_label
   _atom_site_type_symbol
   _atom_site_fract_x
   _atom_site_fract_y
   _atom_site_fract_z
   _atom_site_occupancy
   _atom_site_adp_type
   _atom_site_U_iso_or_equiv
   _atom_site_site_symmetry_multiplicity
Ca1    Ca   0.00000     0.00000     0.00000     1.0000     Uani 0.0111     6   
C1     C    0.00000     0.00000     0.25000     1.0000     Uani 0.0111     6   
O1     O    0.25530     0.00000     0.25000     1.0000     Uani 0.0183     18  

loop_
   _atom_site_aniso_label
   _atom_site_aniso_U_11
   _atom_site_aniso_U_22
   _atom_site_aniso_U_33
   _atom_site_aniso_U_12
   _atom_site_aniso_U_13
   _atom_site_aniso_U_23
Ca1    0.0111      0.0111      0.0112      0.0056      0.0000      0.0000      
C1     0.0116      0.0116      0.0101      0.0058      0.0000      0.0000      
O1     0.0137      0.0228      0.0214      0.0114      -0.0041     -0.0082     

loop_  _atom_type_symbol _atom_type_number_in_cell
  C       6
  Ca      6
  O       18

# Note that Z affects _cell_formula_sum and _weight
_cell_formula_units_Z  6
_chemical_formula_sum  "C Ca O3"
_chemical_formula_weight  100.09

File: results/experimental-eval/divalent-tungstates-PG15/baseline-sol-high/attempts/case-003-r2/evaluation/project_replay/phase_1.cif
 
######################################################################
data_final

# phase info for CaWO4_scheelite follows
_pd_phase_name  CaWO4_scheelite
_cell_length_a  5.24826
_cell_length_b  5.24826
_cell_length_c  11.3979
_cell_angle_alpha  90.0000
_cell_angle_beta  90.0000
_cell_angle_gamma  90.0000
_cell_volume  313.946
_symmetry_cell_setting  tetragonal
_symmetry_space_group_name_H-M  "I 41/a"
loop_
    _space_group_symop_id
    _space_group_symop_operation_xyz
     1  x,y,z
     2  3/4-y,1/4+x,1/4+z
     3  1/2-x,-y,1/2+z
     4  3/4+y,3/4-x,3/4+z
     5  -x,-y,-z
     6  1/4+y,3/4-x,3/4-z
     7  1/2+x,y,1/2-z
     8  1/4-y,1/4+x,1/4-z
     9  1/2+x,1/2+y,1/2+z
    10  1/4-y,3/4+x,3/4+z
    11  -x,1/2-y,z
    12  1/4+y,1/4-x,1/4+z
    13  1/2-x,1/2-y,1/2-z
    14  3/4+y,1/4-x,1/4-z
    15  x,1/2+y,-z
    16  3/4-y,3/4+x,3/4-z

# ATOMIC COORDINATES AND DISPLACEMENT PARAMETERS
loop_ 
   _atom_site_label
   _atom_site_type_symbol
   _atom_site_fract_x
   _atom_site_fract_y
   _atom_site_fract_z
   _atom_site_occupancy
   _atom_site_adp_type
   _atom_site_U_iso_or_equiv
   _atom_site_site_symmetry_multiplicity
Ca1    Ca   0.00000     0.25000     0.62500     1.0000     Uiso 0.0123     4   
W1     W    0.00000     0.25000     0.12500     1.0000     Uiso 0.0110     4   
O1     O    0.15202     0.01135     0.20864     1.0000     Uiso 0.0257     16  

loop_  _atom_type_symbol _atom_type_number_in_cell
  Ca      4
  O       16
  W       4

# Note that Z affects _cell_formula_sum and _weight
_cell_formula_units_Z  4
_chemical_formula_sum  "Ca O4 W"
_chemical_formula_weight  287.93

File: results/experimental-eval/divalent-tungstates-PG15/baseline-sol-high/attempts/case-003-r2/workspace/phase_calcite.cif
 
######################################################################
data_final

# phase info for CaCO3_calcite follows
_pd_phase_name  CaCO3_calcite
_cell_length_a  4.99381
_cell_length_b  4.99381
_cell_length_c  17.0931
_cell_angle_alpha  90.0000
_cell_angle_beta  90.0000
_cell_angle_gamma  120.000
_cell_volume  369.160
_symmetry_cell_setting  trigonal
_symmetry_space_group_name_H-M  "R -3 c"
loop_
    _space_group_symop_id
    _space_group_symop_operation_xyz
     1  x,y,z
     2  -y,x-y,z
     3  y-x,-x,z
     4  y-x,y,1/2+z
     5  -y,-x,1/2+z
     6  x,x-y,1/2+z
     7  -x,-y,-z
     8  y,y-x,-z
     9  x-y,x,-z
    10  x-y,-y,1/2-z
    11  y,x,1/2-z
    12  -x,y-x,1/2-z
    13  2/3+x,1/3+y,1/3+z
    14  2/3-y,1/3+x-y,1/3+z
    15  2/3+y-x,1/3-x,1/3+z
    16  2/3+y-x,1/3+y,5/6+z
    17  2/3-y,1/3-x,5/6+z
    18  2/3+x,1/3+x-y,5/6+z
    19  2/3-x,1/3-y,1/3-z
    20  2/3+y,1/3+y-x,1/3-z
    21  2/3+x-y,1/3+x,1/3-z
    22  2/3+x-y,1/3-y,5/6-z
    23  2/3+y,1/3+x,5/6-z
    24  2/3-x,1/3+y-x,5/6-z
    25  1/3+x,2/3+y,2/3+z
    26  1/3-y,2/3+x-y,2/3+z
    27  1/3+y-x,2/3-x,2/3+z
    28  1/3+y-x,2/3+y,1/6+z
    29  1/3-y,2/3-x,1/6+z
    30  1/3+x,2/3+x-y,1/6+z
    31  1/3-x,2/3-y,2/3-z
    32  1/3+y,2/3+y-x,2/3-z
    33  1/3+x-y,2/3+x,2/3-z
    34  1/3+x-y,2/3-y,1/6-z
    35  1/3+y,2/3+x,1/6-z
    36  1/3-x,2/3+y-x,1/6-z

# ATOMIC COORDINATES AND DISPLACEMENT PARAMETERS
loop_ 
   _atom_site_label
   _atom_site_type_symbol
   _atom_site_fract_x
   _atom_site_fract_y
   _atom_site_fract_z
   _atom_site_occupancy
   _atom_site_adp_type
   _atom_site_U_iso_or_equiv
   _atom_site_site_symmetry_multiplicity
Ca1    Ca   0.00000     0.00000     0.00000     1.0000     Uani 0.0111     6   
C1     C    0.00000     0.00000     0.25000     1.0000     Uani 0.0111     6   
O1     O    0.25530     0.00000     0.25000     1.0000     Uani 0.0183     18  

loop_
   _atom_site_aniso_label
   _atom_site_aniso_U_11
   _atom_site_aniso_U_22
   _atom_site_aniso_U_33
   _atom_site_aniso_U_12
   _atom_site_aniso_U_13
   _atom_site_aniso_U_23
Ca1    0.0111      0.0111      0.0112      0.0056      0.0000      0.0000      
C1     0.0116      0.0116      0.0101      0.0058      0.0000      0.0000      
O1     0.0137      0.0228      0.0214      0.0114      -0.0041     -0.0082     

loop_  _atom_type_symbol _atom_type_number_in_cell
  C       6
  Ca      6
  O       18

# Note that Z affects _cell_formula_sum and _weight
_cell_formula_units_Z  6
_chemical_formula_sum  "C Ca O3"
_chemical_formula_weight  100.09

File: results/experimental-eval/divalent-tungstates-PG15/baseline-sol-high/attempts/case-003-r2/workspace/phase_wo3.cif
 
######################################################################
data_final

# phase info for WO3_monoclinic follows
_pd_phase_name  WO3_monoclinic
_cell_length_a  7.70186
_cell_length_b  7.54616
_cell_length_c  10.5537
_cell_angle_alpha  90.0000
_cell_angle_beta  136.137
_cell_angle_gamma  90.0000
_cell_volume  425.034
_symmetry_cell_setting  monoclinic
_symmetry_space_group_name_H-M  "P 21/c"
loop_
    _space_group_symop_id
    _space_group_symop_operation_xyz
     1  x,y,z
     2  -x,1/2+y,1/2-z
     3  -x,-y,-z
     4  x,1/2-y,1/2+z

# ATOMIC COORDINATES AND DISPLACEMENT PARAMETERS
loop_ 
   _atom_site_label
   _atom_site_type_symbol
   _atom_site_fract_x
   _atom_site_fract_y
   _atom_site_fract_z
   _atom_site_occupancy
   _atom_site_adp_type
   _atom_site_U_iso_or_equiv
   _atom_site_site_symmetry_multiplicity
O6     O    0.71400     0.48700     0.72100     1.0000     Uiso 0.0000     4   
O2     O    0.22500     0.47400     0.00700     1.0000     Uiso 0.0000     4   
W1     W    0.02800     0.03700     0.74600     1.0000     Uiso 0.0000     4   
O5     O    0.71600     0.04300     0.70800     1.0000     Uiso 0.0000     4   
O3     O    0.99800     0.26200     0.71200     1.0000     Uiso 0.0000     4   
O1     O    0.20600     0.04200     0.99500     1.0000     Uiso 0.0000     4   
W2     W    0.53400     0.02300     0.75000     1.0000     Uiso 0.0000     4   
O4     O    0.51900     0.25900     0.78900     1.0000     Uiso 0.0000     4   

loop_  _atom_type_symbol _atom_type_number_in_cell
  O       24
  W       8

# Note that Z affects _cell_formula_sum and _weight
_cell_formula_units_Z  4
_chemical_formula_sum  "O6 W2"
_chemical_formula_weight  463.69

File: results/experimental-eval/divalent-tungstates-PG15/baseline-sol-high/attempts/case-003-r3/evaluation/project_replay/phase_0.cif
 
######################################################################
data_final

# phase info for CaWO4_scheelite follows
_pd_phase_name  CaWO4_scheelite
_cell_length_a  5.24426
_cell_length_b  5.24426
_cell_length_c  11.3886
_cell_angle_alpha  90.0000
_cell_angle_beta  90.0000
_cell_angle_gamma  90.0000
_cell_volume  313.213
_symmetry_cell_setting  tetragonal
_symmetry_space_group_name_H-M  "I 41/a"
loop_
    _space_group_symop_id
    _space_group_symop_operation_xyz
     1  x,y,z
     2  3/4-y,1/4+x,1/4+z
     3  1/2-x,-y,1/2+z
     4  3/4+y,3/4-x,3/4+z
     5  -x,-y,-z
     6  1/4+y,3/4-x,3/4-z
     7  1/2+x,y,1/2-z
     8  1/4-y,1/4+x,1/4-z
     9  1/2+x,1/2+y,1/2+z
    10  1/4-y,3/4+x,3/4+z
    11  -x,1/2-y,z
    12  1/4+y,1/4-x,1/4+z
    13  1/2-x,1/2-y,1/2-z
    14  3/4+y,1/4-x,1/4-z
    15  x,1/2+y,-z
    16  3/4-y,3/4+x,3/4-z

# ATOMIC COORDINATES AND DISPLACEMENT PARAMETERS
loop_ 
   _atom_site_label
   _atom_site_type_symbol
   _atom_site_fract_x
   _atom_site_fract_y
   _atom_site_fract_z
   _atom_site_occupancy
   _atom_site_adp_type
   _atom_site_U_iso_or_equiv
   _atom_site_site_symmetry_multiplicity
Ca1    Ca   0.00000     0.25000     0.62500     1.0000     Uiso 0.0123     4   
W1     W    0.00000     0.25000     0.12500     1.0000     Uiso 0.0110     4   
O1     O    0.15202     0.01135     0.20864     1.0000     Uiso 0.0257     16  

loop_  _atom_type_symbol _atom_type_number_in_cell
  Ca      4
  O       16
  W       4

# Note that Z affects _cell_formula_sum and _weight
_cell_formula_units_Z  4
_chemical_formula_sum  "Ca O4 W"
_chemical_formula_weight  287.93

File: results/experimental-eval/divalent-tungstates-PG15/baseline-sol-high/attempts/case-003-r3/evaluation/project_replay/phase_2.cif
 
######################################################################
data_final

# phase info for CaCO3_calcite follows
_pd_phase_name  CaCO3_calcite
_cell_length_a  4.99047
_cell_length_b  4.99047
_cell_length_c  17.0762
_cell_angle_alpha  90.0000
_cell_angle_beta  90.0000
_cell_angle_gamma  120.000
_cell_volume  368.302
_symmetry_cell_setting  trigonal
_symmetry_space_group_name_H-M  "R -3 c"
loop_
    _space_group_symop_id
    _space_group_symop_operation_xyz
     1  x,y,z
     2  -y,x-y,z
     3  y-x,-x,z
     4  y-x,y,1/2+z
     5  -y,-x,1/2+z
     6  x,x-y,1/2+z
     7  -x,-y,-z
     8  y,y-x,-z
     9  x-y,x,-z
    10  x-y,-y,1/2-z
    11  y,x,1/2-z
    12  -x,y-x,1/2-z
    13  2/3+x,1/3+y,1/3+z
    14  2/3-y,1/3+x-y,1/3+z
    15  2/3+y-x,1/3-x,1/3+z
    16  2/3+y-x,1/3+y,5/6+z
    17  2/3-y,1/3-x,5/6+z
    18  2/3+x,1/3+x-y,5/6+z
    19  2/3-x,1/3-y,1/3-z
    20  2/3+y,1/3+y-x,1/3-z
    21  2/3+x-y,1/3+x,1/3-z
    22  2/3+x-y,1/3-y,5/6-z
    23  2/3+y,1/3+x,5/6-z
    24  2/3-x,1/3+y-x,5/6-z
    25  1/3+x,2/3+y,2/3+z
    26  1/3-y,2/3+x-y,2/3+z
    27  1/3+y-x,2/3-x,2/3+z
    28  1/3+y-x,2/3+y,1/6+z
    29  1/3-y,2/3-x,1/6+z
    30  1/3+x,2/3+x-y,1/6+z
    31  1/3-x,2/3-y,2/3-z
    32  1/3+y,2/3+y-x,2/3-z
    33  1/3+x-y,2/3+x,2/3-z
    34  1/3+x-y,2/3-y,1/6-z
    35  1/3+y,2/3+x,1/6-z
    36  1/3-x,2/3+y-x,1/6-z

# ATOMIC COORDINATES AND DISPLACEMENT PARAMETERS
loop_ 
   _atom_site_label
   _atom_site_type_symbol
   _atom_site_fract_x
   _atom_site_fract_y
   _atom_site_fract_z
   _atom_site_occupancy
   _atom_site_adp_type
   _atom_site_U_iso_or_equiv
   _atom_site_site_symmetry_multiplicity
Ca1    Ca   0.00000     0.00000     0.00000     1.0000     Uani 0.0111     6   
C1     C    0.00000     0.00000     0.25000     1.0000     Uani 0.0111     6   
O1     O    0.25530     0.00000     0.25000     1.0000     Uani 0.0183     18  

loop_
   _atom_site_aniso_label
   _atom_site_aniso_U_11
   _atom_site_aniso_U_22
   _atom_site_aniso_U_33
   _atom_site_aniso_U_12
   _atom_site_aniso_U_13
   _atom_site_aniso_U_23
Ca1    0.0111      0.0111      0.0112      0.0056      0.0000      0.0000      
C1     0.0116      0.0116      0.0101      0.0058      0.0000      0.0000      
O1     0.0137      0.0228      0.0214      0.0114      -0.0041     -0.0082     

loop_  _atom_type_symbol _atom_type_number_in_cell
  C       6
  Ca      6
  O       18

# Note that Z affects _cell_formula_sum and _weight
_cell_formula_units_Z  6
_chemical_formula_sum  "C Ca O3"
_chemical_formula_weight  100.09
