Repository: sache07/verifiable-pxrd

# divalent-tungstates-PG15 results

The full expanded-manuscript release is indexed in [RELEASE.md](RELEASE.md): five
main conditions, phase-recovery follow-ups, Sol-high/Opus comparisons, and historical
development records. See the [reproduction guide](../../../docs/MULTIPHASE.md) for
all-condition analyses and independent replay.

The original baseline-versus-evolved comparison below contains two 45-attempt
panels on the 15 measured scans in [`pxrd-bench/divalent-tungstates-PG15`](../../../pxrd-bench/divalent-tungstates-PG15/README.md), with three independent attempts per scan:
- **`baseline/`:** GPT-5.6 Sol at Max reasoning effort, using the plain P0 prompt.

File: results/experimental-eval/divalent-tungstates-PG15/baseline-sol-high/attempts/case-007-r2/workspace/MgWO4_wolframite.cif
 
######################################################################
data_final

# phase info for MgWO4_wolframite follows
_pd_phase_name  MgWO4_wolframite
_cell_length_a  4.69310
_cell_length_b  5.67683
_cell_length_c  4.93118
_cell_angle_alpha  90.0000
_cell_angle_beta  90.7713
_cell_angle_gamma  90.0000
_cell_volume  131.364
_symmetry_cell_setting  monoclinic
_symmetry_space_group_name_H-M  "P 2/c"
loop_
    _space_group_symop_id
    _space_group_symop_operation_xyz
     1  x,y,z
     2  -x,y,1/2-z
     3  -x,-y,-z
     4  x,-y,1/2+z

# ATOMIC COORDINATES AND DISPLACEMENT PARAMETERS
loop_ 
   _atom_site_label
   _atom_site_type_symbol
   _atom_site_fract_x
   _atom_site_fract_y
   _atom_site_fract_z
   _atom_site_occupancy
   _atom_site_adp_type
   _atom_site_U_iso_or_equiv
   _atom_site_site_symmetry_multiplicity
Mg     Mg   0.50000     0.67420     0.25000     1.0000     Uiso 0.0079     2   
W      W    0.00000     0.18190     0.25000     1.0000     Uiso 0.0052     2   
O1     O    0.21600     0.10700     0.93700     1.0000     Uiso 0.0084     4   
O2     O    0.25600     0.37660     0.39700     1.0000     Uiso 0.0070     4   

loop_  _atom_type_symbol _atom_type_number_in_cell
  Mg      2
  O       8
  W       2

# Note that Z affects _cell_formula_sum and _weight
_cell_formula_units_Z  2
_chemical_formula_sum  "Mg O4 W"
_chemical_formula_weight  272.15

File: results/experimental-eval/divalent-tungstates-PG15/baseline-sol-high/attempts/case-007-r2/workspace/WO3_gamma_monoclinic.cif
 
######################################################################
data_final

# phase info for WO3_gamma_monoclinic follows
_pd_phase_name  WO3_gamma_monoclinic
_cell_length_a  7.30587
_cell_length_b  7.54093
_cell_length_c  7.69365
_cell_angle_alpha  90.0000
_cell_angle_beta  90.8486
_cell_angle_gamma  90.0000
_cell_volume  423.820
_symmetry_cell_setting  monoclinic
_symmetry_space_group_name_H-M  "P 21/n"
loop_
    _space_group_symop_id
    _space_group_symop_operation_xyz
     1  x,y,z
     2  1/2-x,1/2+y,1/2-z
     3  -x,-y,-z
     4  1/2+x,1/2-y,1/2+z

# ATOMIC COORDINATES AND DISPLACEMENT PARAMETERS
loop_ 
   _atom_site_label
   _atom_site_type_symbol
   _atom_site_fract_x
   _atom_site_fract_y
   _atom_site_fract_z
   _atom_site_occupancy
   _atom_site_adp_type
   _atom_site_U_iso_or_equiv
   _atom_site_site_symmetry_multiplicity
O6     O2-  0.28000     0.24000     -0.03000    1.0000     Uiso 0.0000     4   
W2     W6+  0.24700     0.03300     0.78100     1.0000     Uiso 0.0000     4   
O2     O2-  0.00000     0.47500     0.22000     1.0000     Uiso 0.0000     4   
O5     O2-  0.28000     0.04000     0.03000     1.0000     Uiso 0.0000     4   
O4     O2-  0.21000     0.29000     0.73500     1.0000     Uiso 0.0000     4   
O3     O2-  0.29000     0.29000     0.26500     1.0000     Uiso 0.0000     4   
O1     O2-  0.00000     0.02500     0.22000     1.0000     Uiso 0.0000     4   
W1     W6+  0.25200     0.02600     0.28500     1.0000     Uiso 0.0000     4   

loop_  _atom_type_symbol _atom_type_number_in_cell
  O-2     24
  W+6     8

# Note that Z affects _cell_formula_sum and _weight
_cell_formula_units_Z  4
_chemical_formula_sum  "O6 W2"
_chemical_formula_weight  463.69

File: results/experimental-eval/divalent-tungstates-PG15/baseline-sol-high/attempts/case-007-r3/evaluation/project_replay/phase_0.cif
 
######################################################################
data_final

# phase info for MgWO4 follows
_pd_phase_name  MgWO4
_cell_length_a  4.69243
_cell_length_b  5.67682
_cell_length_c  4.93083
_cell_angle_alpha  90.0000
_cell_angle_beta  90.7751
_cell_angle_gamma  90.0000
_cell_volume  131.336
_symmetry_cell_setting  monoclinic
_symmetry_space_group_name_H-M  "P 2/c"
loop_
    _space_group_symop_id
    _space_group_symop_operation_xyz
     1  x,y,z
     2  -x,y,1/2-z
     3  -x,-y,-z
     4  x,-y,1/2+z

# ATOMIC COORDINATES AND DISPLACEMENT PARAMETERS
loop_ 
   _atom_site_label
   _atom_site_type_symbol
   _atom_site_fract_x
   _atom_site_fract_y
   _atom_site_fract_z
   _atom_site_occupancy
   _atom_site_adp_type
   _atom_site_U_iso_or_equiv
   _atom_site_site_symmetry_multiplicity
Mg     Mg   0.50000     0.67420     0.25000     1.0000     Uiso 0.0079     2   
W      W    0.00000     0.18190     0.25000     1.0000     Uiso 0.0052     2   
O1     O    0.21600     0.10700     0.93700     1.0000     Uiso 0.0084     4   
O2     O    0.25600     0.37660     0.39700     1.0000     Uiso 0.0070     4   

loop_  _atom_type_symbol _atom_type_number_in_cell
  Mg      2
  O       8
  W       2

# Note that Z affects _cell_formula_sum and _weight
_cell_formula_units_Z  2
_chemical_formula_sum  "Mg O4 W"
_chemical_formula_weight  272.15

File: results/experimental-eval/divalent-tungstates-PG15/baseline-sol-high/attempts/case-007-r3/workspace/MgO.cif
 
######################################################################
data_final

# phase info for MgO follows
_pd_phase_name  MgO
_cell_length_a  4.21401
_cell_length_b  4.21401
_cell_length_c  4.21401
_cell_angle_alpha  90.0000
_cell_angle_beta  90.0000
_cell_angle_gamma  90.0000
_cell_volume  74.8317
_symmetry_cell_setting  cubic
_symmetry_space_group_name_H-M  "F m -3 m"
loop_
    _space_group_symop_id
    _space_group_symop_operation_xyz
     1  x,y,z
     2  z,x,y
     3  y,z,x
     4  x,y,-z
     5  -z,x,y
     6  y,-z,x
     7  -z,x,-y
     8  -y,-z,x
     9  y,-z,-x
    10  -x,y,-z
    11  -z,-x,y
    12  x,-y,-z
    13  y,x,z
    14  z,y,x
    15  x,z,y
    16  y,x,-z
    17  -z,y,x
    18  x,-z,y
    19  -z,y,-x
    20  -x,-z,y
    21  x,-z,-y
    22  -y,x,-z
    23  -z,-y,x
    24  y,-x,-z
    25  -x,-y,-z
    26  -z,-x,-y
    27  -y,-z,-x
    28  -x,-y,z
    29  z,-x,-y
    30  -y,z,-x
    31  z,-x,y
    32  y,z,-x
    33  -y,z,x
    34  x,-y,z
    35  z,x,-y
    36  -x,y,z
    37  -y,-x,-z
    38  -z,-y,-x
    39  -x,-z,-y
    40  -y,-x,z
    41  z,-y,-x
    42  -x,z,-y
    43  z,-y,x
    44  x,z,-y
    45  -x,z,y
    46  y,-x,z
    47  z,y,-x
    48  -y,x,z
    49  x,1/2+y,1/2+z
    50  z,1/2+x,1/2+y
    51  y,1/2+z,1/2+x
    52  x,1/2+y,1/2-z
    53  -z,1/2+x,1/2+y
    54  y,1/2-z,1/2+x
    55  -z,1/2+x,1/2-y
    56  -y,1/2-z,1/2+x
    57  y,1/2-z,1/2-x
    58  -x,1/2+y,1/2-z
    59  -z,1/2-x,1/2+y
    60  x,1/2-y,1/2-z
    61  y,1/2+x,1/2+z
    62  z,1/2+y,1/2+x
    63  x,1/2+z,1/2+y
    64  y,1/2+x,1/2-z
    65  -z,1/2+y,1/2+x
    66  x,1/2-z,1/2+y
    67  -z,1/2+y,1/2-x
    68  -x,1/2-z,1/2+y
    69  x,1/2-z,1/2-y
    70  -y,1/2+x,1/2-z
    71  -z,1/2-y,1/2+x
    72  y,1/2-x,1/2-z
    73  -x,1/2-y,1/2-z
    74  -z,1/2-x,1/2-y
    75  -y,1/2-z,1/2-x
    76  -x,1/2-y,1/2+z
    77  z,1/2-x,1/2-y
    78  -y,1/2+z,1/2-x
    79  z,1/2-x,1/2+y
    80  y,1/2+z,1/2-x
    81  -y,1/2+z,1/2+x
    82  x,1/2-y,1/2+z
    83  z,1/2+x,1/2-y
    84  -x,1/2+y,1/2+z
    85  -y,1/2-x,1/2-z
    86  -z,1/2-y,1/2-x
    87  -x,1/2-z,1/2-y
    88  -y,1/2-x,1/2+z
    89  z,1/2-y,1/2-x
    90  -x,1/2+z,1/2-y
    91  z,1/2-y,1/2+x
    92  x,1/2+z,1/2-y
    93  -x,1/2+z,1/2+y
    94  y,1/2-x,1/2+z
    95  z,1/2+y,1/2-x
    96  -y,1/2+x,1/2+z
    97  1/2+x,y,1/2+z
    98  1/2+z,x,1/2+y
    99  1/2+y,z,1/2+x
   100  1/2+x,y,1/2-z
   101  1/2-z,x,1/2+y
   102  1/2+y,-z,1/2+x
   103  1/2-z,x,1/2-y
   104  1/2-y,-z,1/2+x
   105  1/2+y,-z,1/2-x
   106  1/2-x,y,1/2-z
   107  1/2-z,-x,1/2+y
   108  1/2+x,-y,1/2-z
   109  1/2+y,x,1/2+z
   110  1/2+z,y,1/2+x
   111  1/2+x,z,1/2+y
   112  1/2+y,x,1/2-z
   113  1/2-z,y,1/2+x
   114  1/2+x,-z,1/2+y
   115  1/2-z,y,1/2-x
   116  1/2-x,-z,1/2+y
   117  1/2+x,-z,1/2-y
   118  1/2-y,x,1/2-z
   119  1/2-z,-y,1/2+x
   120  1/2+y,-x,1/2-z
   121  1/2-x,-y,1/2-z
   122  1/2-z,-x,1/2-y
   123  1/2-y,-z,1/2-x
   124  1/2-x,-y,1/2+z
   125  1/2+z,-x,1/2-y
   126  1/2-y,z,1/2-x
   127  1/2+z,-x,1/2+y
   128  1/2+y,z,1/2-x
   129  1/2-y,z,1/2+x
   130  1/2+x,-y,1/2+z
   131  1/2+z,x,1/2-y
   132  1/2-x,y,1/2+z
   133  1/2-y,-x,1/2-z
   134  1/2-z,-y,1/2-x
   135  1/2-x,-z,1/2-y
   136  1/2-y,-x,1/2+z
   137  1/2+z,-y,1/2-x
   138  1/2-x,z,1/2-y
   139  1/2+z,-y,1/2+x
   140  1/2+x,z,1/2-y
   141  1/2-x,z,1/2+y
   142  1/2+y,-x,1/2+z
   143  1/2+z,y,1/2-x
   144  1/2-y,x,1/2+z
   145  1/2+x,1/2+y,z
   146  1/2+z,1/2+x,y
   147  1/2+y,1/2+z,x
   148  1/2+x,1/2+y,-z
   149  1/2-z,1/2+x,y
   150  1/2+y,1/2-z,x
   151  1/2-z,1/2+x,-y
   152  1/2-y,1/2-z,x
   153  1/2+y,1/2-z,-x
   154  1/2-x,1/2+y,-z
   155  1/2-z,1/2-x,y
   156  1/2+x,1/2-y,-z
   157  1/2+y,1/2+x,z
   158  1/2+z,1/2+y,x
   159  1/2+x,1/2+z,y
   160  1/2+y,1/2+x,-z
   161  1/2-z,1/2+y,x
   162  1/2+x,1/2-z,y
   163  1/2-z,1/2+y,-x
   164  1/2-x,1/2-z,y
   165  1/2+x,1/2-z,-y
   166  1/2-y,1/2+x,-z
   167  1/2-z,1/2-y,x
   168  1/2+y,1/2-x,-z
   169  1/2-x,1/2-y,-z
   170  1/2-z,1/2-x,-y
   171  1/2-y,1/2-z,-x
   172  1/2-x,1/2-y,z
   173  1/2+z,1/2-x,-y
   174  1/2-y,1/2+z,-x
   175  1/2+z,1/2-x,y
   176  1/2+y,1/2+z,-x
   177  1/2-y,1/2+z,x
   178  1/2+x,1/2-y,z
   179  1/2+z,1/2+x,-y
   180  1/2-x,1/2+y,z
   181  1/2-y,1/2-x,-z
   182  1/2-z,1/2-y,-x
   183  1/2-x,1/2-z,-y
   184  1/2-y,1/2-x,z
   185  1/2+z,1/2-y,-x
   186  1/2-x,1/2+z,-y
   187  1/2+z,1/2-y,x
   188  1/2+x,1/2+z,-y
   189  1/2-x,1/2+z,y
   190  1/2+y,1/2-x,z
   191  1/2+z,1/2+y,-x
   192  1/2-y,1/2+x,z

# ATOMIC COORDINATES AND DISPLACEMENT PARAMETERS
loop_ 
   _atom_site_label
   _atom_site_type_symbol
   _atom_site_fract_x
   _atom_site_fract_y
   _atom_site_fract_z
   _atom_site_occupancy
   _atom_site_adp_type
   _atom_site_U_iso_or_equiv
   _atom_site_site_symmetry_multiplicity
Mg     Mg   0.00000     0.00000     0.00000     1.0000     Uiso 0.0032     4   
O      O    0.50000     0.50000     0.50000     1.0000     Uiso 0.0033     4   

loop_  _atom_type_symbol _atom_type_number_in_cell
  Mg      4
  O       4

# Note that Z affects _cell_formula_sum and _weight
_cell_formula_units_Z  4
_chemical_formula_sum  "Mg O"
_chemical_formula_weight  40.3

File: results/experimental-eval/divalent-tungstates-PG15/baseline-sol-high/attempts/case-007-r3/workspace/WO3.cif
 
######################################################################
data_final

# phase info for WO3 follows
_pd_phase_name  WO3
_cell_length_a  7.30569
_cell_length_b  7.54009
_cell_length_c  7.69353
_cell_angle_alpha  90.0000
_cell_angle_beta  90.8380
_cell_angle_gamma  90.0000
_cell_volume  423.757
_symmetry_cell_setting  monoclinic
_symmetry_space_group_name_H-M  "P 21/n"
loop_
    _space_group_symop_id
    _space_group_symop_operation_xyz
     1  x,y,z
     2  1/2-x,1/2+y,1/2-z
     3  -x,-y,-z
     4  1/2+x,1/2-y,1/2+z

# ATOMIC COORDINATES AND DISPLACEMENT PARAMETERS
loop_ 
   _atom_site_label
   _atom_site_type_symbol
   _atom_site_fract_x
   _atom_site_fract_y
   _atom_site_fract_z
   _atom_site_occupancy
   _atom_site_adp_type
   _atom_site_U_iso_or_equiv
   _atom_site_site_symmetry_multiplicity
O6     O2-  0.28000     0.24000     -0.03000    1.0000     Uiso 0.0000     4   
W2     W6+  0.24700     0.03300     0.78100     1.0000     Uiso 0.0000     4   
O2     O2-  0.00000     0.47500     0.22000     1.0000     Uiso 0.0000     4   
O5     O2-  0.28000     0.04000     0.03000     1.0000     Uiso 0.0000     4   
O4     O2-  0.21000     0.29000     0.73500     1.0000     Uiso 0.0000     4   
O3     O2-  0.29000     0.29000     0.26500     1.0000     Uiso 0.0000     4   
O1     O2-  0.00000     0.02500     0.22000     1.0000     Uiso 0.0000     4   
W1     W6+  0.25200     0.02600     0.28500     1.0000     Uiso 0.0000     4   

loop_  _atom_type_symbol _atom_type_number_in_cell
  O-2     24
  W+6     8

# Note that Z affects _cell_formula_sum and _weight
_cell_formula_units_Z  4
_chemical_formula_sum  "O6 W2"
_chemical_formula_weight  463.69

File: results/experimental-eval/divalent-tungstates-PG15/baseline-sol-high/attempts/case-008-r1/evaluation/project_replay/phase_0.cif
 
######################################################################
data_final

# phase info for MnWO4 follows
_pd_phase_name  MnWO4
_cell_length_a  4.83635
_cell_length_b  5.76342
_cell_length_c  5.00190
_cell_angle_alpha  90.0000
_cell_angle_beta  91.2181
_cell_angle_gamma  90.0000
_cell_volume  139.391
_symmetry_cell_setting  monoclinic
_symmetry_space_group_name_H-M  "P 2/c"
loop_
    _space_group_symop_id
    _space_group_symop_operation_xyz
     1  x,y,z
     2  -x,y,1/2-z
     3  -x,-y,-z
     4  x,-y,1/2+z

# ATOMIC COORDINATES AND DISPLACEMENT PARAMETERS
loop_ 
   _atom_site_label
   _atom_site_type_symbol
   _atom_site_fract_x
   _atom_site_fract_y
   _atom_site_fract_z
   _atom_site_occupancy
   _atom_site_adp_type
   _atom_site_U_iso_or_equiv
   _atom_site_site_symmetry_multiplicity
Mn1    Mn   0.50000     0.68477     0.25000     1.0000     Uani 0.0079     2   
W1     W    0.00000     0.18143     0.25000     1.0000     Uani 0.0070     2   
O1     O    0.22961     0.10939     0.93652     1.0000     Uiso 0.0066     4   
O2     O    0.26554     0.38120     0.40746     1.0000     Uiso 0.0090     4   

loop_
   _atom_site_aniso_label
   _atom_site_aniso_U_11
   _atom_site_aniso_U_22
   _atom_site_aniso_U_33
   _atom_site_aniso_U_12
   _atom_site_aniso_U_13
   _atom_site_aniso_U_23
Mn1    0.0070      0.0100      0.0066      0.0000      0.0003      0.0000      
W1     0.0063      0.0095      0.0052      0.0000      -0.0001     0.0000      

loop_  _atom_type_symbol _atom_type_number_in_cell
  Mn      2
  O       8
  W       2

# Note that Z affects _cell_formula_sum and _weight
_cell_formula_units_Z  2
_chemical_formula_sum  "Mn O4 W"
_chemical_formula_weight  302.78

File: results/experimental-eval/divalent-tungstates-PG15/baseline-sol-high/attempts/case-008-r1/workspace/phase_1_MnWO4.cif
 
######################################################################
data_final

# phase info for MnWO4 follows
_pd_phase_name  MnWO4
_cell_length_a  4.83635
_cell_length_b  5.76342
_cell_length_c  5.00190
_cell_angle_alpha  90.0000
_cell_angle_beta  91.2181
_cell_angle_gamma  90.0000
_cell_volume  139.391
_symmetry_cell_setting  monoclinic
_symmetry_space_group_name_H-M  "P 2/c"
loop_
    _space_group_symop_id
    _space_group_symop_operation_xyz
     1  x,y,z
     2  -x,y,1/2-z
     3  -x,-y,-z
     4  x,-y,1/2+z

# ATOMIC COORDINATES AND DISPLACEMENT PARAMETERS
loop_ 
   _atom_site_label
   _atom_site_type_symbol
   _atom_site_fract_x
   _atom_site_fract_y
   _atom_site_fract_z
   _atom_site_occupancy
   _atom_site_adp_type
   _atom_site_U_iso_or_equiv
   _atom_site_site_symmetry_multiplicity
Mn1    Mn   0.50000     0.6848(4)   0.25000     1.0000     Uani 0.0079     2   
W1     W    0.00000     0.18143(14) 0.25000     1.0000     Uani 0.0070     2   
O1     O    0.2296(11)  0.1094(9)   0.9365(12)  1.0000     Uiso 0.0066     4   
O2     O    0.2655(10)  0.3812(9)   0.4075(13)  1.0000     Uiso 0.0090     4   

loop_
   _atom_site_aniso_label
   _atom_site_aniso_U_11
   _atom_site_aniso_U_22
   _atom_site_aniso_U_33
   _atom_site_aniso_U_12
   _atom_site_aniso_U_13
   _atom_site_aniso_U_23
Mn1    0.0070      0.0100      0.0066      0.0000      0.0003      0.0000      
W1     0.0063      0.0095      0.0052      0.0000      -0.0001     0.0000      

loop_  _atom_type_symbol _atom_type_number_in_cell
  Mn      2
  O       8
  W       2

# Note that Z affects _cell_formula_sum and _weight
_cell_formula_units_Z  2
_chemical_formula_sum  "Mn O4 W"
_chemical_formula_weight  302.78

File: results/experimental-eval/divalent-tungstates-PG15/baseline-sol-high/attempts/case-008-r1/workspace/phase_2_WO3.cif
 
######################################################################
data_final

# phase info for WO3_mono follows
_pd_phase_name  WO3_mono
_cell_length_a  7.30825
_cell_length_b  7.54899
_cell_length_c  7.68926
_cell_angle_alpha  90.0000
_cell_angle_beta  90.8299
_cell_angle_gamma  90.0000
_cell_volume  424.171
_symmetry_cell_setting  monoclinic
_symmetry_space_group_name_H-M  "P 21/n"
loop_
    _space_group_symop_id
    _space_group_symop_operation_xyz
     1  x,y,z
     2  1/2-x,1/2+y,1/2-z
     3  -x,-y,-z
     4  1/2+x,1/2-y,1/2+z

# ATOMIC COORDINATES AND DISPLACEMENT PARAMETERS
loop_ 
   _atom_site_label
   _atom_site_type_symbol
   _atom_site_fract_x
   _atom_site_fract_y
   _atom_site_fract_z
   _atom_site_occupancy
   _atom_site_adp_type
   _atom_site_U_iso_or_equiv
   _atom_site_site_symmetry_multiplicity
O6     O2-  0.28000     0.24000     -0.03000    1.0000     Uiso 0.0000     4   
W2     W6+  0.24700     0.03300     0.78100     1.0000     Uiso 0.0000     4   
O2     O2-  0.00000     0.47500     0.22000     1.0000     Uiso 0.0000     4   
O5     O2-  0.28000     0.04000     0.03000     1.0000     Uiso 0.0000     4   
O4     O2-  0.21000     0.29000     0.73500     1.0000     Uiso 0.0000     4   
O3     O2-  0.29000     0.29000     0.26500     1.0000     Uiso 0.0000     4   
O1     O2-  0.00000     0.02500     0.22000     1.0000     Uiso 0.0000     4   
W1     W6+  0.25200     0.02600     0.28500     1.0000     Uiso 0.0000     4   

loop_  _atom_type_symbol _atom_type_number_in_cell
  O-2     24
  W+6     8

# Note that Z affects _cell_formula_sum and _weight
_cell_formula_units_Z  4
_chemical_formula_sum  "O6 W2"
_chemical_formula_weight  463.69

File: results/experimental-eval/divalent-tungstates-PG15/baseline-sol-high/attempts/case-008-r2/evaluation/project_replay/phase_0.cif
 
######################################################################
data_final

# phase info for MnWO4 follows
_pd_phase_name  MnWO4
_cell_length_a  4.83433
_cell_length_b  5.76044
_cell_length_c  4.99944
_cell_angle_alpha  90.0000
_cell_angle_beta  91.2200
_cell_angle_gamma  90.0000
_cell_volume  139.192
_symmetry_cell_setting  monoclinic
_symmetry_space_group_name_H-M  "P 2/c"
loop_
    _space_group_symop_id
    _space_group_symop_operation_xyz
     1  x,y,z
     2  -x,y,1/2-z
     3  -x,-y,-z
     4  x,-y,1/2+z

# ATOMIC COORDINATES AND DISPLACEMENT PARAMETERS
loop_ 
   _atom_site_label
   _atom_site_type_symbol
   _atom_site_fract_x
   _atom_site_fract_y
   _atom_site_fract_z
   _atom_site_occupancy
   _atom_site_adp_type
   _atom_site_U_iso_or_equiv
   _atom_site_site_symmetry_multiplicity
Mn1    Mn   0.50000     0.68410     0.25000     1.0000     Uani 0.0079     2   
W1     W    0.00000     0.18170     0.25000     1.0000     Uani 0.0070     2   
O1     O    0.24627     0.10787     0.94267     1.0000     Uiso 0.0066     4   
O2     O    0.27452     0.38470     0.40500     1.0000     Uiso 0.0090     4   

loop_
   _atom_site_aniso_label
   _atom_site_aniso_U_11
   _atom_site_aniso_U_22
   _atom_site_aniso_U_33
   _atom_site_aniso_U_12
   _atom_site_aniso_U_13
   _atom_site_aniso_U_23
Mn1    0.0070      0.0100      0.0066      0.0000      0.0003      0.0000      
W1     0.0063      0.0095      0.0052      0.0000      -0.0001     0.0000      

loop_  _atom_type_symbol _atom_type_number_in_cell
  Mn      2
  O       8
  W       2

# Note that Z affects _cell_formula_sum and _weight
_cell_formula_units_Z  2
_chemical_formula_sum  "Mn O4 W"
_chemical_formula_weight  302.78

File: results/experimental-eval/divalent-tungstates-PG15/baseline-sol-high/attempts/case-008-r2/workspace/mno_start.cif
#------------------------------------------------------------------------------
#$Date: 2016-02-21 08:49:01 +0100 (Sun 21 de Feb de 2016) $
#$Revision: 176808 $
#$URL: svn://www.crystallography.net/cod/cif/1/51/41/1514108.cif $
#------------------------------------------------------------------------------
#
# This file is available in the Crystallography Open Database (COD),
# http://www.crystallography.net/
#
# All data on this site have been placed in the public domain by the
# contributors.
#
data_1514108
loop_
_publ_author_name
'Levi, G. R.'
_publ_section_title
;
 The crystal structure of Mn O
;
_journal_coden_ASTM              RILSAE
_journal_name_full
;
 Rendiconti dell`Istituto Lombardo di Science e Lettere Classe di Science
 Mathematiche e Naturali
;
_journal_page_first              619
_journal_page_last               624
_journal_volume                  57
_journal_year                    1924
_chemical_formula_structural     'Mn O'
_chemical_formula_sum            'Mn O'
_chemical_name_mineral           Manganosite
_chemical_name_systematic        'Manganese Oxide'
_space_group_IT_number           225
_symmetry_Int_Tables_number      225
_symmetry_space_group_name_Hall  '-F 4 2 3'
_symmetry_space_group_name_H-M   'F m -3 m'
_audit_creation_date             2003/04/01
_audit_update_record             2012/08/01
_cell_angle_alpha                90.
_cell_angle_beta                 90.
_cell_angle_gamma                90.
_cell_formula_units_Z            4
_cell_length_a                   4.41
_cell_length_b                   4.41
_cell_length_c                   4.41
_cell_volume                     85.766
_cod_data_source_file            'data_MnOmelanie053928.cif'
_cod_data_source_block
/var/www/cod/tmp/uploads/1396024486.64-D290F29E9218B844.cif
_cod_original_cell_volume        85.77
_cod_original_formula_sum        'Mn1 O1'
_cod_database_code               1514108
loop_
_symmetry_equiv_pos_site_id
_symmetry_equiv_pos_as_xyz
1 'z, y, -x'
2 'y, x, -z'
3 'x, z, -y'
4 'z, x, -y'
5 'y, z, -x'
6 'x, y, -z'
7 'z, -y, x'
8 'y, -x, z'
9 'x, -z, y'
10 'z, -x, y'
11 'y, -z, x'
12 'x, -y, z'
13 '-z, y, x'
14 '-y, x, z'
15 '-x, z, y'
16 '-z, x, y'
17 '-y, z, x'
18 '-x, y, z'
19 '-z, -y, -x'
20 '-y, -x, -z'
21 '-x, -z, -y'
22 '-z, -x, -y'
23 '-y, -z, -x'
24 '-x, -y, -z'
25 '-z, -y, x'
26 '-y, -x, z'
27 '-x, -z, y'
28 '-z, -x, y'
29 '-y, -z, x'
30 '-x, -y, z'
31 '-z, y, -x'
32 '-y, x, -z'
33 '-x, z, -y'
34 '-z, x, -y'
35 '-y, z, -x'
36 '-x, y, -z'
37 'z, -y, -x'
38 'y, -x, -z'
39 'x, -z, -y'
40 'z, -x, -y'
41 'y, -z, -x'
42 'x, -y, -z'
43 'z, y, x'
44 'y, x, z'
45 'x, z, y'
46 'z, x, y'
47 'y, z, x'
48 'x, y, z'
49 'z, y+1/2, -x+1/2'
50 'z+1/2, y, -x+1/2'
51 'z+1/2, y+1/2, -x'
52 'y, x+1/2, -z+1/2'
53 'y+1/2, x, -z+1/2'
54 'y+1/2, x+1/2, -z'
55 'x, z+1/2, -y+1/2'
56 'x+1/2, z, -y+1/2'
57 'x+1/2, z+1/2, -y'
58 'z, x+1/2, -y+1/2'
59 'z+1/2, x, -y+1/2'
60 'z+1/2, x+1/2, -y'
61 'y, z+1/2, -x+1/2'
62 'y+1/2, z, -x+1/2'
63 'y+1/2, z+1/2, -x'
64 'x, y+1/2, -z+1/2'
65 'x+1/2, y, -z+1/2'
66 'x+1/2, y+1/2, -z'
67 'z, -y+1/2, x+1/2'
68 'z+1/2, -y, x+1/2'
69 'z+1/2, -y+1/2, x'
70 'y, -x+1/2, z+1/2'
71 'y+1/2, -x, z+1/2'
72 'y+1/2, -x+1/2, z'
73 'x, -z+1/2, y+1/2'
74 'x+1/2, -z, y+1/2'
75 'x+1/2, -z+1/2, y'
76 'z, -x+1/2, y+1/2'
77 'z+1/2, -x, y+1/2'
78 'z+1/2, -x+1/2, y'
79 'y, -z+1/2, x+1/2'
80 'y+1/2, -z, x+1/2'
81 'y+1/2, -z+1/2, x'
82 'x, -y+1/2, z+1/2'
83 'x+1/2, -y, z+1/2'
84 'x+1/2, -y+1/2, z'
85 '-z, y+1/2, x+1/2'
86 '-z+1/2, y, x+1/2'
87 '-z+1/2, y+1/2, x'
88 '-y, x+1/2, z+1/2'
89 '-y+1/2, x, z+1/2'
90 '-y+1/2, x+1/2, z'
91 '-x, z+1/2, y+1/2'
92 '-x+1/2, z, y+1/2'
93 '-x+1/2, z+1/2, y'
94 '-z, x+1/2, y+1/2'
95 '-z+1/2, x, y+1/2'
96 '-z+1/2, x+1/2, y'
97 '-y, z+1/2, x+1/2'
98 '-y+1/2, z, x+1/2'
99 '-y+1/2, z+1/2, x'
100 '-x, y+1/2, z+1/2'
101 '-x+1/2, y, z+1/2'
102 '-x+1/2, y+1/2, z'
103 '-z, -y+1/2, -x+1/2'
104 '-z+1/2, -y, -x+1/2'
105 '-z+1/2, -y+1/2, -x'
106 '-y, -x+1/2, -z+1/2'
107 '-y+1/2, -x, -z+1/2'
108 '-y+1/2, -x+1/2, -z'
109 '-x, -z+1/2, -y+1/2'
110 '-x+1/2, -z, -y+1/2'
111 '-x+1/2, -z+1/2, -y'
112 '-z, -x+1/2, -y+1/2'
113 '-z+1/2, -x, -y+1/2'
114 '-z+1/2, -x+1/2, -y'
115 '-y, -z+1/2, -x+1/2'
116 '-y+1/2, -z, -x+1/2'
117 '-y+1/2, -z+1/2, -x'
118 '-x, -y+1/2, -z+1/2'
119 '-x+1/2, -y, -z+1/2'
120 '-x+1/2, -y+1/2, -z'
121 '-z, -y+1/2, x+1/2'
122 '-z+1/2, -y, x+1/2'
123 '-z+1/2, -y+1/2, x'
124 '-y, -x+1/2, z+1/2'
125 '-y+1/2, -x, z+1/2'
126 '-y+1/2, -x+1/2, z'
127 '-x, -z+1/2, y+1/2'
128 '-x+1/2, -z, y+1/2'
129 '-x+1/2, -z+1/2, y'
130 '-z, -x+1/2, y+1/2'
131 '-z+1/2, -x, y+1/2'
132 '-z+1/2, -x+1/2, y'
133 '-y, -z+1/2, x+1/2'
134 '-y+1/2, -z, x+1/2'
135 '-y+1/2, -z+1/2, x'
136 '-x, -y+1/2, z+1/2'
137 '-x+1/2, -y, z+1/2'
138 '-x+1/2, -y+1/2, z'
139 '-z, y+1/2, -x+1/2'
140 '-z+1/2, y, -x+1/2'
141 '-z+1/2, y+1/2, -x'
142 '-y, x+1/2, -z+1/2'
143 '-y+1/2, x, -z+1/2'
144 '-y+1/2, x+1/2, -z'
145 '-x, z+1/2, -y+1/2'
146 '-x+1/2, z, -y+1/2'
147 '-x+1/2, z+1/2, -y'
148 '-z, x+1/2, -y+1/2'
149 '-z+1/2, x, -y+1/2'
150 '-z+1/2, x+1/2, -y'
151 '-y, z+1/2, -x+1/2'
152 '-y+1/2, z, -x+1/2'
153 '-y+1/2, z+1/2, -x'
154 '-x, y+1/2, -z+1/2'
155 '-x+1/2, y, -z+1/2'
156 '-x+1/2, y+1/2, -z'
157 'z, -y+1/2, -x+1/2'
158 'z+1/2, -y, -x+1/2'
159 'z+1/2, -y+1/2, -x'
160 'y, -x+1/2, -z+1/2'
161 'y+1/2, -x, -z+1/2'
162 'y+1/2, -x+1/2, -z'
163 'x, -z+1/2, -y+1/2'
164 'x+1/2, -z, -y+1/2'
165 'x+1/2, -z+1/2, -y'
166 'z, -x+1/2, -y+1/2'
167 'z+1/2, -x, -y+1/2'
168 'z+1/2, -x+1/2, -y'
169 'y, -z+1/2, -x+1/2'
170 'y+1/2, -z, -x+1/2'
171 'y+1/2, -z+1/2, -x'
172 'x, -y+1/2, -z+1/2'
173 'x+1/2, -y, -z+1/2'
174 'x+1/2, -y+1/2, -z'
175 'z, y+1/2, x+1/2'
176 'z+1/2, y, x+1/2'
177 'z+1/2, y+1/2, x'
178 'y, x+1/2, z+1/2'
179 'y+1/2, x, z+1/2'
180 'y+1/2, x+1/2, z'
181 'x, z+1/2, y+1/2'
182 'x+1/2, z, y+1/2'
183 'x+1/2, z+1/2, y'
184 'z, x+1/2, y+1/2'
185 'z+1/2, x, y+1/2'
186 'z+1/2, x+1/2, y'
187 'y, z+1/2, x+1/2'
188 'y+1/2, z, x+1/2'
189 'y+1/2, z+1/2, x'
190 'x, y+1/2, z+1/2'
191 'x+1/2, y, z+1/2'
192 'x+1/2, y+1/2, z'
loop_
_atom_site_label
_atom_site_type_symbol
_atom_site_symmetry_multiplicity
_atom_site_Wyckoff_symbol
_atom_site_fract_x
_atom_site_fract_y
_atom_site_fract_z
_atom_site_occupancy
_atom_site_attached_hydrogens
Mn1 Mn2+ 4 a 0 0 0 1. 0
O1 O2- 4 b 0.5 0.5 0.5 1. 0
loop_
_atom_type_symbol
_atom_type_oxidation_number
Mn2+ 2
O2- -2
loop_
_citation_id
_citation_journal_full
_citation_year
_citation_journal_volume
_citation_page_first
_citation_page_last
_citation_journal_id_ASTM
primary
;
 Rendiconti dell`Istituto Lombardo di Science e Lettere Classe di Science
 Mathematiche e Naturali
;
1924 57 619 624 RILSAE
2 'Gazzetta Chimica Italiana' 1926 56 396 397 GCITA9
3 'Golden Book of Phase Transitions, Wroclaw' 2002 1 1 123 GBOPT5

File: results/experimental-eval/divalent-tungstates-PG15/baseline-sol-high/attempts/case-008-r2/workspace/phase_1_MnWO4.cif
 
######################################################################
data_final

# phase info for MnWO4 follows
_pd_phase_name  MnWO4
_cell_length_a  4.83433
_cell_length_b  5.76044
_cell_length_c  4.99944
_cell_angle_alpha  90.0000
_cell_angle_beta  91.2200
_cell_angle_gamma  90.0000
_cell_volume  139.192
_symmetry_cell_setting  monoclinic
_symmetry_space_group_name_H-M  "P 2/c"
loop_
    _space_group_symop_id
    _space_group_symop_operation_xyz
     1  x,y,z
     2  -x,y,1/2-z
     3  -x,-y,-z
     4  x,-y,1/2+z

# ATOMIC COORDINATES AND DISPLACEMENT PARAMETERS
loop_ 
   _atom_site_label
   _atom_site_type_symbol
   _atom_site_fract_x
   _atom_site_fract_y
   _atom_site_fract_z
   _atom_site_occupancy
   _atom_site_adp_type
   _atom_site_U_iso_or_equiv
   _atom_site_site_symmetry_multiplicity
Mn1    Mn   0.50000     0.6841(6)   0.25000     1.0000     Uani 0.0079     2   
W1     W    0.00000     0.18170(20) 0.25000     1.0000     Uani 0.0070     2   
O1     O    0.2463(13)  0.1079(12)  0.9427(18)  1.0000     Uiso 0.0066     4   
O2     O    0.2745(13)  0.3847(12)  0.4050(19)  1.0000     Uiso 0.0090     4   

loop_
   _atom_site_aniso_label
   _atom_site_aniso_U_11
   _atom_site_aniso_U_22
   _atom_site_aniso_U_33
   _atom_site_aniso_U_12
   _atom_site_aniso_U_13
   _atom_site_aniso_U_23
Mn1    0.0070      0.0100      0.0066      0.0000      0.0003      0.0000      
W1     0.0063      0.0095      0.0052      0.0000      -0.0001     0.0000      

loop_  _atom_type_symbol _atom_type_number_in_cell
  Mn      2
  O       8
  W       2

# Note that Z affects _cell_formula_sum and _weight
_cell_formula_units_Z  2
_chemical_formula_sum  "Mn O4 W"
_chemical_formula_weight  302.78

File: results/experimental-eval/divalent-tungstates-PG15/baseline-sol-high/attempts/case-008-r2/workspace/wo3_start.cif
#------------------------------------------------------------------------------
#$Date: 2015-01-27 20:58:39 +0100 (Tue 27 de Jan de 2015) $
#$Revision: 130149 $
#$URL: svn://www.crystallography.net/cod/cif/1/01/06/1010618.cif $
#------------------------------------------------------------------------------
#
# This file is available in the Crystallography Open Database (COD),
# http://www.crystallography.net/
#
# All data on this site have been placed in the public domain by the
# contributors.
#
data_1010618
loop_
_publ_author_name
'Braekken, H'
_publ_section_title
;
Die Kristallstrukturen der Trioxide von Chrom, Molybdaen und Wolfram
;
_journal_coden_ASTM              ZEKGAX
_journal_name_full
;
Zeitschrift fuer Kristallographie, Kristallgeometrie, Kristallphysik,
Kristallchemie (-144,1977)
;
_journal_page_first              484
_journal_page_last               489
_journal_volume                  78
_journal_year                    1931
_chemical_formula_structural     'W O3'
_chemical_formula_sum            'O3 W'
_chemical_name_systematic        'Tungsten trioxide'
_space_group_IT_number           2
_symmetry_cell_setting           triclinic
_symmetry_Int_Tables_number      2
_symmetry_space_group_name_Hall  '-P 1'
_symmetry_space_group_name_H-M   'P -1'
_cell_angle_alpha                90
_cell_angle_beta                 90
_cell_angle_gamma                90
_cell_formula_units_Z            4
_cell_length_a                   7.28(5)
_cell_length_b                   7.48(5)
_cell_length_c                   3.82(5)
_cell_volume                     208.0
_cod_database_code               1010618
loop_
_symmetry_equiv_pos_as_xyz
x,y,z
-x,-y,-z
loop_
_atom_site_label
_atom_site_type_symbol
_atom_site_symmetry_multiplicity
_atom_site_Wyckoff_symbol
_atom_site_fract_x
_atom_site_fract_y
_atom_site_fract_z
_atom_site_occupancy
_atom_site_attached_hydrogens
_atom_site_calc_flag
W1 W6+ 2 i 0.25 0.031 0.0625 1. 0 d
W2 W6+ 2 i 0.25 0.531 0.0625 1. 0 d
O1 O2- 1 a 0. 0. 0. 1. 0 d
O2 O2- 1 d 0.5 0. 0. 1. 0 d
O3 O2- 1 c 0. 0.5 0. 1. 0 d
O4 O2- 1 e 0.5 0.5 0. 1. 0 d
O5 O2- 2 i 0.25 0.281 0. 1. 0 d
O6 O2- 2 i 0.25 0.219 0. 1. 0 d
O7 O2- 2 i 0.25 0.031 0.5625 1. 0 d
O8 O2- 2 i 0.25 0.531 0.4375 1. 0 d
loop_
_atom_type_symbol
_atom_type_oxidation_number
W6+ 6.000
O2- -2.000

File: results/experimental-eval/divalent-tungstates-PG15/baseline-sol-high/attempts/case-008-r3/evaluation/project_replay/phase_0.cif
 
######################################################################
data_final

# phase info for MnWO4 follows
_pd_phase_name  MnWO4
_cell_length_a  4.83030
_cell_length_b  5.75594
_cell_length_c  4.99546
_cell_angle_alpha  90.0000
_cell_angle_beta  91.2194
_cell_angle_gamma  90.0000
_cell_volume  138.857
_symmetry_cell_setting  monoclinic
_symmetry_space_group_name_H-M  "P 2/c"
loop_
    _space_group_symop_id
    _space_group_symop_operation_xyz
     1  x,y,z
     2  -x,y,1/2-z
     3  -x,-y,-z
     4  x,-y,1/2+z

# ATOMIC COORDINATES AND DISPLACEMENT PARAMETERS
loop_ 
   _atom_site_label
   _atom_site_type_symbol
   _atom_site_fract_x
   _atom_site_fract_y
   _atom_site_fract_z
   _atom_site_occupancy
   _atom_site_adp_type
   _atom_site_U_iso_or_equiv
   _atom_site_site_symmetry_multiplicity
Mn1    Mn   0.50000     0.68463     0.25000     1.0000     Uani 0.0079     2   
W1     W    0.00000     0.18145     0.25000     1.0000     Uani 0.0070     2   
O1     O    0.21240     0.10000     0.94320     1.0000     Uiso 0.0066     4   
O2     O    0.24980     0.37800     0.39370     1.0000     Uiso 0.0090     4   

loop_
   _atom_site_aniso_label
   _atom_site_aniso_U_11
   _atom_site_aniso_U_22
   _atom_site_aniso_U_33
   _atom_site_aniso_U_12
   _atom_site_aniso_U_13
   _atom_site_aniso_U_23
Mn1    0.0070      0.0100      0.0066      0.0000      0.0003      0.0000      
W1     0.0063      0.0095      0.0052      0.0000      -0.0001     0.0000      

loop_  _atom_type_symbol _atom_type_number_in_cell
  Mn      2
  O       8
  W       2

# Note that Z affects _cell_formula_sum and _weight
_cell_formula_units_Z  2
_chemical_formula_sum  "Mn O4 W"
_chemical_formula_weight  302.78

File: results/experimental-eval/divalent-tungstates-PG15/baseline-sol-high/attempts/case-008-r3/evaluation/project_replay/phase_1.cif
 
######################################################################
data_final

# phase info for WO3_alt_monoclinic follows
_pd_phase_name  WO3_alt_monoclinic
_cell_length_a  7.29980
_cell_length_b  7.54080
_cell_length_c  7.68067
_cell_angle_alpha  90.0000
_cell_angle_beta  90.8458
_cell_angle_gamma  90.0000
_cell_volume  422.746
_symmetry_cell_setting  monoclinic
_symmetry_space_group_name_H-M  "P 21/n"
loop_
    _space_group_symop_id
    _space_group_symop_operation_xyz
     1  x,y,z
     2  1/2-x,1/2+y,1/2-z
     3  -x,-y,-z
     4  1/2+x,1/2-y,1/2+z

# ATOMIC COORDINATES AND DISPLACEMENT PARAMETERS
loop_ 
   _atom_site_label
   _atom_site_type_symbol
   _atom_site_fract_x
   _atom_site_fract_y
   _atom_site_fract_z
   _atom_site_occupancy
   _atom_site_adp_type
   _atom_site_U_iso_or_equiv
   _atom_site_site_symmetry_multiplicity
O6     O2-  0.28000     0.24000     -0.03000    1.0000     Uiso 0.0000     4   
W2     W6+  0.24700     0.03300     0.78100     1.0000     Uiso 0.0000     4   
O2     O2-  0.00000     0.47500     0.22000     1.0000     Uiso 0.0000     4   
O5     O2-  0.28000     0.04000     0.03000     1.0000     Uiso 0.0000     4   
O4     O2-  0.21000     0.29000     0.73500     1.0000     Uiso 0.0000     4   
O3     O2-  0.29000     0.29000     0.26500     1.0000     Uiso 0.0000     4   
O1     O2-  0.00000     0.02500     0.22000     1.0000     Uiso 0.0000     4   
W1     W6+  0.25200     0.02600     0.28500     1.0000     Uiso 0.0000     4   

loop_  _atom_type_symbol _atom_type_number_in_cell
  O-2     24
  W+6     8

# Note that Z affects _cell_formula_sum and _weight
_cell_formula_units_Z  4
_chemical_formula_sum  "O6 W2"
_chemical_formula_weight  463.69

File: results/experimental-eval/divalent-tungstates-PG15/baseline-sol-high/attempts/case-008-r3/workspace/MnWO4.cif
 
######################################################################
data_final

# phase info for MnWO4 follows
_pd_phase_name  MnWO4
_cell_length_a  4.83030
_cell_length_b  5.75594
_cell_length_c  4.99546
_cell_angle_alpha  90.0000
_cell_angle_beta  91.2194
_cell_angle_gamma  90.0000
_cell_volume  138.857
_symmetry_cell_setting  monoclinic
_symmetry_space_group_name_H-M  "P 2/c"
loop_
    _space_group_symop_id
    _space_group_symop_operation_xyz
     1  x,y,z
     2  -x,y,1/2-z
     3  -x,-y,-z
     4  x,-y,1/2+z

# ATOMIC COORDINATES AND DISPLACEMENT PARAMETERS
loop_ 
   _atom_site_label
   _atom_site_type_symbol
   _atom_site_fract_x
   _atom_site_fract_y
   _atom_site_fract_z
   _atom_site_occupancy
   _atom_site_adp_type
   _atom_site_U_iso_or_equiv
   _atom_site_site_symmetry_multiplicity
Mn1    Mn   0.50000     0.6846(4)   0.25000     1.0000     Uani 0.0079     2   
W1     W    0.00000     0.18145(15) 0.25000     1.0000     Uani 0.0070     2   
O1     O    0.21240     0.10000     0.94320     1.0000     Uiso 0.0066     4   
O2     O    0.24980     0.37800     0.39370     1.0000     Uiso 0.0090     4   

loop_
   _atom_site_aniso_label
   _atom_site_aniso_U_11
   _atom_site_aniso_U_22
   _atom_site_aniso_U_33
   _atom_site_aniso_U_12
   _atom_site_aniso_U_13
   _atom_site_aniso_U_23
Mn1    0.0070      0.0100      0.0066      0.0000      0.0003      0.0000      
W1     0.0063      0.0095      0.0052      0.0000      -0.0001     0.0000      

loop_  _atom_type_symbol _atom_type_number_in_cell
  Mn      2
  O       8
  W       2

# Note that Z affects _cell_formula_sum and _weight
_cell_formula_units_Z  2
_chemical_formula_sum  "Mn O4 W"
_chemical_formula_weight  302.78

File: results/experimental-eval/divalent-tungstates-PG15/baseline-sol-high/attempts/case-009-r1/evaluation/project_replay/phase_0.cif
 
######################################################################
data_final

# phase info for MnWO4_wolframite follows
_pd_phase_name  MnWO4_wolframite
_cell_length_a  4.83066
_cell_length_b  5.75702
_cell_length_c  4.99580
_cell_angle_alpha  90.0000
_cell_angle_beta  91.2183
_cell_angle_gamma  90.0000
_cell_volume  138.903
_symmetry_cell_setting  monoclinic
_symmetry_space_group_name_H-M  "P 2/c"
loop_
    _space_group_symop_id
    _space_group_symop_operation_xyz
     1  x,y,z
     2  -x,y,1/2-z
     3  -x,-y,-z
     4  x,-y,1/2+z

# ATOMIC COORDINATES AND DISPLACEMENT PARAMETERS
loop_ 
   _atom_site_label
   _atom_site_type_symbol
   _atom_site_fract_x
   _atom_site_fract_y
   _atom_site_fract_z
   _atom_site_occupancy
   _atom_site_adp_type
   _atom_site_U_iso_or_equiv
   _atom_site_site_symmetry_multiplicity
Mn1    Mn   0.50000     0.68460     0.25000     1.0000     Uani 0.0079     2   
W1     W    0.00000     0.18116     0.25000     1.0000     Uani 0.0070     2   
O1     O    0.21240     0.10000     0.94320     1.0000     Uiso 0.0066     4   
O2     O    0.24980     0.37800     0.39370     1.0000     Uiso 0.0090     4   

loop_
   _atom_site_aniso_label
   _atom_site_aniso_U_11
   _atom_site_aniso_U_22
   _atom_site_aniso_U_33
   _atom_site_aniso_U_12
   _atom_site_aniso_U_13
   _atom_site_aniso_U_23
Mn1    0.0070      0.0100      0.0066      0.0000      0.0003      0.0000      
W1     0.0063      0.0095      0.0052      0.0000      -0.0001     0.0000      

loop_  _atom_type_symbol _atom_type_number_in_cell
  Mn      2
  O       8
  W       2

# Note that Z affects _cell_formula_sum and _weight
_cell_formula_units_Z  2
_chemical_formula_sum  "Mn O4 W"
_chemical_formula_weight  302.78

File: results/experimental-eval/divalent-tungstates-PG15/baseline-sol-high/attempts/case-009-r1/workspace/simple_export.cif
 
######################################################################
data_simple

# phase info for MnWO4 follows
_pd_phase_name  MnWO4
_cell_length_a  4.83101
_cell_length_b  5.75711
_cell_length_c  4.99624
_cell_angle_alpha  90.0000
_cell_angle_beta  91.2154
_cell_angle_gamma  90.0000
_cell_volume  138.927
_symmetry_cell_setting  monoclinic
_symmetry_space_group_name_H-M  "P 2/c"
loop_
    _space_group_symop_id
    _space_group_symop_operation_xyz
     1  x,y,z
     2  -x,y,1/2-z
     3  -x,-y,-z
     4  x,-y,1/2+z

# ATOMIC COORDINATES AND DISPLACEMENT PARAMETERS
loop_ 
   _atom_site_label
   _atom_site_type_symbol
   _atom_site_fract_x
   _atom_site_fract_y
   _atom_site_fract_z
   _atom_site_occupancy
   _atom_site_adp_type
   _atom_site_U_iso_or_equiv
   _atom_site_site_symmetry_multiplicity
Mn1    Mn   0.50000     0.6825(9)   0.25000     1.0000     Uani 0.0079     2   
W1     W    0.00000     0.1821(3)   0.25000     1.0000     Uani 0.0070     2   
O1     O    0.2749(21)  0.1072(19)  0.922(3)    1.0000     Uiso 0.0066     4   
O2     O    0.2847(21)  0.3897(20)  0.423(3)    1.0000     Uiso 0.0090     4   

loop_
   _atom_site_aniso_label
   _atom_site_aniso_U_11
   _atom_site_aniso_U_22
   _atom_site_aniso_U_33
   _atom_site_aniso_U_12
   _atom_site_aniso_U_13
   _atom_site_aniso_U_23
Mn1    0.0070      0.0100      0.0066      0.0000      0.0003      0.0000      
W1     0.0063      0.0095      0.0052      0.0000      -0.0001     0.0000      

loop_  _atom_type_symbol _atom_type_number_in_cell
  Mn      2
  O       8
  W       2

# Note that Z affects _cell_formula_sum and _weight
_cell_formula_units_Z  2
_chemical_formula_sum  "Mn O4 W"
_chemical_formula_weight  302.78
