Repository: sache07/verifiable-pxrd

# divalent-tungstates-PG15 results

The full expanded-manuscript release is indexed in [RELEASE.md](RELEASE.md): five
main conditions, phase-recovery follow-ups, Sol-high/Opus comparisons, and historical
development records. See the [reproduction guide](../../../docs/MULTIPHASE.md) for
all-condition analyses and independent replay.

The original baseline-versus-evolved comparison below contains two 45-attempt
panels on the 15 measured scans in [`pxrd-bench/divalent-tungstates-PG15`](../../../pxrd-bench/divalent-tungstates-PG15/README.md), with three independent attempts per scan:
- **`baseline/`:** GPT-5.6 Sol at Max reasoning effort, using the plain P0 prompt.

File: results/experimental-eval/divalent-tungstates-PG15/baseline-sol-high/attempts/case-009-r2/evaluation/project_replay/phase_0.cif
 
######################################################################
data_final

# phase info for MnWO4 follows
_pd_phase_name  MnWO4
_cell_length_a  4.83009
_cell_length_b  5.75623
_cell_length_c  4.99535
_cell_angle_alpha  90.0000
_cell_angle_beta  91.2158
_cell_angle_gamma  90.0000
_cell_volume  138.855
_symmetry_cell_setting  monoclinic
_symmetry_space_group_name_H-M  "P 2/c"
loop_
    _space_group_symop_id
    _space_group_symop_operation_xyz
     1  x,y,z
     2  -x,y,1/2-z
     3  -x,-y,-z
     4  x,-y,1/2+z

# ATOMIC COORDINATES AND DISPLACEMENT PARAMETERS
loop_ 
   _atom_site_label
   _atom_site_type_symbol
   _atom_site_fract_x
   _atom_site_fract_y
   _atom_site_fract_z
   _atom_site_occupancy
   _atom_site_adp_type
   _atom_site_U_iso_or_equiv
   _atom_site_site_symmetry_multiplicity
Mn1    Mn   0.50000     0.68481     0.25000     1.0000     Uani 0.0079     2   
W1     W    0.00000     0.18162     0.25000     1.0000     Uani 0.0070     2   
O1     O    0.21240     0.10000     0.94320     1.0000     Uiso 0.0066     4   
O2     O    0.24980     0.37800     0.39370     1.0000     Uiso 0.0090     4   

loop_
   _atom_site_aniso_label
   _atom_site_aniso_U_11
   _atom_site_aniso_U_22
   _atom_site_aniso_U_33
   _atom_site_aniso_U_12
   _atom_site_aniso_U_13
   _atom_site_aniso_U_23
Mn1    0.0070      0.0100      0.0066      0.0000      0.0003      0.0000      
W1     0.0063      0.0095      0.0052      0.0000      -0.0001     0.0000      

loop_  _atom_type_symbol _atom_type_number_in_cell
  Mn      2
  O       8
  W       2

# Note that Z affects _cell_formula_sum and _weight
_cell_formula_units_Z  2
_chemical_formula_sum  "Mn O4 W"
_chemical_formula_weight  302.78

File: results/experimental-eval/divalent-tungstates-PG15/baseline-sol-high/attempts/case-009-r2/workspace/phase_MnWO4.cif
 
######################################################################
data_final

# phase info for MnWO4 follows
_pd_phase_name  MnWO4
_cell_length_a  4.83009
_cell_length_b  5.75623
_cell_length_c  4.99535
_cell_angle_alpha  90.0000
_cell_angle_beta  91.2158
_cell_angle_gamma  90.0000
_cell_volume  138.855
_symmetry_cell_setting  monoclinic
_symmetry_space_group_name_H-M  "P 2/c"
loop_
    _space_group_symop_id
    _space_group_symop_operation_xyz
     1  x,y,z
     2  -x,y,1/2-z
     3  -x,-y,-z
     4  x,-y,1/2+z

# ATOMIC COORDINATES AND DISPLACEMENT PARAMETERS
loop_ 
   _atom_site_label
   _atom_site_type_symbol
   _atom_site_fract_x
   _atom_site_fract_y
   _atom_site_fract_z
   _atom_site_occupancy
   _atom_site_adp_type
   _atom_site_U_iso_or_equiv
   _atom_site_site_symmetry_multiplicity
Mn1    Mn   0.50000     0.6848(8)   0.25000     1.0000     Uani 0.0079     2   
W1     W    0.00000     0.18162(27) 0.25000     1.0000     Uani 0.0070     2   
O1     O    0.21240     0.10000     0.94320     1.0000     Uiso 0.0066     4   
O2     O    0.24980     0.37800     0.39370     1.0000     Uiso 0.0090     4   

loop_
   _atom_site_aniso_label
   _atom_site_aniso_U_11
   _atom_site_aniso_U_22
   _atom_site_aniso_U_33
   _atom_site_aniso_U_12
   _atom_site_aniso_U_13
   _atom_site_aniso_U_23
Mn1    0.0070      0.0100      0.0066      0.0000      0.0003      0.0000      
W1     0.0063      0.0095      0.0052      0.0000      -0.0001     0.0000      

loop_  _atom_type_symbol _atom_type_number_in_cell
  Mn      2
  O       8
  W       2

# Note that Z affects _cell_formula_sum and _weight
_cell_formula_units_Z  2
_chemical_formula_sum  "Mn O4 W"
_chemical_formula_weight  302.78

File: results/experimental-eval/divalent-tungstates-PG15/baseline-sol-high/attempts/case-009-r3/evaluation/project_replay/phase_0.cif
 
######################################################################
data_final

# phase info for MnWO4 follows
_pd_phase_name  MnWO4
_cell_length_a  4.83027
_cell_length_b  5.75645
_cell_length_c  4.99561
_cell_angle_alpha  90.0000
_cell_angle_beta  91.2173
_cell_angle_gamma  90.0000
_cell_volume  138.873
_symmetry_cell_setting  monoclinic
_symmetry_space_group_name_H-M  "P 2/c"
loop_
    _space_group_symop_id
    _space_group_symop_operation_xyz
     1  x,y,z
     2  -x,y,1/2-z
     3  -x,-y,-z
     4  x,-y,1/2+z

# ATOMIC COORDINATES AND DISPLACEMENT PARAMETERS
loop_ 
   _atom_site_label
   _atom_site_type_symbol
   _atom_site_fract_x
   _atom_site_fract_y
   _atom_site_fract_z
   _atom_site_occupancy
   _atom_site_adp_type
   _atom_site_U_iso_or_equiv
   _atom_site_site_symmetry_multiplicity
Mn1    Mn   0.50000     0.68460     0.25000     1.0000     Uani 0.0079     2   
W1     W    0.00000     0.18116     0.25000     1.0000     Uani 0.0070     2   
O1     O    0.21240     0.10000     0.94320     1.0000     Uiso 0.0066     4   
O2     O    0.24980     0.37800     0.39370     1.0000     Uiso 0.0090     4   

loop_
   _atom_site_aniso_label
   _atom_site_aniso_U_11
   _atom_site_aniso_U_22
   _atom_site_aniso_U_33
   _atom_site_aniso_U_12
   _atom_site_aniso_U_13
   _atom_site_aniso_U_23
Mn1    0.0070      0.0100      0.0066      0.0000      0.0003      0.0000      
W1     0.0063      0.0095      0.0052      0.0000      -0.0001     0.0000      

loop_  _atom_type_symbol _atom_type_number_in_cell
  Mn      2
  O       8
  W       2

# Note that Z affects _cell_formula_sum and _weight
_cell_formula_units_Z  2
_chemical_formula_sum  "Mn O4 W"
_chemical_formula_weight  302.78

File: results/experimental-eval/divalent-tungstates-PG15/baseline-sol-high/attempts/case-009-r3/workspace/trial_none.cif
 
######################################################################
data_trial_none

# phase info for MnWO4 follows
_pd_phase_name  MnWO4
_cell_length_a  4.83063
_cell_length_b  5.75678
_cell_length_c  4.99622
_cell_angle_alpha  90.0000
_cell_angle_beta  91.2149
_cell_angle_gamma  90.0000
_cell_volume  138.908
_symmetry_cell_setting  monoclinic
_symmetry_space_group_name_H-M  "P 2/c"
loop_
    _space_group_symop_id
    _space_group_symop_operation_xyz
     1  x,y,z
     2  -x,y,1/2-z
     3  -x,-y,-z
     4  x,-y,1/2+z

# ATOMIC COORDINATES AND DISPLACEMENT PARAMETERS
loop_ 
   _atom_site_label
   _atom_site_type_symbol
   _atom_site_fract_x
   _atom_site_fract_y
   _atom_site_fract_z
   _atom_site_occupancy
   _atom_site_adp_type
   _atom_site_U_iso_or_equiv
   _atom_site_site_symmetry_multiplicity
Mn1    Mn   0.50000     0.6845(5)   0.25000     1.0000     Uani 0.0079     2   
W1     W    0.00000     0.18115(17) 0.25000     1.0000     Uani 0.0070     2   
O1     O    0.2414(11)  0.1035(10)  0.9389(13)  1.0000     Uiso 0.0066     4   
O2     O    0.2658(11)  0.3747(10)  0.4081(13)  1.0000     Uiso 0.0090     4   

loop_
   _atom_site_aniso_label
   _atom_site_aniso_U_11
   _atom_site_aniso_U_22
   _atom_site_aniso_U_33
   _atom_site_aniso_U_12
   _atom_site_aniso_U_13
   _atom_site_aniso_U_23
Mn1    0.0070      0.0100      0.0066      0.0000      0.0003      0.0000      
W1     0.0063      0.0095      0.0052      0.0000      -0.0001     0.0000      

loop_  _atom_type_symbol _atom_type_number_in_cell
  Mn      2
  O       8
  W       2

# Note that Z affects _cell_formula_sum and _weight
_cell_formula_units_Z  2
_chemical_formula_sum  "Mn O4 W"
_chemical_formula_weight  302.78

File: results/experimental-eval/divalent-tungstates-PG15/baseline-sol-high/attempts/case-010-r1/evaluation/project_replay/phase_0.cif
 
######################################################################
data_final

# phase info for WO3_monoclinic follows
_pd_phase_name  WO3_monoclinic
_cell_length_a  7.69615
_cell_length_b  7.53978
_cell_length_c  10.5512
_cell_angle_alpha  90.0000
_cell_angle_beta  136.167
_cell_angle_gamma  90.0000
_cell_volume  424.025
_symmetry_cell_setting  monoclinic
_symmetry_space_group_name_H-M  "P 21/c"
loop_
    _space_group_symop_id
    _space_group_symop_operation_xyz
     1  x,y,z
     2  -x,1/2+y,1/2-z
     3  -x,-y,-z
     4  x,1/2-y,1/2+z

# ATOMIC COORDINATES AND DISPLACEMENT PARAMETERS
loop_ 
   _atom_site_label
   _atom_site_type_symbol
   _atom_site_fract_x
   _atom_site_fract_y
   _atom_site_fract_z
   _atom_site_occupancy
   _atom_site_adp_type
   _atom_site_U_iso_or_equiv
   _atom_site_site_symmetry_multiplicity
O6     O    0.71400     0.48700     0.72100     1.0000     Uiso 0.0000     4   
O2     O    0.22500     0.47400     0.00700     1.0000     Uiso 0.0000     4   
W1     W    0.02800     0.03700     0.74600     1.0000     Uiso 0.0000     4   
O5     O    0.71600     0.04300     0.70800     1.0000     Uiso 0.0000     4   
O3     O    0.99800     0.26200     0.71200     1.0000     Uiso 0.0000     4   
O1     O    0.20600     0.04200     0.99500     1.0000     Uiso 0.0000     4   
W2     W    0.53400     0.02300     0.75000     1.0000     Uiso 0.0000     4   
O4     O    0.51900     0.25900     0.78900     1.0000     Uiso 0.0000     4   

loop_  _atom_type_symbol _atom_type_number_in_cell
  O       24
  W       8

# Note that Z affects _cell_formula_sum and _weight
_cell_formula_units_Z  4
_chemical_formula_sum  "O6 W2"
_chemical_formula_weight  463.69

File: results/experimental-eval/divalent-tungstates-PG15/baseline-sol-high/attempts/case-010-r1/workspace/Mn2O3_bixbyite.cif
 
######################################################################
data_final

# phase info for Mn2O3_bixbyite follows
_pd_phase_name  Mn2O3_bixbyite
_cell_length_a  9.41775
_cell_length_b  9.41775
_cell_length_c  9.41775
_cell_angle_alpha  90.0000
_cell_angle_beta  90.0000
_cell_angle_gamma  90.0000
_cell_volume  835.299
_symmetry_cell_setting  cubic
_symmetry_space_group_name_H-M  "I a -3"
loop_
    _space_group_symop_id
    _space_group_symop_operation_xyz
     1  x,y,z
     2  z,x,y
     3  y,z,x
     4  1/2+x,y,1/2-z
     5  1/2-z,1/2+x,y
     6  y,1/2-z,1/2+x
     7  -z,1/2+x,1/2-y
     8  1/2-y,-z,1/2+x
     9  1/2+y,1/2-z,-x
    10  -x,1/2+y,1/2-z
    11  1/2-z,-x,1/2+y
    12  1/2+x,1/2-y,-z
    13  -x,-y,-z
    14  -z,-x,-y
    15  -y,-z,-x
    16  1/2-x,-y,1/2+z
    17  1/2+z,1/2-x,-y
    18  -y,1/2+z,1/2-x
    19  z,1/2-x,1/2+y
    20  1/2+y,z,1/2-x
    21  1/2-y,1/2+z,x
    22  x,1/2-y,1/2+z
    23  1/2+z,x,1/2-y
    24  1/2-x,1/2+y,z
    25  1/2+x,1/2+y,1/2+z
    26  1/2+z,1/2+x,1/2+y
    27  1/2+y,1/2+z,1/2+x
    28  x,1/2+y,-z
    29  -z,x,1/2+y
    30  1/2+y,-z,x
    31  1/2-z,x,-y
    32  -y,1/2-z,x
    33  y,-z,1/2-x
    34  1/2-x,y,-z
    35  -z,1/2-x,y
    36  x,-y,1/2-z
    37  1/2-x,1/2-y,1/2-z
    38  1/2-z,1/2-x,1/2-y
    39  1/2-y,1/2-z,1/2-x
    40  -x,1/2-y,z
    41  z,-x,1/2-y
    42  1/2-y,z,-x
    43  1/2+z,-x,y
    44  y,1/2+z,-x
    45  -y,z,1/2+x
    46  1/2+x,-y,z
    47  z,1/2+x,-y
    48  -x,y,1/2+z

# ATOMIC COORDINATES AND DISPLACEMENT PARAMETERS
loop_ 
   _atom_site_label
   _atom_site_type_symbol
   _atom_site_fract_x
   _atom_site_fract_y
   _atom_site_fract_z
   _atom_site_occupancy
   _atom_site_adp_type
   _atom_site_U_iso_or_equiv
   _atom_site_site_symmetry_multiplicity
Mn1    Mn3+ 0.00000     0.00000     0.00000     1.0000     Uiso 0.0100     8   
Mn2    Mn3+ 0.28500     0.00000     0.25000     1.0000     Uiso 0.0100     24  
O1     O2-  0.12900     0.14700     -0.08300    1.0000     Uiso 0.0100     48  

loop_  _atom_type_symbol _atom_type_number_in_cell
  Mn+3    32
  O-2     48

# Note that Z affects _cell_formula_sum and _weight
_cell_formula_units_Z  8
_chemical_formula_sum  "Mn4 O6"
_chemical_formula_weight  315.75

File: results/experimental-eval/divalent-tungstates-PG15/baseline-sol-high/attempts/case-010-r2/evaluation/project_replay/phase_0.cif
 
######################################################################
data_final

# phase info for wo3_2311041 follows
_pd_phase_name  wo3_2311041
_cell_length_a  7.69129
_cell_length_b  7.53495
_cell_length_c  10.5426
_cell_angle_alpha  90.0000
_cell_angle_beta  136.160
_cell_angle_gamma  90.0000
_cell_volume  423.189
_symmetry_cell_setting  monoclinic
_symmetry_space_group_name_H-M  "P 21/c"
loop_
    _space_group_symop_id
    _space_group_symop_operation_xyz
     1  x,y,z
     2  -x,1/2+y,1/2-z
     3  -x,-y,-z
     4  x,1/2-y,1/2+z

# ATOMIC COORDINATES AND DISPLACEMENT PARAMETERS
loop_ 
   _atom_site_label
   _atom_site_type_symbol
   _atom_site_fract_x
   _atom_site_fract_y
   _atom_site_fract_z
   _atom_site_occupancy
   _atom_site_adp_type
   _atom_site_U_iso_or_equiv
   _atom_site_site_symmetry_multiplicity
O6     O    0.71400     0.48700     0.72100     1.0000     Uiso 0.0000     4   
O2     O    0.22500     0.47400     0.00700     1.0000     Uiso 0.0000     4   
W1     W    0.03367     0.02875     0.74567     1.0000     Uiso 0.0000     4   
O5     O    0.71600     0.04300     0.70800     1.0000     Uiso 0.0000     4   
O3     O    0.99800     0.26200     0.71200     1.0000     Uiso 0.0000     4   
O1     O    0.20600     0.04200     0.99500     1.0000     Uiso 0.0000     4   
W2     W    0.53288     0.03125     0.75535     1.0000     Uiso 0.0000     4   
O4     O    0.51900     0.25900     0.78900     1.0000     Uiso 0.0000     4   

loop_  _atom_type_symbol _atom_type_number_in_cell
  O       24
  W       8

# Note that Z affects _cell_formula_sum and _weight
_cell_formula_units_Z  4
_chemical_formula_sum  "O6 W2"
_chemical_formula_weight  463.69

File: results/experimental-eval/divalent-tungstates-PG15/baseline-sol-high/attempts/case-010-r2/evaluation/project_replay/phase_1.cif
 
######################################################################
data_final

# phase info for Mn2O3 follows
_pd_phase_name  Mn2O3
_cell_length_a  9.41094
_cell_length_b  9.41094
_cell_length_c  9.41094
_cell_angle_alpha  90.0000
_cell_angle_beta  90.0000
_cell_angle_gamma  90.0000
_cell_volume  833.486
_symmetry_cell_setting  cubic
_symmetry_space_group_name_H-M  "I a -3"
loop_
    _space_group_symop_id
    _space_group_symop_operation_xyz
     1  x,y,z
     2  z,x,y
     3  y,z,x
     4  1/2+x,y,1/2-z
     5  1/2-z,1/2+x,y
     6  y,1/2-z,1/2+x
     7  -z,1/2+x,1/2-y
     8  1/2-y,-z,1/2+x
     9  1/2+y,1/2-z,-x
    10  -x,1/2+y,1/2-z
    11  1/2-z,-x,1/2+y
    12  1/2+x,1/2-y,-z
    13  -x,-y,-z
    14  -z,-x,-y
    15  -y,-z,-x
    16  1/2-x,-y,1/2+z
    17  1/2+z,1/2-x,-y
    18  -y,1/2+z,1/2-x
    19  z,1/2-x,1/2+y
    20  1/2+y,z,1/2-x
    21  1/2-y,1/2+z,x
    22  x,1/2-y,1/2+z
    23  1/2+z,x,1/2-y
    24  1/2-x,1/2+y,z
    25  1/2+x,1/2+y,1/2+z
    26  1/2+z,1/2+x,1/2+y
    27  1/2+y,1/2+z,1/2+x
    28  x,1/2+y,-z
    29  -z,x,1/2+y
    30  1/2+y,-z,x
    31  1/2-z,x,-y
    32  -y,1/2-z,x
    33  y,-z,1/2-x
    34  1/2-x,y,-z
    35  -z,1/2-x,y
    36  x,-y,1/2-z
    37  1/2-x,1/2-y,1/2-z
    38  1/2-z,1/2-x,1/2-y
    39  1/2-y,1/2-z,1/2-x
    40  -x,1/2-y,z
    41  z,-x,1/2-y
    42  1/2-y,z,-x
    43  1/2+z,-x,y
    44  y,1/2+z,-x
    45  -y,z,1/2+x
    46  1/2+x,-y,z
    47  z,1/2+x,-y
    48  -x,y,1/2+z

# ATOMIC COORDINATES AND DISPLACEMENT PARAMETERS
loop_ 
   _atom_site_label
   _atom_site_type_symbol
   _atom_site_fract_x
   _atom_site_fract_y
   _atom_site_fract_z
   _atom_site_occupancy
   _atom_site_adp_type
   _atom_site_U_iso_or_equiv
   _atom_site_site_symmetry_multiplicity
Mn1    Mn3+ 0.00000     0.00000     0.00000     1.0000     Uiso 0.0100     8   
Mn2    Mn3+ 0.28500     0.00000     0.25000     1.0000     Uiso 0.0100     24  
O1     O2-  0.12900     0.14700     -0.08300    1.0000     Uiso 0.0100     48  

loop_  _atom_type_symbol _atom_type_number_in_cell
  Mn+3    32
  O-2     48

# Note that Z affects _cell_formula_sum and _weight
_cell_formula_units_Z  8
_chemical_formula_sum  "Mn4 O6"
_chemical_formula_weight  315.75

File: results/experimental-eval/divalent-tungstates-PG15/baseline-sol-high/attempts/case-010-r2/workspace/phase_wo3.cif
 
######################################################################
data_final

# phase info for wo3_2311041 follows
_pd_phase_name  wo3_2311041
_cell_length_a  7.69129
_cell_length_b  7.53495
_cell_length_c  10.5426
_cell_angle_alpha  90.0000
_cell_angle_beta  136.160
_cell_angle_gamma  90.0000
_cell_volume  423.189
_symmetry_cell_setting  monoclinic
_symmetry_space_group_name_H-M  "P 21/c"
loop_
    _space_group_symop_id
    _space_group_symop_operation_xyz
     1  x,y,z
     2  -x,1/2+y,1/2-z
     3  -x,-y,-z
     4  x,1/2-y,1/2+z

# ATOMIC COORDINATES AND DISPLACEMENT PARAMETERS
loop_ 
   _atom_site_label
   _atom_site_type_symbol
   _atom_site_fract_x
   _atom_site_fract_y
   _atom_site_fract_z
   _atom_site_occupancy
   _atom_site_adp_type
   _atom_site_U_iso_or_equiv
   _atom_site_site_symmetry_multiplicity
O6     O    0.71400     0.48700     0.72100     1.0000     Uiso 0.0000     4   
O2     O    0.22500     0.47400     0.00700     1.0000     Uiso 0.0000     4   
W1     W    0.0337(7)   0.0287(11)  0.7457(4)   1.0000     Uiso 0.0000     4   
O5     O    0.71600     0.04300     0.70800     1.0000     Uiso 0.0000     4   
O3     O    0.99800     0.26200     0.71200     1.0000     Uiso 0.0000     4   
O1     O    0.20600     0.04200     0.99500     1.0000     Uiso 0.0000     4   
W2     W    0.5329(7)   0.0312(11)  0.7553(4)   1.0000     Uiso 0.0000     4   
O4     O    0.51900     0.25900     0.78900     1.0000     Uiso 0.0000     4   

loop_  _atom_type_symbol _atom_type_number_in_cell
  O       24
  W       8

# Note that Z affects _cell_formula_sum and _weight
_cell_formula_units_Z  4
_chemical_formula_sum  "O6 W2"
_chemical_formula_weight  463.69

File: results/experimental-eval/divalent-tungstates-PG15/baseline-sol-high/attempts/case-010-r3/evaluation/project_replay/phase_0.cif
 
######################################################################
data_final

# phase info for WO3_triclinic_P-1 follows
_pd_phase_name  WO3_triclinic_P-1
_cell_length_a  7.30243
_cell_length_b  7.53449
_cell_length_c  7.69066
_cell_angle_alpha  89.9968
_cell_angle_beta  90.6816
_cell_angle_gamma  89.9800
_cell_volume  423.111
_symmetry_cell_setting  triclinic
_symmetry_space_group_name_H-M  "P -1"
loop_
    _space_group_symop_id
    _space_group_symop_operation_xyz
     1  x,y,z
     2  -x,-y,-z

# ATOMIC COORDINATES AND DISPLACEMENT PARAMETERS
loop_ 
   _atom_site_label
   _atom_site_type_symbol
   _atom_site_fract_x
   _atom_site_fract_y
   _atom_site_fract_z
   _atom_site_occupancy
   _atom_site_adp_type
   _atom_site_U_iso_or_equiv
   _atom_site_site_symmetry_multiplicity
O10    O2-  0.29710     0.54460     0.49820     1.0000     Uiso 0.0000     2   
W3     W6+  0.24354     0.03153     0.78148     1.0000     Uiso 0.0000     2   
O6     O2-  0.22040     0.76300     0.22320     1.0000     Uiso 0.0000     2   
O8     O2-  0.28400     0.75830     0.76790     1.0000     Uiso 0.0000     2   
O9     O2-  0.29430     0.04220     0.99980     1.0000     Uiso 0.0000     2   
O5     O2-  0.28510     0.25740     0.28700     1.0000     Uiso 0.0000     2   
W1     W6+  0.25467     0.02679     0.28487     1.0000     Uiso 0.0000     2   
O4     O2-  0.49720     0.96380     0.28780     1.0000     Uiso 0.0000     2   
O3     O2-  0.00760     0.46600     0.28840     1.0000     Uiso 0.0000     2   
W2     W6+  0.25017     0.52873     0.21589     1.0000     Uiso 0.0000     2   
W4     W6+  0.25251     0.53375     0.71920     1.0000     Uiso 0.0000     2   
O11    O2-  0.20960     0.48200     0.99280     1.0000     Uiso 0.0000     2   
O12    O2-  0.20880     0.98300     0.50510     1.0000     Uiso 0.0000     2   
O2     O2-  0.50380     0.53610     0.21810     1.0000     Uiso 0.0000     2   
O1     O2-  0.00070     0.03860     0.21000     1.0000     Uiso 0.0000     2   
O7     O2-  0.21860     0.26270     0.72580     1.0000     Uiso 0.0000     2   

loop_  _atom_type_symbol _atom_type_number_in_cell
  O-2     24
  W+6     8

# Note that Z affects _cell_formula_sum and _weight
_cell_formula_units_Z  2
_chemical_formula_sum  "O12 W4"
_chemical_formula_weight  927.39

File: results/experimental-eval/divalent-tungstates-PG15/baseline-sol-high/attempts/case-010-r3/evaluation/project_replay/phase_1.cif
 
######################################################################
data_final

# phase info for Mn2O3_bixbyite_Ia-3 follows
_pd_phase_name  Mn2O3_bixbyite_Ia-3
_cell_length_a  9.41021
_cell_length_b  9.41021
_cell_length_c  9.41021
_cell_angle_alpha  90.0000
_cell_angle_beta  90.0000
_cell_angle_gamma  90.0000
_cell_volume  833.293
_symmetry_cell_setting  cubic
_symmetry_space_group_name_H-M  "I a -3"
loop_
    _space_group_symop_id
    _space_group_symop_operation_xyz
     1  x,y,z
     2  z,x,y
     3  y,z,x
     4  1/2+x,y,1/2-z
     5  1/2-z,1/2+x,y
     6  y,1/2-z,1/2+x
     7  -z,1/2+x,1/2-y
     8  1/2-y,-z,1/2+x
     9  1/2+y,1/2-z,-x
    10  -x,1/2+y,1/2-z
    11  1/2-z,-x,1/2+y
    12  1/2+x,1/2-y,-z
    13  -x,-y,-z
    14  -z,-x,-y
    15  -y,-z,-x
    16  1/2-x,-y,1/2+z
    17  1/2+z,1/2-x,-y
    18  -y,1/2+z,1/2-x
    19  z,1/2-x,1/2+y
    20  1/2+y,z,1/2-x
    21  1/2-y,1/2+z,x
    22  x,1/2-y,1/2+z
    23  1/2+z,x,1/2-y
    24  1/2-x,1/2+y,z
    25  1/2+x,1/2+y,1/2+z
    26  1/2+z,1/2+x,1/2+y
    27  1/2+y,1/2+z,1/2+x
    28  x,1/2+y,-z
    29  -z,x,1/2+y
    30  1/2+y,-z,x
    31  1/2-z,x,-y
    32  -y,1/2-z,x
    33  y,-z,1/2-x
    34  1/2-x,y,-z
    35  -z,1/2-x,y
    36  x,-y,1/2-z
    37  1/2-x,1/2-y,1/2-z
    38  1/2-z,1/2-x,1/2-y
    39  1/2-y,1/2-z,1/2-x
    40  -x,1/2-y,z
    41  z,-x,1/2-y
    42  1/2-y,z,-x
    43  1/2+z,-x,y
    44  y,1/2+z,-x
    45  -y,z,1/2+x
    46  1/2+x,-y,z
    47  z,1/2+x,-y
    48  -x,y,1/2+z

# ATOMIC COORDINATES AND DISPLACEMENT PARAMETERS
loop_ 
   _atom_site_label
   _atom_site_type_symbol
   _atom_site_fract_x
   _atom_site_fract_y
   _atom_site_fract_z
   _atom_site_occupancy
   _atom_site_adp_type
   _atom_site_U_iso_or_equiv
   _atom_site_site_symmetry_multiplicity
Mn1    Mn3+ 0.00000     0.00000     0.00000     1.0000     Uiso 0.0100     8   
Mn2    Mn3+ 0.28363     0.00000     0.25000     1.0000     Uiso 0.0100     24  
O1     O2-  0.12900     0.14700     -0.08300    1.0000     Uiso 0.0100     48  

loop_  _atom_type_symbol _atom_type_number_in_cell
  Mn+3    32
  O-2     48

# Note that Z affects _cell_formula_sum and _weight
_cell_formula_units_Z  8
_chemical_formula_sum  "Mn4 O6"
_chemical_formula_weight  315.75

File: results/experimental-eval/divalent-tungstates-PG15/baseline-sol-high/attempts/case-010-r3/workspace/mn2o3_bixbyite.cif
 
######################################################################
data_final

# phase info for Mn2O3_bixbyite_Ia-3 follows
_pd_phase_name  Mn2O3_bixbyite_Ia-3
_cell_length_a  9.41021
_cell_length_b  9.41021
_cell_length_c  9.41021
_cell_angle_alpha  90.0000
_cell_angle_beta  90.0000
_cell_angle_gamma  90.0000
_cell_volume  833.293
_symmetry_cell_setting  cubic
_symmetry_space_group_name_H-M  "I a -3"
loop_
    _space_group_symop_id
    _space_group_symop_operation_xyz
     1  x,y,z
     2  z,x,y
     3  y,z,x
     4  1/2+x,y,1/2-z
     5  1/2-z,1/2+x,y
     6  y,1/2-z,1/2+x
     7  -z,1/2+x,1/2-y
     8  1/2-y,-z,1/2+x
     9  1/2+y,1/2-z,-x
    10  -x,1/2+y,1/2-z
    11  1/2-z,-x,1/2+y
    12  1/2+x,1/2-y,-z
    13  -x,-y,-z
    14  -z,-x,-y
    15  -y,-z,-x
    16  1/2-x,-y,1/2+z
    17  1/2+z,1/2-x,-y
    18  -y,1/2+z,1/2-x
    19  z,1/2-x,1/2+y
    20  1/2+y,z,1/2-x
    21  1/2-y,1/2+z,x
    22  x,1/2-y,1/2+z
    23  1/2+z,x,1/2-y
    24  1/2-x,1/2+y,z
    25  1/2+x,1/2+y,1/2+z
    26  1/2+z,1/2+x,1/2+y
    27  1/2+y,1/2+z,1/2+x
    28  x,1/2+y,-z
    29  -z,x,1/2+y
    30  1/2+y,-z,x
    31  1/2-z,x,-y
    32  -y,1/2-z,x
    33  y,-z,1/2-x
    34  1/2-x,y,-z
    35  -z,1/2-x,y
    36  x,-y,1/2-z
    37  1/2-x,1/2-y,1/2-z
    38  1/2-z,1/2-x,1/2-y
    39  1/2-y,1/2-z,1/2-x
    40  -x,1/2-y,z
    41  z,-x,1/2-y
    42  1/2-y,z,-x
    43  1/2+z,-x,y
    44  y,1/2+z,-x
    45  -y,z,1/2+x
    46  1/2+x,-y,z
    47  z,1/2+x,-y
    48  -x,y,1/2+z

# ATOMIC COORDINATES AND DISPLACEMENT PARAMETERS
loop_ 
   _atom_site_label
   _atom_site_type_symbol
   _atom_site_fract_x
   _atom_site_fract_y
   _atom_site_fract_z
   _atom_site_occupancy
   _atom_site_adp_type
   _atom_site_U_iso_or_equiv
   _atom_site_site_symmetry_multiplicity
Mn1    Mn3+ 0.00000     0.00000     0.00000     1.0000     Uiso 0.0100     8   
Mn2    Mn3+ 0.2836(7)   0.00000     0.25000     1.0000     Uiso 0.0100     24  
O1     O2-  0.12900     0.14700     -0.08300    1.0000     Uiso 0.0100     48  

loop_  _atom_type_symbol _atom_type_number_in_cell
  Mn+3    32
  O-2     48

# Note that Z affects _cell_formula_sum and _weight
_cell_formula_units_Z  8
_chemical_formula_sum  "Mn4 O6"
_chemical_formula_weight  315.75

File: results/experimental-eval/divalent-tungstates-PG15/baseline-sol-high/attempts/case-010-r3/workspace/wo3_triclinic.cif
 
######################################################################
data_final

# phase info for WO3_triclinic_P-1 follows
_pd_phase_name  WO3_triclinic_P-1
_cell_length_a  7.30243
_cell_length_b  7.53449
_cell_length_c  7.69066
_cell_angle_alpha  89.9968
_cell_angle_beta  90.6816
_cell_angle_gamma  89.9800
_cell_volume  423.111
_symmetry_cell_setting  triclinic
_symmetry_space_group_name_H-M  "P -1"
loop_
    _space_group_symop_id
    _space_group_symop_operation_xyz
     1  x,y,z
     2  -x,-y,-z

# ATOMIC COORDINATES AND DISPLACEMENT PARAMETERS
loop_ 
   _atom_site_label
   _atom_site_type_symbol
   _atom_site_fract_x
   _atom_site_fract_y
   _atom_site_fract_z
   _atom_site_occupancy
   _atom_site_adp_type
   _atom_site_U_iso_or_equiv
   _atom_site_site_symmetry_multiplicity
O10    O2-  0.29710     0.54460     0.49820     1.0000     Uiso 0.0000     2   
W3     W6+  0.244(4)    0.032(5)    0.781(4)    1.0000     Uiso 0.0000     2   
O6     O2-  0.22040     0.76300     0.22320     1.0000     Uiso 0.0000     2   
O8     O2-  0.28400     0.75830     0.76790     1.0000     Uiso 0.0000     2   
O9     O2-  0.29430     0.04220     0.99980     1.0000     Uiso 0.0000     2   
O5     O2-  0.28510     0.25740     0.28700     1.0000     Uiso 0.0000     2   
W1     W6+  0.255(3)    0.027(5)    0.285(4)    1.0000     Uiso 0.0000     2   
O4     O2-  0.49720     0.96380     0.28780     1.0000     Uiso 0.0000     2   
O3     O2-  0.00760     0.46600     0.28840     1.0000     Uiso 0.0000     2   
W2     W6+  0.250(4)    0.529(5)    0.216(4)    1.0000     Uiso 0.0000     2   
W4     W6+  0.253(4)    0.534(5)    0.719(4)    1.0000     Uiso 0.0000     2   
O11    O2-  0.20960     0.48200     0.99280     1.0000     Uiso 0.0000     2   
O12    O2-  0.20880     0.98300     0.50510     1.0000     Uiso 0.0000     2   
O2     O2-  0.50380     0.53610     0.21810     1.0000     Uiso 0.0000     2   
O1     O2-  0.00070     0.03860     0.21000     1.0000     Uiso 0.0000     2   
O7     O2-  0.21860     0.26270     0.72580     1.0000     Uiso 0.0000     2   

loop_  _atom_type_symbol _atom_type_number_in_cell
  O-2     24
  W+6     8

# Note that Z affects _cell_formula_sum and _weight
_cell_formula_units_Z  2
_chemical_formula_sum  "O12 W4"
_chemical_formula_weight  927.39

File: results/experimental-eval/divalent-tungstates-PG15/baseline-sol-high/attempts/case-011-r1/workspace/MnO2_pyrolusite.cif
 
######################################################################
data_final

# phase info for MnO2_pyrolusite follows
_pd_phase_name  MnO2_pyrolusite
_cell_length_a  4.40254
_cell_length_b  4.40254
_cell_length_c  2.87528
_cell_angle_alpha  90.0000
_cell_angle_beta  90.0000
_cell_angle_gamma  90.0000
_cell_volume  55.7297
_symmetry_cell_setting  tetragonal
_symmetry_space_group_name_H-M  "P 42/m n m"
loop_
    _space_group_symop_id
    _space_group_symop_operation_xyz
     1  x,y,z
     2  1/2-y,1/2+x,1/2+z
     3  -x,-y,z
     4  1/2+y,1/2-x,1/2+z
     5  1/2-x,1/2+y,1/2+z
     6  -y,-x,z
     7  1/2+x,1/2-y,1/2+z
     8  y,x,z
     9  -x,-y,-z
    10  1/2+y,1/2-x,1/2-z
    11  x,y,-z
    12  1/2-y,1/2+x,1/2-z
    13  1/2+x,1/2-y,1/2-z
    14  y,x,-z
    15  1/2-x,1/2+y,1/2-z
    16  -y,-x,-z

# ATOMIC COORDINATES AND DISPLACEMENT PARAMETERS
loop_ 
   _atom_site_label
   _atom_site_type_symbol
   _atom_site_fract_x
   _atom_site_fract_y
   _atom_site_fract_z
   _atom_site_occupancy
   _atom_site_adp_type
   _atom_site_U_iso_or_equiv
   _atom_site_site_symmetry_multiplicity
Mn1    Mn4+ 0.00000     0.00000     0.00000     1.0000     Uiso 0.0100     2   
O1     O2-  0.30300     0.30300     0.00000     1.0000     Uiso 0.0100     4   

loop_  _atom_type_symbol _atom_type_number_in_cell
  Mn+4    2
  O-2     4

# Note that Z affects _cell_formula_sum and _weight
_cell_formula_units_Z  2
_chemical_formula_sum  "Mn O2"
_chemical_formula_weight  86.94

File: results/experimental-eval/divalent-tungstates-PG15/baseline-sol-high/attempts/case-011-r1/workspace/WO3_monoclinic.cif
 
######################################################################
data_final

# phase info for WO3_monoclinic follows
_pd_phase_name  WO3_monoclinic
_cell_length_a  7.31062
_cell_length_b  7.54043
_cell_length_c  7.69673
_cell_angle_alpha  90.0000
_cell_angle_beta  90.7591
_cell_angle_gamma  90.0000
_cell_volume  424.246
_symmetry_cell_setting  monoclinic
_symmetry_space_group_name_H-M  "P 21/n"
loop_
    _space_group_symop_id
    _space_group_symop_operation_xyz
     1  x,y,z
     2  1/2-x,1/2+y,1/2-z
     3  -x,-y,-z
     4  1/2+x,1/2-y,1/2+z

# ATOMIC COORDINATES AND DISPLACEMENT PARAMETERS
loop_ 
   _atom_site_label
   _atom_site_type_symbol
   _atom_site_fract_x
   _atom_site_fract_y
   _atom_site_fract_z
   _atom_site_occupancy
   _atom_site_adp_type
   _atom_site_U_iso_or_equiv
   _atom_site_site_symmetry_multiplicity
O6     O2-  0.28000     0.24000     -0.03000    1.0000     Uiso 0.0000     4   
W2     W6+  0.24700     0.03300     0.78100     1.0000     Uiso 0.0000     4   
O2     O2-  0.00000     0.47500     0.22000     1.0000     Uiso 0.0000     4   
O5     O2-  0.28000     0.04000     0.03000     1.0000     Uiso 0.0000     4   
O4     O2-  0.21000     0.29000     0.73500     1.0000     Uiso 0.0000     4   
O3     O2-  0.29000     0.29000     0.26500     1.0000     Uiso 0.0000     4   
O1     O2-  0.00000     0.02500     0.22000     1.0000     Uiso 0.0000     4   
W1     W6+  0.25200     0.02600     0.28500     1.0000     Uiso 0.0000     4   

loop_  _atom_type_symbol _atom_type_number_in_cell
  O-2     24
  W+6     8

# Note that Z affects _cell_formula_sum and _weight
_cell_formula_units_Z  4
_chemical_formula_sum  "O6 W2"
_chemical_formula_weight  463.69

File: results/experimental-eval/divalent-tungstates-PG15/baseline-sol-high/attempts/case-011-r2/evaluation/project_replay/phase_0.cif
 
######################################################################
data_final

# phase info for WO3 follows
_pd_phase_name  WO3
_cell_length_a  7.31049
_cell_length_b  7.54079
_cell_length_c  7.69649
_cell_angle_alpha  90.0000
_cell_angle_beta  90.7630
_cell_angle_gamma  90.0000
_cell_volume  424.246
_symmetry_cell_setting  monoclinic
_symmetry_space_group_name_H-M  "P 21/n"
loop_
    _space_group_symop_id
    _space_group_symop_operation_xyz
     1  x,y,z
     2  1/2-x,1/2+y,1/2-z
     3  -x,-y,-z
     4  1/2+x,1/2-y,1/2+z

# ATOMIC COORDINATES AND DISPLACEMENT PARAMETERS
loop_ 
   _atom_site_label
   _atom_site_type_symbol
   _atom_site_fract_x
   _atom_site_fract_y
   _atom_site_fract_z
   _atom_site_occupancy
   _atom_site_adp_type
   _atom_site_U_iso_or_equiv
   _atom_site_site_symmetry_multiplicity
O6     O2-  0.28000     0.24000     -0.03000    1.0000     Uiso 0.0000     4   
W2     W6+  0.24786     0.02887     0.78007     1.0000     Uiso 0.0000     4   
O2     O2-  0.00000     0.47500     0.22000     1.0000     Uiso 0.0000     4   
O5     O2-  0.28000     0.04000     0.03000     1.0000     Uiso 0.0000     4   
O4     O2-  0.21000     0.29000     0.73500     1.0000     Uiso 0.0000     4   
O3     O2-  0.29000     0.29000     0.26500     1.0000     Uiso 0.0000     4   
O1     O2-  0.00000     0.02500     0.22000     1.0000     Uiso 0.0000     4   
W1     W6+  0.25105     0.03296     0.28470     1.0000     Uiso 0.0000     4   

loop_  _atom_type_symbol _atom_type_number_in_cell
  O-2     24
  W+6     8

# Note that Z affects _cell_formula_sum and _weight
_cell_formula_units_Z  4
_chemical_formula_sum  "O6 W2"
_chemical_formula_weight  463.69

File: results/experimental-eval/divalent-tungstates-PG15/baseline-sol-high/attempts/case-011-r2/evaluation/project_replay/phase_1.cif
 
######################################################################
data_final

# phase info for beta-MnO2 follows
_pd_phase_name  beta-MnO2
_cell_length_a  4.39891
_cell_length_b  4.39891
_cell_length_c  2.87677
_cell_angle_alpha  90.0000
_cell_angle_beta  90.0000
_cell_angle_gamma  90.0000
_cell_volume  55.6666
_symmetry_cell_setting  tetragonal
_symmetry_space_group_name_H-M  "P 42/m n m"
loop_
    _space_group_symop_id
    _space_group_symop_operation_xyz
     1  x,y,z
     2  1/2-y,1/2+x,1/2+z
     3  -x,-y,z
     4  1/2+y,1/2-x,1/2+z
     5  1/2-x,1/2+y,1/2+z
     6  -y,-x,z
     7  1/2+x,1/2-y,1/2+z
     8  y,x,z
     9  -x,-y,-z
    10  1/2+y,1/2-x,1/2-z
    11  x,y,-z
    12  1/2-y,1/2+x,1/2-z
    13  1/2+x,1/2-y,1/2-z
    14  y,x,-z
    15  1/2-x,1/2+y,1/2-z
    16  -y,-x,-z

# ATOMIC COORDINATES AND DISPLACEMENT PARAMETERS
loop_ 
   _atom_site_label
   _atom_site_type_symbol
   _atom_site_fract_x
   _atom_site_fract_y
   _atom_site_fract_z
   _atom_site_occupancy
   _atom_site_adp_type
   _atom_site_U_iso_or_equiv
   _atom_site_site_symmetry_multiplicity
Mn1    Mn4+ 0.00000     0.00000     0.00000     1.0000     Uiso 0.0100     2   
O1     O2-  0.30374     0.30374     0.00000     1.0000     Uiso 0.0100     4   

loop_  _atom_type_symbol _atom_type_number_in_cell
  Mn+4    2
  O-2     4

# Note that Z affects _cell_formula_sum and _weight
_cell_formula_units_Z  2
_chemical_formula_sum  "Mn O2"
_chemical_formula_weight  86.94

File: results/experimental-eval/divalent-tungstates-PG15/baseline-sol-high/attempts/case-011-r2/workspace/phase_WO3.cif
 
######################################################################
data_final

# phase info for WO3 follows
_pd_phase_name  WO3
_cell_length_a  7.31049
_cell_length_b  7.54079
_cell_length_c  7.69649
_cell_angle_alpha  90.0000
_cell_angle_beta  90.7630
_cell_angle_gamma  90.0000
_cell_volume  424.246
_symmetry_cell_setting  monoclinic
_symmetry_space_group_name_H-M  "P 21/n"
loop_
    _space_group_symop_id
    _space_group_symop_operation_xyz
     1  x,y,z
     2  1/2-x,1/2+y,1/2-z
     3  -x,-y,-z
     4  1/2+x,1/2-y,1/2+z

# ATOMIC COORDINATES AND DISPLACEMENT PARAMETERS
loop_ 
   _atom_site_label
   _atom_site_type_symbol
   _atom_site_fract_x
   _atom_site_fract_y
   _atom_site_fract_z
   _atom_site_occupancy
   _atom_site_adp_type
   _atom_site_U_iso_or_equiv
   _atom_site_site_symmetry_multiplicity
O6     O2-  0.28000     0.24000     -0.03000    1.0000     Uiso 0.0000     4   
W2     W6+  0.2479(7)   0.0289(8)   0.7801(5)   1.0000     Uiso 0.0000     4   
O2     O2-  0.00000     0.47500     0.22000     1.0000     Uiso 0.0000     4   
O5     O2-  0.28000     0.04000     0.03000     1.0000     Uiso 0.0000     4   
O4     O2-  0.21000     0.29000     0.73500     1.0000     Uiso 0.0000     4   
O3     O2-  0.29000     0.29000     0.26500     1.0000     Uiso 0.0000     4   
O1     O2-  0.00000     0.02500     0.22000     1.0000     Uiso 0.0000     4   
W1     W6+  0.2511(7)   0.0330(8)   0.2847(5)   1.0000     Uiso 0.0000     4   

loop_  _atom_type_symbol _atom_type_number_in_cell
  O-2     24
  W+6     8

# Note that Z affects _cell_formula_sum and _weight
_cell_formula_units_Z  4
_chemical_formula_sum  "O6 W2"
_chemical_formula_weight  463.69

File: results/experimental-eval/divalent-tungstates-PG15/baseline-sol-high/attempts/case-011-r2/workspace/phase_beta-MnO2.cif
 
######################################################################
data_final

# phase info for beta-MnO2 follows
_pd_phase_name  beta-MnO2
_cell_length_a  4.39891
_cell_length_b  4.39891
_cell_length_c  2.87677
_cell_angle_alpha  90.0000
_cell_angle_beta  90.0000
_cell_angle_gamma  90.0000
_cell_volume  55.6666
_symmetry_cell_setting  tetragonal
_symmetry_space_group_name_H-M  "P 42/m n m"
loop_
    _space_group_symop_id
    _space_group_symop_operation_xyz
     1  x,y,z
     2  1/2-y,1/2+x,1/2+z
     3  -x,-y,z
     4  1/2+y,1/2-x,1/2+z
     5  1/2-x,1/2+y,1/2+z
     6  -y,-x,z
     7  1/2+x,1/2-y,1/2+z
     8  y,x,z
     9  -x,-y,-z
    10  1/2+y,1/2-x,1/2-z
    11  x,y,-z
    12  1/2-y,1/2+x,1/2-z
    13  1/2+x,1/2-y,1/2-z
    14  y,x,-z
    15  1/2-x,1/2+y,1/2-z
    16  -y,-x,-z

# ATOMIC COORDINATES AND DISPLACEMENT PARAMETERS
loop_ 
   _atom_site_label
   _atom_site_type_symbol
   _atom_site_fract_x
   _atom_site_fract_y
   _atom_site_fract_z
   _atom_site_occupancy
   _atom_site_adp_type
   _atom_site_U_iso_or_equiv
   _atom_site_site_symmetry_multiplicity
Mn1    Mn4+ 0.00000     0.00000     0.00000     1.0000     Uiso 0.0100     2   
O1     O2-  0.3037(16)  0.30374     0.00000     1.0000     Uiso 0.0100     4   

loop_  _atom_type_symbol _atom_type_number_in_cell
  Mn+4    2
  O-2     4

# Note that Z affects _cell_formula_sum and _weight
_cell_formula_units_Z  2
_chemical_formula_sum  "Mn O2"
_chemical_formula_weight  86.94

File: results/experimental-eval/divalent-tungstates-PG15/baseline-sol-high/attempts/case-011-r3/workspace/phase_MnO2.cif
 
######################################################################
data_final

# phase info for pyrolusite-MnO2 follows
_pd_phase_name  pyrolusite-MnO2
_cell_length_a  4.40171
_cell_length_b  4.40171
_cell_length_c  2.87518
_cell_angle_alpha  90.0000
_cell_angle_beta  90.0000
_cell_angle_gamma  90.0000
_cell_volume  55.7070
_symmetry_cell_setting  tetragonal
_symmetry_space_group_name_H-M  "P 42/m n m"
loop_
    _space_group_symop_id
    _space_group_symop_operation_xyz
     1  x,y,z
     2  1/2-y,1/2+x,1/2+z
     3  -x,-y,z
     4  1/2+y,1/2-x,1/2+z
     5  1/2-x,1/2+y,1/2+z
     6  -y,-x,z
     7  1/2+x,1/2-y,1/2+z
     8  y,x,z
     9  -x,-y,-z
    10  1/2+y,1/2-x,1/2-z
    11  x,y,-z
    12  1/2-y,1/2+x,1/2-z
    13  1/2+x,1/2-y,1/2-z
    14  y,x,-z
    15  1/2-x,1/2+y,1/2-z
    16  -y,-x,-z

# ATOMIC COORDINATES AND DISPLACEMENT PARAMETERS
loop_ 
   _atom_site_label
   _atom_site_type_symbol
   _atom_site_fract_x
   _atom_site_fract_y
   _atom_site_fract_z
   _atom_site_occupancy
   _atom_site_adp_type
   _atom_site_U_iso_or_equiv
   _atom_site_site_symmetry_multiplicity
Mn1    Mn4+ 0.00000     0.00000     0.00000     1.0000     Uiso 0.0100     2   
O1     O2-  0.30300     0.30300     0.00000     1.0000     Uiso 0.0100     4   

loop_  _atom_type_symbol _atom_type_number_in_cell
  Mn+4    2
  O-2     4

# Note that Z affects _cell_formula_sum and _weight
_cell_formula_units_Z  2
_chemical_formula_sum  "Mn O2"
_chemical_formula_weight  86.94

File: results/experimental-eval/divalent-tungstates-PG15/baseline-sol-high/attempts/case-011-r3/workspace/phase_WO3.cif
 
######################################################################
data_final

# phase info for gamma-WO3 follows
_pd_phase_name  gamma-WO3
_cell_length_a  7.31107
_cell_length_b  7.54093
_cell_length_c  7.69728
_cell_angle_alpha  90.0000
_cell_angle_beta  90.7659
_cell_angle_gamma  90.0000
_cell_volume  424.331
_symmetry_cell_setting  monoclinic
_symmetry_space_group_name_H-M  "P 21/n"
loop_
    _space_group_symop_id
    _space_group_symop_operation_xyz
     1  x,y,z
     2  1/2-x,1/2+y,1/2-z
     3  -x,-y,-z
     4  1/2+x,1/2-y,1/2+z

# ATOMIC COORDINATES AND DISPLACEMENT PARAMETERS
loop_ 
   _atom_site_label
   _atom_site_type_symbol
   _atom_site_fract_x
   _atom_site_fract_y
   _atom_site_fract_z
   _atom_site_occupancy
   _atom_site_adp_type
   _atom_site_U_iso_or_equiv
   _atom_site_site_symmetry_multiplicity
O6     O2-  0.28000     0.24000     -0.03000    1.0000     Uiso 0.0000     4   
W2     W6+  0.24700     0.03300     0.78100     1.0000     Uiso 0.0000     4   
O2     O2-  0.00000     0.47500     0.22000     1.0000     Uiso 0.0000     4   
O5     O2-  0.28000     0.04000     0.03000     1.0000     Uiso 0.0000     4   
O4     O2-  0.21000     0.29000     0.73500     1.0000     Uiso 0.0000     4   
O3     O2-  0.29000     0.29000     0.26500     1.0000     Uiso 0.0000     4   
O1     O2-  0.00000     0.02500     0.22000     1.0000     Uiso 0.0000     4   
W1     W6+  0.25200     0.02600     0.28500     1.0000     Uiso 0.0000     4   

loop_  _atom_type_symbol _atom_type_number_in_cell
  O-2     24
  W+6     8

# Note that Z affects _cell_formula_sum and _weight
_cell_formula_units_Z  4
_chemical_formula_sum  "O6 W2"
_chemical_formula_weight  463.69

File: results/experimental-eval/divalent-tungstates-PG15/baseline-sol-high/attempts/case-012-r1/evaluation/project_replay/phase_0.cif
 
######################################################################
data_final

# phase info for NiWO4 follows
_pd_phase_name  NiWO4
_cell_length_a  4.59964
_cell_length_b  5.66115
_cell_length_c  4.90902
_cell_angle_alpha  90.0000
_cell_angle_beta  89.9909
_cell_angle_gamma  90.0000
_cell_volume  127.827
_symmetry_cell_setting  monoclinic
_symmetry_space_group_name_H-M  "P 2/c"
loop_
    _space_group_symop_id
    _space_group_symop_operation_xyz
     1  x,y,z
     2  -x,y,1/2-z
     3  -x,-y,-z
     4  x,-y,1/2+z

# ATOMIC COORDINATES AND DISPLACEMENT PARAMETERS
loop_ 
   _atom_site_label
   _atom_site_type_symbol
   _atom_site_fract_x
   _atom_site_fract_y
   _atom_site_fract_z
   _atom_site_occupancy
   _atom_site_adp_type
   _atom_site_U_iso_or_equiv
   _atom_site_site_symmetry_multiplicity
Ni1    Ni   0.50000     0.65840     0.25000     1.0000     Uiso 0.0100     2   
W1     W    0.00000     0.17885     0.25000     1.0000     Uiso 0.0100     2   
O1     O    0.25890     0.11722     -0.07642    1.0000     Uiso 0.0100     4   
O2     O    0.27322     0.39254     0.41474     1.0000     Uiso 0.0100     4   

loop_  _atom_type_symbol _atom_type_number_in_cell
  Ni      2
  O       8
  W       2

# Note that Z affects _cell_formula_sum and _weight
_cell_formula_units_Z  2
_chemical_formula_sum  "Ni O4 W"
_chemical_formula_weight  306.55
