Repository: sache07/verifiable-pxrd

# divalent-tungstates-PG15 results

The full expanded-manuscript release is indexed in [RELEASE.md](RELEASE.md): five
main conditions, phase-recovery follow-ups, Sol-high/Opus comparisons, and historical
development records. See the [reproduction guide](../../../docs/MULTIPHASE.md) for
all-condition analyses and independent replay.

The original baseline-versus-evolved comparison below contains two 45-attempt
panels on the 15 measured scans in [`pxrd-bench/divalent-tungstates-PG15`](../../../pxrd-bench/divalent-tungstates-PG15/README.md), with three independent attempts per scan:
- **`baseline/`:** GPT-5.6 Sol at Max reasoning effort, using the plain P0 prompt.

File: results/experimental-eval/divalent-tungstates-PG15/baseline-sol-high/attempts/case-012-r1/workspace/NiO_start.cif
#------------------------------------------------------------------------------
#$Date: 2017-10-16 00:16:12 +0200 (Mon 16 de Oct de 2017) $
#$Revision: 202026 $
#$URL: svn://www.crystallography.net/cod/cif/1/01/00/1010093.cif $
#------------------------------------------------------------------------------
#
# This file is available in the Crystallography Open Database (COD),
# http://www.crystallography.net/
#
# All data on this site have been placed in the public domain by the
# contributors.
#
data_1010093
loop_
_publ_author_name
'Cairns, R W'
'Ott, E'
_publ_section_title
;
X-Ray Studies of the System Nickel-Oxygen-Water. I. Nickelous Oxide and
Hydroxide
;
_journal_coden_ASTM              JACSAT
_journal_name_full               'Journal of the American Chemical Society'
_journal_page_first              527
_journal_page_last               533
_journal_paper_doi               10.1021/ja01329a013
_journal_volume                  55
_journal_year                    1933
_chemical_formula_structural     'NI O'
_chemical_formula_sum            'Ni O'
_chemical_name_systematic        'Nickel oxide'
_space_group_IT_number           225
_symmetry_cell_setting           cubic
_symmetry_Int_Tables_number      225
_symmetry_space_group_name_Hall  '-F 4 2 3'
_symmetry_space_group_name_H-M   'F m -3 m'
_cell_angle_alpha                90
_cell_angle_beta                 90
_cell_angle_gamma                90
_cell_formula_units_Z            4
_cell_length_a                   4.1684(10)
_cell_length_b                   4.1684(10)
_cell_length_c                   4.1684(10)
_cell_volume                     72.4
_cod_database_code               1010093
loop_
_symmetry_equiv_pos_as_xyz
x,y,z
y,z,x
z,x,y
x,z,y
y,x,z
z,y,x
x,-y,-z
y,-z,-x
z,-x,-y
x,-z,-y
y,-x,-z
z,-y,-x
-x,y,-z
-y,z,-x
-z,x,-y
-x,z,-y
-y,x,-z
-z,y,-x
-x,-y,z
-y,-z,x
-z,-x,y
-x,-z,y
-y,-x,z
-z,-y,x
-x,-y,-z
-y,-z,-x
-z,-x,-y
-x,-z,-y
-y,-x,-z
-z,-y,-x
-x,y,z
-y,z,x
-z,x,y
-x,z,y
-y,x,z
-z,y,x
x,-y,z
y,-z,x
z,-x,y
x,-z,y
y,-x,z
z,-y,x
x,y,-z
y,z,-x
z,x,-y
x,z,-y
y,x,-z
z,y,-x
x,1/2+y,1/2+z
1/2+x,y,1/2+z
1/2+x,1/2+y,z
y,1/2+z,1/2+x
1/2+y,z,1/2+x
1/2+y,1/2+z,x
z,1/2+x,1/2+y
1/2+z,x,1/2+y
1/2+z,1/2+x,y
x,1/2+z,1/2+y
1/2+x,z,1/2+y
1/2+x,1/2+z,y
y,1/2+x,1/2+z
1/2+y,x,1/2+z
1/2+y,1/2+x,z
z,1/2+y,1/2+x
1/2+z,y,1/2+x
1/2+z,1/2+y,x
x,1/2-y,1/2-z
1/2+x,-y,1/2-z
1/2+x,1/2-y,-z
y,1/2-z,1/2-x
1/2+y,-z,1/2-x
1/2+y,1/2-z,-x
z,1/2-x,1/2-y
1/2+z,-x,1/2-y
1/2+z,1/2-x,-y
x,1/2-z,1/2-y
1/2+x,-z,1/2-y
1/2+x,1/2-z,-y
y,1/2-x,1/2-z
1/2+y,-x,1/2-z
1/2+y,1/2-x,-z
z,1/2-y,1/2-x
1/2+z,-y,1/2-x
1/2+z,1/2-y,-x
-x,1/2+y,1/2-z
1/2-x,y,1/2-z
1/2-x,1/2+y,-z
-y,1/2+z,1/2-x
1/2-y,z,1/2-x
1/2-y,1/2+z,-x
-z,1/2+x,1/2-y
1/2-z,x,1/2-y
1/2-z,1/2+x,-y
-x,1/2+z,1/2-y
1/2-x,z,1/2-y
1/2-x,1/2+z,-y
-y,1/2+x,1/2-z
1/2-y,x,1/2-z
1/2-y,1/2+x,-z
-z,1/2+y,1/2-x
1/2-z,y,1/2-x
1/2-z,1/2+y,-x
-x,1/2-y,1/2+z
1/2-x,-y,1/2+z
1/2-x,1/2-y,z
-y,1/2-z,1/2+x
1/2-y,-z,1/2+x
1/2-y,1/2-z,x
-z,1/2-x,1/2+y
1/2-z,-x,1/2+y
1/2-z,1/2-x,y
-x,1/2-z,1/2+y
1/2-x,-z,1/2+y
1/2-x,1/2-z,y
-y,1/2-x,1/2+z
1/2-y,-x,1/2+z
1/2-y,1/2-x,z
-z,1/2-y,1/2+x
1/2-z,-y,1/2+x
1/2-z,1/2-y,x
-x,1/2-y,1/2-z
1/2-x,-y,1/2-z
1/2-x,1/2-y,-z
-y,1/2-z,1/2-x
1/2-y,-z,1/2-x
1/2-y,1/2-z,-x
-z,1/2-x,1/2-y
1/2-z,-x,1/2-y
1/2-z,1/2-x,-y
-x,1/2-z,1/2-y
1/2-x,-z,1/2-y
1/2-x,1/2-z,-y
-y,1/2-x,1/2-z
1/2-y,-x,1/2-z
1/2-y,1/2-x,-z
-z,1/2-y,1/2-x
1/2-z,-y,1/2-x
1/2-z,1/2-y,-x
-x,1/2+y,1/2+z
1/2-x,y,1/2+z
1/2-x,1/2+y,z
-y,1/2+z,1/2+x
1/2-y,z,1/2+x
1/2-y,1/2+z,x
-z,1/2+x,1/2+y
1/2-z,x,1/2+y
1/2-z,1/2+x,y
-x,1/2+z,1/2+y
1/2-x,z,1/2+y
1/2-x,1/2+z,y
-y,1/2+x,1/2+z
1/2-y,x,1/2+z
1/2-y,1/2+x,z
-z,1/2+y,1/2+x
1/2-z,y,1/2+x
1/2-z,1/2+y,x
x,1/2-y,1/2+z
1/2+x,-y,1/2+z
1/2+x,1/2-y,z
y,1/2-z,1/2+x
1/2+y,-z,1/2+x
1/2+y,1/2-z,x
z,1/2-x,1/2+y
1/2+z,-x,1/2+y
1/2+z,1/2-x,y
x,1/2-z,1/2+y
1/2+x,-z,1/2+y
1/2+x,1/2-z,y
y,1/2-x,1/2+z
1/2+y,-x,1/2+z
1/2+y,1/2-x,z
z,1/2-y,1/2+x
1/2+z,-y,1/2+x
1/2+z,1/2-y,x
x,1/2+y,1/2-z
1/2+x,y,1/2-z
1/2+x,1/2+y,-z
y,1/2+z,1/2-x
1/2+y,z,1/2-x
1/2+y,1/2+z,-x
z,1/2+x,1/2-y
1/2+z,x,1/2-y
1/2+z,1/2+x,-y
x,1/2+z,1/2-y
1/2+x,z,1/2-y
1/2+x,1/2+z,-y
y,1/2+x,1/2-z
1/2+y,x,1/2-z
1/2+y,1/2+x,-z
z,1/2+y,1/2-x
1/2+z,y,1/2-x
1/2+z,1/2+y,-x
loop_
_atom_site_label
_atom_site_type_symbol
_atom_site_symmetry_multiplicity
_atom_site_Wyckoff_symbol
_atom_site_fract_x
_atom_site_fract_y
_atom_site_fract_z
_atom_site_occupancy
_atom_site_attached_hydrogens
_atom_site_calc_flag
Ni1 Ni2+ 4 b 0.5 0.5 0.5 1. 0 d
O1 O2- 4 a 0. 0. 0. 1. 0 d
loop_
_atom_type_symbol
_atom_type_oxidation_number
Ni2+ 2.000
O2- -2.000
loop_
_cod_related_entry_id
_cod_related_entry_database
_cod_related_entry_code
1 ChemSpider 156595
2 AMCSD 0017026

File: results/experimental-eval/divalent-tungstates-PG15/baseline-sol-high/attempts/case-012-r1/workspace/NiWO4_start.cif
data_NiWO4_start
_chemical_name_mineral 'Nickel tungstate'
_chemical_formula_sum 'Ni W O4'
_cell_length_a 4.600
_cell_length_b 5.665
_cell_length_c 4.912
_cell_angle_alpha 90
_cell_angle_beta 90.5
_cell_angle_gamma 90
_space_group_name_H-M_alt 'P 1 2/c 1'
_space_group_IT_number 13

loop_
_space_group_symop_operation_xyz
'x,y,z'
'-x,y,-z+1/2'
'-x,-y,-z'
'x,-y,z+1/2'

loop_
_atom_site_label
_atom_site_type_symbol
_atom_site_fract_x
_atom_site_fract_y
_atom_site_fract_z
_atom_site_occupancy
_atom_site_U_iso_or_equiv
Ni1 Ni 0.50000 0.65300 0.25000 1.0 0.010
W1  W  0.00000 0.18000 0.25000 1.0 0.010
O1  O  0.22000 0.11000 -0.04000 1.0 0.010
O2  O  0.26000 0.38000 0.39000 1.0 0.010

File: results/experimental-eval/divalent-tungstates-PG15/baseline-sol-high/attempts/case-012-r1/workspace/WO3.cif
 
######################################################################
data_final

# phase info for WO3 follows
_pd_phase_name  WO3
_cell_length_a  7.30073
_cell_length_b  7.53177
_cell_length_c  7.68734
_cell_angle_alpha  90.0000
_cell_angle_beta  90.8233
_cell_angle_gamma  90.0000
_cell_volume  422.663
_symmetry_cell_setting  monoclinic
_symmetry_space_group_name_H-M  "P 21/n"
loop_
    _space_group_symop_id
    _space_group_symop_operation_xyz
     1  x,y,z
     2  1/2-x,1/2+y,1/2-z
     3  -x,-y,-z
     4  1/2+x,1/2-y,1/2+z

# ATOMIC COORDINATES AND DISPLACEMENT PARAMETERS
loop_ 
   _atom_site_label
   _atom_site_type_symbol
   _atom_site_fract_x
   _atom_site_fract_y
   _atom_site_fract_z
   _atom_site_occupancy
   _atom_site_adp_type
   _atom_site_U_iso_or_equiv
   _atom_site_site_symmetry_multiplicity
O6     O2-  0.29089     0.04220     -0.09774    1.0000     Uiso 0.0000     4   
W2     W6+  0.24188     0.03339     0.77723     1.0000     Uiso 0.0000     4   
O2     O2-  -0.03163    0.50332     0.22027     1.0000     Uiso 0.0000     4   
O5     O2-  0.22930     -0.00044    0.03686     1.0000     Uiso 0.0000     4   
O4     O2-  0.22253     0.28299     0.76189     1.0000     Uiso 0.0000     4   
O3     O2-  0.28525     0.24271     0.28510     1.0000     Uiso 0.0000     4   
O1     O2-  0.00095     0.06051     0.16943     1.0000     Uiso 0.0000     4   
W1     W6+  0.25118     0.02817     0.28656     1.0000     Uiso 0.0000     4   

loop_  _atom_type_symbol _atom_type_number_in_cell
  O-2     24
  W+6     8

# Note that Z affects _cell_formula_sum and _weight
_cell_formula_units_Z  4
_chemical_formula_sum  "O6 W2"
_chemical_formula_weight  463.69

File: results/experimental-eval/divalent-tungstates-PG15/baseline-sol-high/attempts/case-012-r1/workspace/WO3_triclinic_start.cif
#------------------------------------------------------------------------------
#$Date: 2016-02-13 20:28:24 +0100 (Sat 13 de Feb de 2016) $
#$Revision: 176429 $
#$URL: svn://www.crystallography.net/cod/cif/2/10/62/2106293.cif $
#------------------------------------------------------------------------------
#
# This file is available in the Crystallography Open Database (COD),
# http://www.crystallography.net/. The original data for this entry
# were provided by IUCr Journals, http://journals.iucr.org/.
#
# The file may be used within the scientific community so long as
# proper attribution is given to the journal article from which the
# data were obtained.
#
data_2106293
loop_
_publ_author_name
'Diehl, R.'
'Brandt, G.'
'Salje, E.'
_publ_section_title
;
 The crystal structure of triclinic W O3
;
_journal_name_full               'Acta Crystallographica B (24,1968-38,1982)'
_journal_page_first              1105
_journal_page_last               1111
_journal_volume                  34
_journal_year                    1978
_chemical_formula_sum            'O3 W'
_chemical_name_systematic        'W O3'
_space_group_IT_number           2
_symmetry_space_group_name_Hall  '-P 1'
_symmetry_space_group_name_H-M   'P -1'
_cell_angle_alpha                88.81
_cell_angle_beta                 90.92
_cell_angle_gamma                90.93
_cell_formula_units_Z            8
_cell_length_a                   7.309
_cell_length_b                   7.522
_cell_length_c                   7.678
_cell_volume                     421.925
_citation_journal_id_ASTM        ACBCAR
_cod_data_source_file            Diehl_ACBCAR_1978_1906.cif
_cod_data_source_block           O3W1
_cod_original_cell_volume        421.9246
_cod_original_formula_sum        'O3 W1'
_cod_database_code               2106293
loop_
_symmetry_equiv_pos_as_xyz
x,y,z
-x,-y,-z
loop_
_atom_site_label
_atom_site_type_symbol
_atom_site_fract_x
_atom_site_fract_y
_atom_site_fract_z
_atom_site_occupancy
_atom_site_U_iso_or_equiv
O10 O-2 0.2971 0.5446 0.4982 1 0.0
W3 W+6 0.2438 0.0313 0.7817 1 0.0
O6 O-2 0.2204 0.763 0.2232 1 0.0
O8 O-2 0.284 0.7583 0.7679 1 0.0
O9 O-2 0.2943 0.0422 0.9998 1 0.0
O5 O-2 0.2851 0.2574 0.287 1 0.0
W1 W+6 0.2566 0.0259 0.285 1 0.0
O4 O-2 0.4972 0.9638 0.2878 1 0.0
O3 O-2 0.0076 0.466 0.2884 1 0.0
W2 W+6 0.2502 0.528 0.2158 1 0.0
W4 W+6 0.2499 0.5338 0.719 1 0.0
O11 O-2 0.2096 0.482 0.9928 1 0.0
O12 O-2 0.2088 0.983 0.5051 1 0.0
O2 O-2 0.5038 0.5361 0.2181 1 0.0
O1 O-2 0.0007 0.0386 0.21 1 0.0
O7 O-2 0.2186 0.2627 0.7258 1 0.0

File: results/experimental-eval/divalent-tungstates-PG15/baseline-sol-high/attempts/case-012-r2/evaluation/project_replay/phase_0.cif
 
######################################################################
data_final

# phase info for NiWO4 follows
_pd_phase_name  NiWO4
_cell_length_a  4.59982
_cell_length_b  5.66222
_cell_length_c  4.90954
_cell_angle_alpha  90.0000
_cell_angle_beta  89.9714
_cell_angle_gamma  90.0000
_cell_volume  127.870
_symmetry_cell_setting  monoclinic
_symmetry_space_group_name_H-M  "P 2/c"
loop_
    _space_group_symop_id
    _space_group_symop_operation_xyz
     1  x,y,z
     2  -x,y,1/2-z
     3  -x,-y,-z
     4  x,-y,1/2+z

# ATOMIC COORDINATES AND DISPLACEMENT PARAMETERS
loop_ 
   _atom_site_label
   _atom_site_type_symbol
   _atom_site_fract_x
   _atom_site_fract_y
   _atom_site_fract_z
   _atom_site_occupancy
   _atom_site_adp_type
   _atom_site_U_iso_or_equiv
   _atom_site_site_symmetry_multiplicity
Ni1    Ni   0.50000     0.66160     0.25000     1.0000     Uiso 0.0060     2   
W1     W    0.00000     0.18150     0.25000     1.0000     Uiso 0.0040     2   
O1     O    0.22410     0.11050     -0.04300    1.0000     Uiso 0.0080     4   
O2     O    0.26440     0.37720     0.39530     1.0000     Uiso 0.0080     4   

loop_  _atom_type_symbol _atom_type_number_in_cell
  Ni      2
  O       8
  W       2

# Note that Z affects _cell_formula_sum and _weight
_cell_formula_units_Z  2
_chemical_formula_sum  "Ni O4 W"
_chemical_formula_weight  306.55

File: results/experimental-eval/divalent-tungstates-PG15/baseline-sol-high/attempts/case-012-r2/evaluation/project_replay/phase_1.cif
 
######################################################################
data_final

# phase info for WO3 follows
_pd_phase_name  WO3
_cell_length_a  7.30075
_cell_length_b  7.53335
_cell_length_c  7.68757
_cell_angle_alpha  90.0000
_cell_angle_beta  90.8187
_cell_angle_gamma  90.0000
_cell_volume  422.767
_symmetry_cell_setting  monoclinic
_symmetry_space_group_name_H-M  "P 21/n"
loop_
    _space_group_symop_id
    _space_group_symop_operation_xyz
     1  x,y,z
     2  1/2-x,1/2+y,1/2-z
     3  -x,-y,-z
     4  1/2+x,1/2-y,1/2+z

# ATOMIC COORDINATES AND DISPLACEMENT PARAMETERS
loop_ 
   _atom_site_label
   _atom_site_type_symbol
   _atom_site_fract_x
   _atom_site_fract_y
   _atom_site_fract_z
   _atom_site_occupancy
   _atom_site_adp_type
   _atom_site_U_iso_or_equiv
   _atom_site_site_symmetry_multiplicity
W1     W    0.25200     0.02600     0.28500     1.0000     Uiso 0.0040     4   
W2     W    0.24700     0.03300     0.78100     1.0000     Uiso 0.0040     4   
O1     O    0.00000     0.02500     0.22000     1.0000     Uiso 0.0080     4   
O2     O    0.00000     0.47500     0.22000     1.0000     Uiso 0.0080     4   
O3     O    0.29000     0.29000     0.26500     1.0000     Uiso 0.0080     4   
O4     O    0.21000     0.29000     0.73500     1.0000     Uiso 0.0080     4   
O5     O    0.28000     0.04000     0.03000     1.0000     Uiso 0.0080     4   
O6     O    0.28000     0.24000     -0.03000    1.0000     Uiso 0.0080     4   

loop_  _atom_type_symbol _atom_type_number_in_cell
  O       24
  W       8

# Note that Z affects _cell_formula_sum and _weight
_cell_formula_units_Z  4
_chemical_formula_sum  "O6 W2"
_chemical_formula_weight  463.69

File: results/experimental-eval/divalent-tungstates-PG15/baseline-sol-high/attempts/case-012-r2/workspace/niwo4_start.cif
data_NiWO4_wolframite
_chemical_name_common 'nickel tungstate'
_chemical_formula_sum 'Ni W O4'
_cell_length_a 4.5992
_cell_length_b 5.6606
_cell_length_c 4.9068
_cell_angle_alpha 90
_cell_angle_beta 90.07
_cell_angle_gamma 90
_space_group_name_H-M_alt 'P 1 2/c 1'
_space_group_IT_number 13
loop_
_space_group_symop_operation_xyz
'x,y,z'
'-x,y,-z+1/2'
'-x,-y,-z'
'x,-y,z+1/2'
loop_
_atom_site_label
_atom_site_type_symbol
_atom_site_fract_x
_atom_site_fract_y
_atom_site_fract_z
_atom_site_occupancy
_atom_site_U_iso_or_equiv
Ni1 Ni 0.5000 0.6616 0.2500 1.0 0.006
W1  W  0.0000 0.1815 0.2500 1.0 0.004
O1  O  0.2241 0.1105 -0.0430 1.0 0.008
O2  O  0.2644 0.3772 0.3953 1.0 0.008

File: results/experimental-eval/divalent-tungstates-PG15/baseline-sol-high/attempts/case-012-r2/workspace/wo3_start.cif
data_WO3_monoclinic
_chemical_name_common 'tungsten trioxide'
_chemical_formula_sum 'W O3'
_cell_length_a 7.300
_cell_length_b 7.530
_cell_length_c 7.680
_cell_angle_alpha 90
_cell_angle_beta 90.90
_cell_angle_gamma 90
_cell_formula_units_Z 8
_space_group_name_H-M_alt 'P 1 21/n 1'
_space_group_IT_number 14
loop_
_space_group_symop_operation_xyz
'x,y,z'
'-x+1/2,y+1/2,-z+1/2'
'-x,-y,-z'
'x-1/2,-y-1/2,z-1/2'
loop_
_atom_site_label
_atom_site_type_symbol
_atom_site_fract_x
_atom_site_fract_y
_atom_site_fract_z
_atom_site_occupancy
_atom_site_U_iso_or_equiv
W1 W 0.252 0.026 0.285 1.0 0.004
W2 W 0.247 0.033 0.781 1.0 0.004
O1 O 0.000 0.025 0.220 1.0 0.008
O2 O 0.000 0.475 0.220 1.0 0.008
O3 O 0.290 0.290 0.265 1.0 0.008
O4 O 0.210 0.290 0.735 1.0 0.008
O5 O 0.280 0.040 0.030 1.0 0.008
O6 O 0.280 0.240 -0.030 1.0 0.008

File: results/experimental-eval/divalent-tungstates-PG15/baseline-sol-high/attempts/case-012-r3/workspace/niwo4_start.cif
data_NiWO4_start
_audit_creation_method               'Reconstructed from COD 5910277 in a symmetry-unique P 2/c setting'
_chemical_formula_sum                'Ni W O4'
_cell_formula_units_Z                2
_space_group_IT_number               13
_space_group_name_H-M_alt            'P 1 2/c 1'
_space_group_name_Hall               '-P 2yc'
_cell_length_a                       4.6000
_cell_length_b                       5.6650
_cell_length_c                       4.9120
_cell_angle_alpha                    90
_cell_angle_beta                     90.50
_cell_angle_gamma                    90
loop_
_space_group_symop_id
_space_group_symop_operation_xyz
1 'x,y,z'
2 '-x,y,-z+1/2'
3 '-x,-y,-z'
4 'x,-y,z+1/2'
loop_
_atom_site_label
_atom_site_type_symbol
_atom_site_fract_x
_atom_site_fract_y
_atom_site_fract_z
_atom_site_occupancy
_atom_site_U_iso_or_equiv
Ni1 Ni 0.50000 0.65300 0.25000 1.0 0.010
W1  W  0.00000 0.18000 0.25000 1.0 0.008
O1  O  0.22000 0.11000 -0.04000 1.0 0.012
O2  O  0.26000 0.38000 0.39000 1.0 0.012

File: results/experimental-eval/divalent-tungstates-PG15/baseline-sol-high/attempts/case-012-r3/workspace/phase_NiWO4.cif
 
######################################################################
data_final

# phase info for NiWO4 follows
_pd_phase_name  NiWO4
_cell_length_a  4.59932
_cell_length_b  5.66135
_cell_length_c  4.90876
_cell_angle_alpha  90.0000
_cell_angle_beta  89.9657
_cell_angle_gamma  90.0000
_cell_volume  127.816
_symmetry_cell_setting  monoclinic
_symmetry_space_group_name_H-M  "P 2/c"
loop_
    _space_group_symop_id
    _space_group_symop_operation_xyz
     1  x,y,z
     2  -x,y,1/2-z
     3  -x,-y,-z
     4  x,-y,1/2+z

# ATOMIC COORDINATES AND DISPLACEMENT PARAMETERS
loop_ 
   _atom_site_label
   _atom_site_type_symbol
   _atom_site_fract_x
   _atom_site_fract_y
   _atom_site_fract_z
   _atom_site_occupancy
   _atom_site_adp_type
   _atom_site_U_iso_or_equiv
   _atom_site_site_symmetry_multiplicity
Ni1    Ni   0.50000     0.65300     0.25000     1.0000     Uiso 0.0100     2   
W1     W    0.00000     0.18000     0.25000     1.0000     Uiso 0.0080     2   
O1     O    0.22000     0.11000     -0.04000    1.0000     Uiso 0.0120     4   
O2     O    0.26000     0.38000     0.39000     1.0000     Uiso 0.0120     4   

loop_  _atom_type_symbol _atom_type_number_in_cell
  Ni      2
  O       8
  W       2

# Note that Z affects _cell_formula_sum and _weight
_cell_formula_units_Z  2
_chemical_formula_sum  "Ni O4 W"
_chemical_formula_weight  306.55

File: results/experimental-eval/divalent-tungstates-PG15/baseline-sol-high/attempts/case-012-r3/workspace/phase_WO3.cif
 
######################################################################
data_final

# phase info for WO3 follows
_pd_phase_name  WO3
_cell_length_a  7.29967
_cell_length_b  7.53257
_cell_length_c  7.68582
_cell_angle_alpha  90.0000
_cell_angle_beta  90.8141
_cell_angle_gamma  90.0000
_cell_volume  422.564
_symmetry_cell_setting  monoclinic
_symmetry_space_group_name_H-M  "P 21/n"
loop_
    _space_group_symop_id
    _space_group_symop_operation_xyz
     1  x,y,z
     2  1/2-x,1/2+y,1/2-z
     3  -x,-y,-z
     4  1/2+x,1/2-y,1/2+z

# ATOMIC COORDINATES AND DISPLACEMENT PARAMETERS
loop_ 
   _atom_site_label
   _atom_site_type_symbol
   _atom_site_fract_x
   _atom_site_fract_y
   _atom_site_fract_z
   _atom_site_occupancy
   _atom_site_adp_type
   _atom_site_U_iso_or_equiv
   _atom_site_site_symmetry_multiplicity
O6     O2-  0.28000     0.24000     -0.03000    1.0000     Uiso 0.0000     4   
W2     W6+  0.24700     0.03300     0.78100     1.0000     Uiso 0.0000     4   
O2     O2-  0.00000     0.47500     0.22000     1.0000     Uiso 0.0000     4   
O5     O2-  0.28000     0.04000     0.03000     1.0000     Uiso 0.0000     4   
O4     O2-  0.21000     0.29000     0.73500     1.0000     Uiso 0.0000     4   
O3     O2-  0.29000     0.29000     0.26500     1.0000     Uiso 0.0000     4   
O1     O2-  0.00000     0.02500     0.22000     1.0000     Uiso 0.0000     4   
W1     W6+  0.25200     0.02600     0.28500     1.0000     Uiso 0.0000     4   

loop_  _atom_type_symbol _atom_type_number_in_cell
  O-2     24
  W+6     8

# Note that Z affects _cell_formula_sum and _weight
_cell_formula_units_Z  4
_chemical_formula_sum  "O6 W2"
_chemical_formula_weight  463.69

File: results/experimental-eval/divalent-tungstates-PG15/baseline-sol-high/attempts/case-013-r1/evaluation/project_replay/phase_0.cif
 
######################################################################
data_final

# phase info for PbWO4_scheelite follows
_pd_phase_name  PbWO4_scheelite
_cell_length_a  5.46553
_cell_length_b  5.46553
_cell_length_c  12.0610
_cell_angle_alpha  90.0000
_cell_angle_beta  90.0000
_cell_angle_gamma  90.0000
_cell_volume  360.286
_symmetry_cell_setting  tetragonal
_symmetry_space_group_name_H-M  "I 41/a"
loop_
    _space_group_symop_id
    _space_group_symop_operation_xyz
     1  x,y,z
     2  3/4-y,1/4+x,1/4+z
     3  1/2-x,-y,1/2+z
     4  3/4+y,3/4-x,3/4+z
     5  -x,-y,-z
     6  1/4+y,3/4-x,3/4-z
     7  1/2+x,y,1/2-z
     8  1/4-y,1/4+x,1/4-z
     9  1/2+x,1/2+y,1/2+z
    10  1/4-y,3/4+x,3/4+z
    11  -x,1/2-y,z
    12  1/4+y,1/4-x,1/4+z
    13  1/2-x,1/2-y,1/2-z
    14  3/4+y,1/4-x,1/4-z
    15  x,1/2+y,-z
    16  3/4-y,3/4+x,3/4-z

# ATOMIC COORDINATES AND DISPLACEMENT PARAMETERS
loop_ 
   _atom_site_label
   _atom_site_type_symbol
   _atom_site_fract_x
   _atom_site_fract_y
   _atom_site_fract_z
   _atom_site_occupancy
   _atom_site_adp_type
   _atom_site_U_iso_or_equiv
   _atom_site_site_symmetry_multiplicity
Pb     Pb   0.00000     0.25000     0.62500     1.0000     Uiso 0.0100     4   
W      W    0.00000     0.25000     0.12500     1.0000     Uiso 0.0100     4   
O      O    0.23170     0.11220     0.04300     1.0000     Uiso 0.0100     16  

loop_  _atom_type_symbol _atom_type_number_in_cell
  O       16
  Pb      4
  W       4

# Note that Z affects _cell_formula_sum and _weight
_cell_formula_units_Z  4
_chemical_formula_sum  "O4 Pb W"
_chemical_formula_weight  455.05

File: results/experimental-eval/divalent-tungstates-PG15/baseline-sol-high/attempts/case-013-r1/evaluation/project_replay/phase_2.cif
 
######################################################################
data_final

# phase info for WO3_monoclinic follows
_pd_phase_name  WO3_monoclinic
_cell_length_a  7.30543
_cell_length_b  7.54673
_cell_length_c  7.70269
_cell_angle_alpha  90.0000
_cell_angle_beta  90.3555
_cell_angle_gamma  90.0000
_cell_volume  424.657
_symmetry_cell_setting  monoclinic
_symmetry_space_group_name_H-M  "P 21/n"
loop_
    _space_group_symop_id
    _space_group_symop_operation_xyz
     1  x,y,z
     2  1/2-x,1/2+y,1/2-z
     3  -x,-y,-z
     4  1/2+x,1/2-y,1/2+z

# ATOMIC COORDINATES AND DISPLACEMENT PARAMETERS
loop_ 
   _atom_site_label
   _atom_site_type_symbol
   _atom_site_fract_x
   _atom_site_fract_y
   _atom_site_fract_z
   _atom_site_occupancy
   _atom_site_adp_type
   _atom_site_U_iso_or_equiv
   _atom_site_site_symmetry_multiplicity
O6     O2-  0.28000     0.24000     -0.03000    1.0000     Uiso 0.0000     4   
W2     W6+  0.24700     0.03300     0.78100     1.0000     Uiso 0.0000     4   
O2     O2-  0.00000     0.47500     0.22000     1.0000     Uiso 0.0000     4   
O5     O2-  0.28000     0.04000     0.03000     1.0000     Uiso 0.0000     4   
O4     O2-  0.21000     0.29000     0.73500     1.0000     Uiso 0.0000     4   
O3     O2-  0.29000     0.29000     0.26500     1.0000     Uiso 0.0000     4   
O1     O2-  0.00000     0.02500     0.22000     1.0000     Uiso 0.0000     4   
W1     W6+  0.25200     0.02600     0.28500     1.0000     Uiso 0.0000     4   

loop_  _atom_type_symbol _atom_type_number_in_cell
  O-2     24
  W+6     8

# Note that Z affects _cell_formula_sum and _weight
_cell_formula_units_Z  4
_chemical_formula_sum  "O6 W2"
_chemical_formula_weight  463.69

File: results/experimental-eval/divalent-tungstates-PG15/baseline-sol-high/attempts/case-013-r1/workspace/Pb3O4_minium.cif
 
######################################################################
data_final

# phase info for Pb3O4_minium follows
_pd_phase_name  Pb3O4_minium
_cell_length_a  8.72356
_cell_length_b  8.72356
_cell_length_c  6.59605
_cell_angle_alpha  90.0000
_cell_angle_beta  90.0000
_cell_angle_gamma  90.0000
_cell_volume  501.962
_symmetry_cell_setting  tetragonal
_symmetry_space_group_name_H-M  "P 42/m b c"
loop_
    _space_group_symop_id
    _space_group_symop_operation_xyz
     1  x,y,z
     2  -y,x,1/2+z
     3  -x,-y,z
     4  y,-x,1/2+z
     5  1/2-x,1/2+y,z
     6  1/2-y,1/2-x,1/2+z
     7  1/2+x,1/2-y,z
     8  1/2+y,1/2+x,1/2+z
     9  -x,-y,-z
    10  y,-x,1/2-z
    11  x,y,-z
    12  -y,x,1/2-z
    13  1/2+x,1/2-y,-z
    14  1/2+y,1/2+x,1/2-z
    15  1/2-x,1/2+y,-z
    16  1/2-y,1/2-x,1/2-z

# ATOMIC COORDINATES AND DISPLACEMENT PARAMETERS
loop_ 
   _atom_site_label
   _atom_site_type_symbol
   _atom_site_fract_x
   _atom_site_fract_y
   _atom_site_fract_z
   _atom_site_occupancy
   _atom_site_adp_type
   _atom_site_U_iso_or_equiv
   _atom_site_site_symmetry_multiplicity
O2     O    0.11400     0.61400     0.00000     1.0000     Uiso 0.0000     8   
O1     O    0.17200     0.67200     0.25000     1.0000     Uiso 0.0000     8   
Pb1    Pb   0.00000     0.50000     0.25000     1.0000     Uiso 0.0000     4   
Pb2    Pb   0.14300     0.16100     0.00000     1.0000     Uiso 0.0000     8   

loop_  _atom_type_symbol _atom_type_number_in_cell
  O       16
  Pb      12

# Note that Z affects _cell_formula_sum and _weight
_cell_formula_units_Z  4
_chemical_formula_sum  "O4 Pb3"
_chemical_formula_weight  685.6

File: results/experimental-eval/divalent-tungstates-PG15/baseline-sol-high/attempts/case-013-r1/workspace/PbO_massicot.cif
 
######################################################################
data_final

# phase info for PbO_massicot follows
_pd_phase_name  PbO_massicot
_cell_length_a  5.89733
_cell_length_b  5.49559
_cell_length_c  4.75949
_cell_angle_alpha  90.0000
_cell_angle_beta  90.0000
_cell_angle_gamma  90.0000
_cell_volume  154.252
_symmetry_cell_setting  orthorhombic
_symmetry_space_group_name_H-M  "P b c m"
loop_
    _space_group_symop_id
    _space_group_symop_operation_xyz
     1  x,y,z
     2  -x,1/2+y,z
     3  x,1/2-y,1/2+z
     4  -x,-y,1/2+z
     5  -x,-y,-z
     6  x,1/2-y,-z
     7  -x,1/2+y,1/2-z
     8  x,y,1/2-z

# ATOMIC COORDINATES AND DISPLACEMENT PARAMETERS
loop_ 
   _atom_site_label
   _atom_site_type_symbol
   _atom_site_fract_x
   _atom_site_fract_y
   _atom_site_fract_z
   _atom_site_occupancy
   _atom_site_adp_type
   _atom_site_U_iso_or_equiv
   _atom_site_site_symmetry_multiplicity
O1     O2-  -0.13200    0.08200     0.25000     1.0000     Uiso 0.0000     4   
Pb1    Pb2+ 0.23100     0.01400     0.25000     1.0000     Uiso 0.0000     4   

loop_  _atom_type_symbol _atom_type_number_in_cell
  O-2     4
  Pb+2    4

# Note that Z affects _cell_formula_sum and _weight
_cell_formula_units_Z  4
_chemical_formula_sum  "O Pb"
_chemical_formula_weight  223.2

File: results/experimental-eval/divalent-tungstates-PG15/baseline-sol-high/attempts/case-013-r1/workspace/PbWO4_raspite.cif
 
######################################################################
data_final

# phase info for PbWO4_raspite follows
_pd_phase_name  PbWO4_raspite
_cell_length_a  13.5550
_cell_length_b  4.97600
_cell_length_c  5.56100
_cell_angle_alpha  90.0000
_cell_angle_beta  107.630
_cell_angle_gamma  90.0000
_cell_volume  357.471
_symmetry_cell_setting  monoclinic
_symmetry_space_group_name_H-M  "P 21/a"
loop_
    _space_group_symop_id
    _space_group_symop_operation_xyz
     1  x,y,z
     2  1/2-x,1/2+y,-z
     3  -x,-y,-z
     4  1/2+x,1/2-y,z

# ATOMIC COORDINATES AND DISPLACEMENT PARAMETERS
loop_ 
   _atom_site_label
   _atom_site_type_symbol
   _atom_site_fract_x
   _atom_site_fract_y
   _atom_site_fract_z
   _atom_site_occupancy
   _atom_site_adp_type
   _atom_site_U_iso_or_equiv
   _atom_site_site_symmetry_multiplicity
Pb     Pb   0.14961     0.19405     0.16670     1.0000     Uani 0.0123     4   
W      W    0.07708     0.74944     0.61185     1.0000     Uani 0.0070     4   
O1     O    0.01630     0.05150     0.72900     1.0000     Uiso 0.0086     4   
O2     O    0.05950     0.43460     0.38820     1.0000     Uiso 0.0120     4   
O3     O    0.15100     0.61480     0.90000     1.0000     Uiso 0.0180     4   
O4     O    0.19030     0.88290     0.53860     1.0000     Uiso 0.0139     4   

loop_
   _atom_site_aniso_label
   _atom_site_aniso_U_11
   _atom_site_aniso_U_22
   _atom_site_aniso_U_33
   _atom_site_aniso_U_12
   _atom_site_aniso_U_13
   _atom_site_aniso_U_23
Pb     0.0106      0.0141      0.0141      0.0008      0.0066      -0.0006     
W      0.0050      0.0067      0.0097      0.0003      0.0029      0.0003      

loop_  _atom_type_symbol _atom_type_number_in_cell
  O       16
  Pb      4
  W       4

# Note that Z affects _cell_formula_sum and _weight
_cell_formula_units_Z  4
_chemical_formula_sum  "O4 Pb W"
_chemical_formula_weight  455.05

File: results/experimental-eval/divalent-tungstates-PG15/baseline-sol-high/attempts/case-013-r2/evaluation/project_replay/phase_2.cif
 
######################################################################
data_final

# phase info for PbO_massicot follows
_pd_phase_name  PbO_massicot
_cell_length_a  5.80942
_cell_length_b  5.62426
_cell_length_c  4.75117
_cell_angle_alpha  90.0000
_cell_angle_beta  90.0000
_cell_angle_gamma  90.0000
_cell_volume  155.238
_symmetry_cell_setting  orthorhombic
_symmetry_space_group_name_H-M  "P b c m"
loop_
    _space_group_symop_id
    _space_group_symop_operation_xyz
     1  x,y,z
     2  -x,1/2+y,z
     3  x,1/2-y,1/2+z
     4  -x,-y,1/2+z
     5  -x,-y,-z
     6  x,1/2-y,-z
     7  -x,1/2+y,1/2-z
     8  x,y,1/2-z

# ATOMIC COORDINATES AND DISPLACEMENT PARAMETERS
loop_ 
   _atom_site_label
   _atom_site_type_symbol
   _atom_site_fract_x
   _atom_site_fract_y
   _atom_site_fract_z
   _atom_site_occupancy
   _atom_site_adp_type
   _atom_site_U_iso_or_equiv
   _atom_site_site_symmetry_multiplicity
Pb0    Pb   0.23100     0.01400     0.25000     1.0000     Uiso 0.0100     4   
O1     O    0.13200     0.58200     0.25000     1.0000     Uiso 0.0100     4   

loop_  _atom_type_symbol _atom_type_number_in_cell
  O       4
  Pb      4

# Note that Z affects _cell_formula_sum and _weight
_cell_formula_units_Z  4
_chemical_formula_sum  "O Pb"
_chemical_formula_weight  223.2

File: results/experimental-eval/divalent-tungstates-PG15/baseline-sol-high/attempts/case-013-r2/workspace/phase_PbWO4_scheelite.cif
 
######################################################################
data_final

# phase info for PbWO4_scheelite follows
_pd_phase_name  PbWO4_scheelite
_cell_length_a  5.46455
_cell_length_b  5.46455
_cell_length_c  12.0606
_cell_angle_alpha  90.0000
_cell_angle_beta  90.0000
_cell_angle_gamma  90.0000
_cell_volume  360.144
_symmetry_cell_setting  tetragonal
_symmetry_space_group_name_H-M  "I 41/a"
loop_
    _space_group_symop_id
    _space_group_symop_operation_xyz
     1  x,y,z
     2  3/4-y,1/4+x,1/4+z
     3  1/2-x,-y,1/2+z
     4  3/4+y,3/4-x,3/4+z
     5  -x,-y,-z
     6  1/4+y,3/4-x,3/4-z
     7  1/2+x,y,1/2-z
     8  1/4-y,1/4+x,1/4-z
     9  1/2+x,1/2+y,1/2+z
    10  1/4-y,3/4+x,3/4+z
    11  -x,1/2-y,z
    12  1/4+y,1/4-x,1/4+z
    13  1/2-x,1/2-y,1/2-z
    14  3/4+y,1/4-x,1/4-z
    15  x,1/2+y,-z
    16  3/4-y,3/4+x,3/4-z

# ATOMIC COORDINATES AND DISPLACEMENT PARAMETERS
loop_ 
   _atom_site_label
   _atom_site_type_symbol
   _atom_site_fract_x
   _atom_site_fract_y
   _atom_site_fract_z
   _atom_site_occupancy
   _atom_site_adp_type
   _atom_site_U_iso_or_equiv
   _atom_site_site_symmetry_multiplicity
Pb0    Pb   0.00000     -0.25000    -0.12500    1.0000     Uiso 0.0100     4   
W1     W    0.00000     -0.25000    0.37500     1.0000     Uiso 0.0100     4   
O2     O    0.13780     0.48170     0.70700     1.0000     Uiso 0.0100     16  

loop_  _atom_type_symbol _atom_type_number_in_cell
  O       16
  Pb      4
  W       4

# Note that Z affects _cell_formula_sum and _weight
_cell_formula_units_Z  4
_chemical_formula_sum  "O4 Pb W"
_chemical_formula_weight  455.05

File: results/experimental-eval/divalent-tungstates-PG15/baseline-sol-high/attempts/case-013-r2/workspace/phase_WO3_monoclinic.cif
 
######################################################################
data_final

# phase info for WO3_P21c follows
_pd_phase_name  WO3_P21c
_cell_length_a  7.30289
_cell_length_b  7.54430
_cell_length_c  10.5805
_cell_angle_alpha  90.0000
_cell_angle_beta  133.308
_cell_angle_gamma  90.0000
_cell_volume  424.193
_symmetry_cell_setting  monoclinic
_symmetry_space_group_name_H-M  "P 21/c"
loop_
    _space_group_symop_id
    _space_group_symop_operation_xyz
     1  x,y,z
     2  -x,1/2+y,1/2-z
     3  -x,-y,-z
     4  x,1/2-y,1/2+z

# ATOMIC COORDINATES AND DISPLACEMENT PARAMETERS
loop_ 
   _atom_site_label
   _atom_site_type_symbol
   _atom_site_fract_x
   _atom_site_fract_y
   _atom_site_fract_z
   _atom_site_occupancy
   _atom_site_adp_type
   _atom_site_U_iso_or_equiv
   _atom_site_site_symmetry_multiplicity
W0     W    0.03300     0.02600     0.28500     1.0000     Uiso 0.0100     4   
W1     W    0.46600     0.53300     0.71900     1.0000     Uiso 0.0100     4   
O2     O    0.02500     0.71000     0.73500     1.0000     Uiso 0.0100     4   
O3     O    0.22000     0.02500     0.72000     1.0000     Uiso 0.0100     4   
O4     O    0.22000     0.02500     0.22000     1.0000     Uiso 0.0100     4   
O5     O    0.25000     0.54000     0.47000     1.0000     Uiso 0.0100     4   
O6     O    0.31000     0.74000     0.53000     1.0000     Uiso 0.0100     4   
O7     O    0.47500     0.71000     0.26500     1.0000     Uiso 0.0100     4   

loop_  _atom_type_symbol _atom_type_number_in_cell
  O       24
  W       8

# Note that Z affects _cell_formula_sum and _weight
_cell_formula_units_Z  4
_chemical_formula_sum  "O6 W2"
_chemical_formula_weight  463.69

File: results/experimental-eval/divalent-tungstates-PG15/baseline-sol-high/attempts/case-013-r3/evaluation/project_replay/phase_0.cif
 
######################################################################
data_final

# phase info for PbWO4_scheelite follows
_pd_phase_name  PbWO4_scheelite
_cell_length_a  5.46909
_cell_length_b  5.46909
_cell_length_c  12.0692
_cell_angle_alpha  90.0000
_cell_angle_beta  90.0000
_cell_angle_gamma  90.0000
_cell_volume  361.001
_symmetry_cell_setting  tetragonal
_symmetry_space_group_name_H-M  "I 41/a"
loop_
    _space_group_symop_id
    _space_group_symop_operation_xyz
     1  x,y,z
     2  3/4-y,1/4+x,1/4+z
     3  1/2-x,-y,1/2+z
     4  3/4+y,3/4-x,3/4+z
     5  -x,-y,-z
     6  1/4+y,3/4-x,3/4-z
     7  1/2+x,y,1/2-z
     8  1/4-y,1/4+x,1/4-z
     9  1/2+x,1/2+y,1/2+z
    10  1/4-y,3/4+x,3/4+z
    11  -x,1/2-y,z
    12  1/4+y,1/4-x,1/4+z
    13  1/2-x,1/2-y,1/2-z
    14  3/4+y,1/4-x,1/4-z
    15  x,1/2+y,-z
    16  3/4-y,3/4+x,3/4-z

# ATOMIC COORDINATES AND DISPLACEMENT PARAMETERS
loop_ 
   _atom_site_label
   _atom_site_type_symbol
   _atom_site_fract_x
   _atom_site_fract_y
   _atom_site_fract_z
   _atom_site_occupancy
   _atom_site_adp_type
   _atom_site_U_iso_or_equiv
   _atom_site_site_symmetry_multiplicity
Pb     Pb   0.00000     0.25000     0.62500     1.0000     Uiso 0.0100     4   
W      W    0.00000     0.25000     0.12500     1.0000     Uiso 0.0100     4   
O      O    0.23170     0.11220     0.04300     1.0000     Uiso 0.0100     16  

loop_  _atom_type_symbol _atom_type_number_in_cell
  O       16
  Pb      4
  W       4

# Note that Z affects _cell_formula_sum and _weight
_cell_formula_units_Z  4
_chemical_formula_sum  "O4 Pb W"
_chemical_formula_weight  455.05

File: results/experimental-eval/divalent-tungstates-PG15/baseline-sol-high/attempts/case-013-r3/evaluation/project_replay/phase_1.cif
 
######################################################################
data_final

# phase info for WO3_monoclinic follows
_pd_phase_name  WO3_monoclinic
_cell_length_a  7.30983
_cell_length_b  7.55234
_cell_length_c  7.70967
_cell_angle_alpha  90.0000
_cell_angle_beta  90.3838
_cell_angle_gamma  90.0000
_cell_volume  425.613
_symmetry_cell_setting  monoclinic
_symmetry_space_group_name_H-M  "P 21/n"
loop_
    _space_group_symop_id
    _space_group_symop_operation_xyz
     1  x,y,z
     2  1/2-x,1/2+y,1/2-z
     3  -x,-y,-z
     4  1/2+x,1/2-y,1/2+z

# ATOMIC COORDINATES AND DISPLACEMENT PARAMETERS
loop_ 
   _atom_site_label
   _atom_site_type_symbol
   _atom_site_fract_x
   _atom_site_fract_y
   _atom_site_fract_z
   _atom_site_occupancy
   _atom_site_adp_type
   _atom_site_U_iso_or_equiv
   _atom_site_site_symmetry_multiplicity
O6     O2-  0.28000     0.24000     -0.03000    1.0000     Uiso 0.0000     4   
W2     W6+  0.24700     0.03300     0.78100     1.0000     Uiso 0.0000     4   
O2     O2-  0.00000     0.47500     0.22000     1.0000     Uiso 0.0000     4   
O5     O2-  0.28000     0.04000     0.03000     1.0000     Uiso 0.0000     4   
O4     O2-  0.21000     0.29000     0.73500     1.0000     Uiso 0.0000     4   
O3     O2-  0.29000     0.29000     0.26500     1.0000     Uiso 0.0000     4   
O1     O2-  0.00000     0.02500     0.22000     1.0000     Uiso 0.0000     4   
W1     W6+  0.25200     0.02600     0.28500     1.0000     Uiso 0.0000     4   

loop_  _atom_type_symbol _atom_type_number_in_cell
  O-2     24
  W+6     8

# Note that Z affects _cell_formula_sum and _weight
_cell_formula_units_Z  4
_chemical_formula_sum  "O6 W2"
_chemical_formula_weight  463.69

File: results/experimental-eval/divalent-tungstates-PG15/baseline-sol-high/attempts/case-013-r3/evaluation/project_replay/phase_2.cif
 
######################################################################
data_final

# phase info for PbO_massicot follows
_pd_phase_name  PbO_massicot
_cell_length_a  5.90157
_cell_length_b  5.49478
_cell_length_c  4.76457
_cell_angle_alpha  90.0000
_cell_angle_beta  90.0000
_cell_angle_gamma  90.0000
_cell_volume  154.505
_symmetry_cell_setting  orthorhombic
_symmetry_space_group_name_H-M  "P b c m"
loop_
    _space_group_symop_id
    _space_group_symop_operation_xyz
     1  x,y,z
     2  -x,1/2+y,z
     3  x,1/2-y,1/2+z
     4  -x,-y,1/2+z
     5  -x,-y,-z
     6  x,1/2-y,-z
     7  -x,1/2+y,1/2-z
     8  x,y,1/2-z

# ATOMIC COORDINATES AND DISPLACEMENT PARAMETERS
loop_ 
   _atom_site_label
   _atom_site_type_symbol
   _atom_site_fract_x
   _atom_site_fract_y
   _atom_site_fract_z
   _atom_site_occupancy
   _atom_site_adp_type
   _atom_site_U_iso_or_equiv
   _atom_site_site_symmetry_multiplicity
O1     O2-  -0.13200    0.08200     0.25000     1.0000     Uiso 0.0000     4   
Pb1    Pb2+ 0.23100     0.01400     0.25000     1.0000     Uiso 0.0000     4   

loop_  _atom_type_symbol _atom_type_number_in_cell
  O-2     4
  Pb+2    4

# Note that Z affects _cell_formula_sum and _weight
_cell_formula_units_Z  4
_chemical_formula_sum  "O Pb"
_chemical_formula_weight  223.2

File: results/experimental-eval/divalent-tungstates-PG15/baseline-sol-high/attempts/case-013-r3/evaluation/project_replay/phase_3.cif
 
######################################################################
data_final

# phase info for PbO_litharge follows
_pd_phase_name  PbO_litharge
_cell_length_a  3.97785
_cell_length_b  3.97785
_cell_length_c  5.03423
_cell_angle_alpha  90.0000
_cell_angle_beta  90.0000
_cell_angle_gamma  90.0000
_cell_volume  79.6582
_symmetry_cell_setting  tetragonal
_symmetry_space_group_name_H-M  "P 4/n m m"
loop_
    _space_group_symop_id
    _space_group_symop_operation_xyz
     1  x,y,z
     2  1/2-y,x,z
     3  1/2-x,1/2-y,z
     4  y,1/2-x,z
     5  1/2-x,y,z
     6  1/2-y,1/2-x,z
     7  x,1/2-y,z
     8  y,x,z
     9  -x,-y,-z
    10  1/2+y,-x,-z
    11  1/2+x,1/2+y,-z
    12  -y,1/2+x,-z
    13  1/2+x,-y,-z
    14  1/2+y,1/2+x,-z
    15  -x,1/2+y,-z
    16  -y,-x,-z

# ATOMIC COORDINATES AND DISPLACEMENT PARAMETERS
loop_ 
   _atom_site_label
   _atom_site_type_symbol
   _atom_site_fract_x
   _atom_site_fract_y
   _atom_site_fract_z
   _atom_site_occupancy
   _atom_site_adp_type
   _atom_site_U_iso_or_equiv
   _atom_site_site_symmetry_multiplicity
Pb     Pb   -0.25000    0.25000     0.23510     1.0000     Uiso 0.0152     4   
O      O    -0.25000    -0.25000    0.00000     1.0000     Uiso 0.0101     2   

loop_  _atom_type_symbol _atom_type_number_in_cell
  O       2
  Pb      4

# Note that Z affects _cell_formula_sum and _weight
_cell_formula_units_Z  2
_chemical_formula_sum  "O Pb2"
_chemical_formula_weight  430.4

File: results/experimental-eval/divalent-tungstates-PG15/baseline-sol-high/attempts/case-013-r3/evaluation/project_replay/phase_4.cif
 
######################################################################
data_final

# phase info for Pb3O4 follows
_pd_phase_name  Pb3O4
_cell_length_a  8.72998
_cell_length_b  8.72998
_cell_length_c  6.60054
_cell_angle_alpha  90.0000
_cell_angle_beta  90.0000
_cell_angle_gamma  90.0000
_cell_volume  503.045
_symmetry_cell_setting  tetragonal
_symmetry_space_group_name_H-M  "P 42/m b c"
loop_
    _space_group_symop_id
    _space_group_symop_operation_xyz
     1  x,y,z
     2  -y,x,1/2+z
     3  -x,-y,z
     4  y,-x,1/2+z
     5  1/2-x,1/2+y,z
     6  1/2-y,1/2-x,1/2+z
     7  1/2+x,1/2-y,z
     8  1/2+y,1/2+x,1/2+z
     9  -x,-y,-z
    10  y,-x,1/2-z
    11  x,y,-z
    12  -y,x,1/2-z
    13  1/2+x,1/2-y,-z
    14  1/2+y,1/2+x,1/2-z
    15  1/2-x,1/2+y,-z
    16  1/2-y,1/2-x,1/2-z

# ATOMIC COORDINATES AND DISPLACEMENT PARAMETERS
loop_ 
   _atom_site_label
   _atom_site_type_symbol
   _atom_site_fract_x
   _atom_site_fract_y
   _atom_site_fract_z
   _atom_site_occupancy
   _atom_site_adp_type
   _atom_site_U_iso_or_equiv
   _atom_site_site_symmetry_multiplicity
O2     O    0.11400     0.61400     0.00000     1.0000     Uiso 0.0000     8   
O1     O    0.17200     0.67200     0.25000     1.0000     Uiso 0.0000     8   
Pb1    Pb   0.00000     0.50000     0.25000     1.0000     Uiso 0.0000     4   
Pb2    Pb   0.14300     0.16100     0.00000     1.0000     Uiso 0.0000     8   

loop_  _atom_type_symbol _atom_type_number_in_cell
  O       16
  Pb      12

# Note that Z affects _cell_formula_sum and _weight
_cell_formula_units_Z  4
_chemical_formula_sum  "O4 Pb3"
_chemical_formula_weight  685.6
