Repository: sache07/verifiable-pxrd

# divalent-tungstates-PG15 results

The full expanded-manuscript release is indexed in [RELEASE.md](RELEASE.md): five
main conditions, phase-recovery follow-ups, Sol-high/Opus comparisons, and historical
development records. See the [reproduction guide](../../../docs/MULTIPHASE.md) for
all-condition analyses and independent replay.

The original baseline-versus-evolved comparison below contains two 45-attempt
panels on the 15 measured scans in [`pxrd-bench/divalent-tungstates-PG15`](../../../pxrd-bench/divalent-tungstates-PG15/README.md), with three independent attempts per scan:
- **`baseline/`:** GPT-5.6 Sol at Max reasoning effort, using the plain P0 prompt.

File: results/experimental-eval/divalent-tungstates-PG15/baseline-sol-high/attempts/case-014-r1/workspace/phase_1_SrWO4.cif
 
######################################################################
data_final

# phase info for SrWO4 follows
_pd_phase_name  SrWO4
_cell_length_a  5.42025
_cell_length_b  5.42025
_cell_length_c  11.9619
_cell_angle_alpha  90.0000
_cell_angle_beta  90.0000
_cell_angle_gamma  90.0000
_cell_volume  351.431
_symmetry_cell_setting  tetragonal
_symmetry_space_group_name_H-M  "I 41/a"
loop_
    _space_group_symop_id
    _space_group_symop_operation_xyz
     1  x,y,z
     2  3/4-y,1/4+x,1/4+z
     3  1/2-x,-y,1/2+z
     4  3/4+y,3/4-x,3/4+z
     5  -x,-y,-z
     6  1/4+y,3/4-x,3/4-z
     7  1/2+x,y,1/2-z
     8  1/4-y,1/4+x,1/4-z
     9  1/2+x,1/2+y,1/2+z
    10  1/4-y,3/4+x,3/4+z
    11  -x,1/2-y,z
    12  1/4+y,1/4-x,1/4+z
    13  1/2-x,1/2-y,1/2-z
    14  3/4+y,1/4-x,1/4-z
    15  x,1/2+y,-z
    16  3/4-y,3/4+x,3/4-z

# ATOMIC COORDINATES AND DISPLACEMENT PARAMETERS
loop_ 
   _atom_site_label
   _atom_site_type_symbol
   _atom_site_fract_x
   _atom_site_fract_y
   _atom_site_fract_z
   _atom_site_occupancy
   _atom_site_adp_type
   _atom_site_U_iso_or_equiv
   _atom_site_site_symmetry_multiplicity
Sr     Sr   0.00000     0.25000     0.62500     1.0000     Uiso 0.0100     4   
W      W    0.00000     0.25000     0.12500     1.0000     Uiso 0.0100     4   
O      O    0.24970     0.09250     0.04210     1.0000     Uiso 0.0100     16  

loop_  _atom_type_symbol _atom_type_number_in_cell
  O       16
  Sr      4
  W       4

# Note that Z affects _cell_formula_sum and _weight
_cell_formula_units_Z  4
_chemical_formula_sum  "O4 Sr W"
_chemical_formula_weight  335.47

File: results/experimental-eval/divalent-tungstates-PG15/baseline-sol-high/attempts/case-014-r1/workspace/phase_2_WO3.cif
 
######################################################################
data_final

# phase info for WO3 follows
_pd_phase_name  WO3
_cell_length_a  7.30140
_cell_length_b  7.53790
_cell_length_c  7.69155
_cell_angle_alpha  90.0000
_cell_angle_beta  89.2406
_cell_angle_gamma  90.0000
_cell_volume  423.284
_symmetry_cell_setting  monoclinic
_symmetry_space_group_name_H-M  "P 21/n"
loop_
    _space_group_symop_id
    _space_group_symop_operation_xyz
     1  x,y,z
     2  1/2-x,1/2+y,1/2-z
     3  -x,-y,-z
     4  1/2+x,1/2-y,1/2+z

# ATOMIC COORDINATES AND DISPLACEMENT PARAMETERS
loop_ 
   _atom_site_label
   _atom_site_type_symbol
   _atom_site_fract_x
   _atom_site_fract_y
   _atom_site_fract_z
   _atom_site_occupancy
   _atom_site_adp_type
   _atom_site_U_iso_or_equiv
   _atom_site_site_symmetry_multiplicity
O6     O2-  0.28000     0.24000     -0.03000    1.0000     Uiso 0.0000     4   
W2     W6+  0.24700     0.03300     0.78100     1.0000     Uiso 0.0000     4   
O2     O2-  0.00000     0.47500     0.22000     1.0000     Uiso 0.0000     4   
O5     O2-  0.28000     0.04000     0.03000     1.0000     Uiso 0.0000     4   
O4     O2-  0.21000     0.29000     0.73500     1.0000     Uiso 0.0000     4   
O3     O2-  0.29000     0.29000     0.26500     1.0000     Uiso 0.0000     4   
O1     O2-  0.00000     0.02500     0.22000     1.0000     Uiso 0.0000     4   
W1     W6+  0.25200     0.02600     0.28500     1.0000     Uiso 0.0000     4   

loop_  _atom_type_symbol _atom_type_number_in_cell
  O-2     24
  W+6     8

# Note that Z affects _cell_formula_sum and _weight
_cell_formula_units_Z  4
_chemical_formula_sum  "O6 W2"
_chemical_formula_weight  463.69

File: results/experimental-eval/divalent-tungstates-PG15/baseline-sol-high/attempts/case-014-r2/evaluation/project_replay/phase_0.cif
 
######################################################################
data_final

# phase info for SrWO4 follows
_pd_phase_name  SrWO4
_cell_length_a  5.42380
_cell_length_b  5.42380
_cell_length_c  11.9715
_cell_angle_alpha  90.0000
_cell_angle_beta  90.0000
_cell_angle_gamma  90.0000
_cell_volume  352.173
_symmetry_cell_setting  tetragonal
_symmetry_space_group_name_H-M  "I 41/a"
loop_
    _space_group_symop_id
    _space_group_symop_operation_xyz
     1  x,y,z
     2  3/4-y,1/4+x,1/4+z
     3  1/2-x,-y,1/2+z
     4  3/4+y,3/4-x,3/4+z
     5  -x,-y,-z
     6  1/4+y,3/4-x,3/4-z
     7  1/2+x,y,1/2-z
     8  1/4-y,1/4+x,1/4-z
     9  1/2+x,1/2+y,1/2+z
    10  1/4-y,3/4+x,3/4+z
    11  -x,1/2-y,z
    12  1/4+y,1/4-x,1/4+z
    13  1/2-x,1/2-y,1/2-z
    14  3/4+y,1/4-x,1/4-z
    15  x,1/2+y,-z
    16  3/4-y,3/4+x,3/4-z

# ATOMIC COORDINATES AND DISPLACEMENT PARAMETERS
loop_ 
   _atom_site_label
   _atom_site_type_symbol
   _atom_site_fract_x
   _atom_site_fract_y
   _atom_site_fract_z
   _atom_site_occupancy
   _atom_site_adp_type
   _atom_site_U_iso_or_equiv
   _atom_site_site_symmetry_multiplicity
Sr     Sr   0.00000     0.25000     0.62500     1.0000     Uiso 0.0100     4   
W      W    0.00000     0.25000     0.12500     1.0000     Uiso 0.0100     4   
O      O    0.24970     0.09250     0.04210     1.0000     Uiso 0.0100     16  

loop_  _atom_type_symbol _atom_type_number_in_cell
  O       16
  Sr      4
  W       4

# Note that Z affects _cell_formula_sum and _weight
_cell_formula_units_Z  4
_chemical_formula_sum  "O4 Sr W"
_chemical_formula_weight  335.47

File: results/experimental-eval/divalent-tungstates-PG15/baseline-sol-high/attempts/case-014-r2/evaluation/project_replay/phase_1.cif
 
######################################################################
data_final

# phase info for Sr3W2O9 follows
_pd_phase_name  Sr3W2O9
_cell_length_a  9.64444
_cell_length_b  5.53342
_cell_length_c  13.4500
_cell_angle_alpha  90.0000
_cell_angle_beta  103.598
_cell_angle_gamma  90.0000
_cell_volume  697.662
_symmetry_cell_setting  monoclinic
_symmetry_space_group_name_H-M  "C 2/c"
loop_
    _space_group_symop_id
    _space_group_symop_operation_xyz
     1  x,y,z
     2  -x,y,1/2-z
     3  -x,-y,-z
     4  x,-y,1/2+z
     5  1/2+x,1/2+y,z
     6  1/2-x,1/2+y,1/2-z
     7  1/2-x,1/2-y,-z
     8  1/2+x,1/2-y,1/2+z

# ATOMIC COORDINATES AND DISPLACEMENT PARAMETERS
loop_ 
   _atom_site_label
   _atom_site_type_symbol
   _atom_site_fract_x
   _atom_site_fract_y
   _atom_site_fract_z
   _atom_site_occupancy
   _atom_site_adp_type
   _atom_site_U_iso_or_equiv
   _atom_site_site_symmetry_multiplicity
Sr1    Sr   0.00000     0.24688     0.25000     1.0000     Uani 0.0091     4   
Sr2    Sr   0.10440     0.25091     0.56530     1.0000     Uani 0.0107     8   
W1     W    0.30110     0.24703     0.15520     1.0000     Uani 0.0058     8   
O1a    O    0.00000     0.76630     0.25000     1.0000     Uiso 0.0170     4   
O1b    O    0.24090     0.46620     0.25540     1.0000     Uiso 0.0154     8   
O2a    O    0.11460     0.21480     0.09100     1.0000     Uiso 0.0100     8   
O2b    O    0.15610     0.01130     0.40900     1.0000     Uiso 0.0075     8   
O2c    O    0.37350     0.01970     0.08820     1.0000     Uiso 0.0095     8   

loop_
   _atom_site_aniso_label
   _atom_site_aniso_U_11
   _atom_site_aniso_U_22
   _atom_site_aniso_U_33
   _atom_site_aniso_U_12
   _atom_site_aniso_U_13
   _atom_site_aniso_U_23
Sr1    0.0085      0.0080      0.0096      0.0000      -0.0003     0.0000      
Sr2    0.0111      0.0098      0.0109      0.0004      0.0019      0.0008      
W1     0.0054      0.0064      0.0050      -0.0000     0.0001      0.0000      

loop_  _atom_type_symbol _atom_type_number_in_cell
  O       36
  Sr      12
  W       8

# Note that Z affects _cell_formula_sum and _weight
_cell_formula_units_Z  4
_chemical_formula_sum  "O9 Sr3 W2"
_chemical_formula_weight  774.55

File: results/experimental-eval/divalent-tungstates-PG15/baseline-sol-high/attempts/case-014-r2/evaluation/project_replay/phase_2.cif
 
######################################################################
data_final

# phase info for WO3_mono follows
_pd_phase_name  WO3_mono
_cell_length_a  7.30973
_cell_length_b  7.54703
_cell_length_c  7.69762
_cell_angle_alpha  90.0000
_cell_angle_beta  90.7702
_cell_angle_gamma  90.0000
_cell_volume  424.614
_symmetry_cell_setting  monoclinic
_symmetry_space_group_name_H-M  "P 21/n"
loop_
    _space_group_symop_id
    _space_group_symop_operation_xyz
     1  x,y,z
     2  1/2-x,1/2+y,1/2-z
     3  -x,-y,-z
     4  1/2+x,1/2-y,1/2+z

# ATOMIC COORDINATES AND DISPLACEMENT PARAMETERS
loop_ 
   _atom_site_label
   _atom_site_type_symbol
   _atom_site_fract_x
   _atom_site_fract_y
   _atom_site_fract_z
   _atom_site_occupancy
   _atom_site_adp_type
   _atom_site_U_iso_or_equiv
   _atom_site_site_symmetry_multiplicity
O6     O2-  0.28000     0.24000     -0.03000    1.0000     Uiso 0.0000     4   
W2     W6+  0.24700     0.03300     0.78100     1.0000     Uiso 0.0000     4   
O2     O2-  0.00000     0.47500     0.22000     1.0000     Uiso 0.0000     4   
O5     O2-  0.28000     0.04000     0.03000     1.0000     Uiso 0.0000     4   
O4     O2-  0.21000     0.29000     0.73500     1.0000     Uiso 0.0000     4   
O3     O2-  0.29000     0.29000     0.26500     1.0000     Uiso 0.0000     4   
O1     O2-  0.00000     0.02500     0.22000     1.0000     Uiso 0.0000     4   
W1     W6+  0.25200     0.02600     0.28500     1.0000     Uiso 0.0000     4   

loop_  _atom_type_symbol _atom_type_number_in_cell
  O-2     24
  W+6     8

# Note that Z affects _cell_formula_sum and _weight
_cell_formula_units_Z  4
_chemical_formula_sum  "O6 W2"
_chemical_formula_weight  463.69

File: results/experimental-eval/divalent-tungstates-PG15/baseline-sol-high/attempts/case-014-r3/evaluation/project_replay/phase_2.cif
 
######################################################################
data_final

# phase info for SrWO4_fergusonite follows
_pd_phase_name  SrWO4_fergusonite
_cell_length_a  5.15168
_cell_length_b  11.1256
_cell_length_c  5.11447
_cell_angle_alpha  90.0000
_cell_angle_beta  90.2671
_cell_angle_gamma  90.0000
_cell_volume  293.134
_symmetry_cell_setting  monoclinic
_symmetry_space_group_name_H-M  "I 2/a"
loop_
    _space_group_symop_id
    _space_group_symop_operation_xyz
     1  x,y,z
     2  1/2-x,y,-z
     3  -x,-y,-z
     4  1/2+x,-y,z
     5  1/2+x,1/2+y,1/2+z
     6  -x,1/2+y,1/2-z
     7  1/2-x,1/2-y,1/2-z
     8  x,1/2-y,1/2+z

# ATOMIC COORDINATES AND DISPLACEMENT PARAMETERS
loop_ 
   _atom_site_label
   _atom_site_type_symbol
   _atom_site_fract_x
   _atom_site_fract_y
   _atom_site_fract_z
   _atom_site_occupancy
   _atom_site_adp_type
   _atom_site_U_iso_or_equiv
   _atom_site_site_symmetry_multiplicity
Sr     Sr   0.25000     0.60270     0.00000     1.0000     Uiso 0.0100     4   
W      W    0.25000     0.12430     0.00000     1.0000     Uiso 0.0100     4   
O1     O    0.93090     0.95980     0.26190     1.0000     Uiso 0.0100     8   
O2     O    0.49030     0.22780     0.87790     1.0000     Uiso 0.0100     8   

loop_  _atom_type_symbol _atom_type_number_in_cell
  O       16
  Sr      4
  W       4

# Note that Z affects _cell_formula_sum and _weight
_cell_formula_units_Z  4
_chemical_formula_sum  "O4 Sr W"
_chemical_formula_weight  335.47

File: results/experimental-eval/divalent-tungstates-PG15/baseline-sol-high/attempts/case-014-r3/workspace/phase_srwo4_scheelite.cif
 
######################################################################
data_final

# phase info for SrWO4 follows
_pd_phase_name  SrWO4
_cell_length_a  5.42806
_cell_length_b  5.42806
_cell_length_c  11.9811
_cell_angle_alpha  90.0000
_cell_angle_beta  90.0000
_cell_angle_gamma  90.0000
_cell_volume  353.010
_symmetry_cell_setting  tetragonal
_symmetry_space_group_name_H-M  "I 41/a"
loop_
    _space_group_symop_id
    _space_group_symop_operation_xyz
     1  x,y,z
     2  3/4-y,1/4+x,1/4+z
     3  1/2-x,-y,1/2+z
     4  3/4+y,3/4-x,3/4+z
     5  -x,-y,-z
     6  1/4+y,3/4-x,3/4-z
     7  1/2+x,y,1/2-z
     8  1/4-y,1/4+x,1/4-z
     9  1/2+x,1/2+y,1/2+z
    10  1/4-y,3/4+x,3/4+z
    11  -x,1/2-y,z
    12  1/4+y,1/4-x,1/4+z
    13  1/2-x,1/2-y,1/2-z
    14  3/4+y,1/4-x,1/4-z
    15  x,1/2+y,-z
    16  3/4-y,3/4+x,3/4-z

# ATOMIC COORDINATES AND DISPLACEMENT PARAMETERS
loop_ 
   _atom_site_label
   _atom_site_type_symbol
   _atom_site_fract_x
   _atom_site_fract_y
   _atom_site_fract_z
   _atom_site_occupancy
   _atom_site_adp_type
   _atom_site_U_iso_or_equiv
   _atom_site_site_symmetry_multiplicity
Sr     Sr   0.00000     0.25000     0.62500     1.0000     Uiso 0.0100     4   
W      W    0.00000     0.25000     0.12500     1.0000     Uiso 0.0100     4   
O      O    0.24970     0.09250     0.04210     1.0000     Uiso 0.0100     16  

loop_  _atom_type_symbol _atom_type_number_in_cell
  O       16
  Sr      4
  W       4

# Note that Z affects _cell_formula_sum and _weight
_cell_formula_units_Z  4
_chemical_formula_sum  "O4 Sr W"
_chemical_formula_weight  335.47

File: results/experimental-eval/divalent-tungstates-PG15/baseline-sol-high/attempts/case-014-r3/workspace/phase_wo3_monoclinic.cif
 
######################################################################
data_final

# phase info for WO3_monoclinic follows
_pd_phase_name  WO3_monoclinic
_cell_length_a  7.31431
_cell_length_b  7.55434
_cell_length_c  7.70658
_cell_angle_alpha  90.0000
_cell_angle_beta  90.8092
_cell_angle_gamma  90.0000
_cell_volume  425.783
_symmetry_cell_setting  monoclinic
_symmetry_space_group_name_H-M  "P 21/n"
loop_
    _space_group_symop_id
    _space_group_symop_operation_xyz
     1  x,y,z
     2  1/2-x,1/2+y,1/2-z
     3  -x,-y,-z
     4  1/2+x,1/2-y,1/2+z

# ATOMIC COORDINATES AND DISPLACEMENT PARAMETERS
loop_ 
   _atom_site_label
   _atom_site_type_symbol
   _atom_site_fract_x
   _atom_site_fract_y
   _atom_site_fract_z
   _atom_site_occupancy
   _atom_site_adp_type
   _atom_site_U_iso_or_equiv
   _atom_site_site_symmetry_multiplicity
O6     O2-  0.28000     0.24000     -0.03000    1.0000     Uiso 0.0000     4   
W2     W6+  0.24700     0.03300     0.78100     1.0000     Uiso 0.0000     4   
O2     O2-  0.00000     0.47500     0.22000     1.0000     Uiso 0.0000     4   
O5     O2-  0.28000     0.04000     0.03000     1.0000     Uiso 0.0000     4   
O4     O2-  0.21000     0.29000     0.73500     1.0000     Uiso 0.0000     4   
O3     O2-  0.29000     0.29000     0.26500     1.0000     Uiso 0.0000     4   
O1     O2-  0.00000     0.02500     0.22000     1.0000     Uiso 0.0000     4   
W1     W6+  0.25200     0.02600     0.28500     1.0000     Uiso 0.0000     4   

loop_  _atom_type_symbol _atom_type_number_in_cell
  O-2     24
  W+6     8

# Note that Z affects _cell_formula_sum and _weight
_cell_formula_units_Z  4
_chemical_formula_sum  "O6 W2"
_chemical_formula_weight  463.69

File: results/experimental-eval/divalent-tungstates-PG15/baseline-sol-high/attempts/case-015-r1/evaluation/project_replay/phase_0.cif
 
######################################################################
data_final

# phase info for ZnWO4 follows
_pd_phase_name  ZnWO4
_cell_length_a  4.69244
_cell_length_b  5.72034
_cell_length_c  4.92817
_cell_angle_alpha  90.0000
_cell_angle_beta  90.6284
_cell_angle_gamma  90.0000
_cell_volume  132.276
_symmetry_cell_setting  monoclinic
_symmetry_space_group_name_H-M  "P 2/c"
loop_
    _space_group_symop_id
    _space_group_symop_operation_xyz
     1  x,y,z
     2  -x,y,1/2-z
     3  -x,-y,-z
     4  x,-y,1/2+z

# ATOMIC COORDINATES AND DISPLACEMENT PARAMETERS
loop_ 
   _atom_site_label
   _atom_site_type_symbol
   _atom_site_fract_x
   _atom_site_fract_y
   _atom_site_fract_z
   _atom_site_occupancy
   _atom_site_adp_type
   _atom_site_U_iso_or_equiv
   _atom_site_site_symmetry_multiplicity
W      W    0.00000     0.18329     0.25000     1.0000     Uiso 0.0046     2   
Zn     Zn   0.50000     0.68277     0.25000     1.0000     Uiso 0.0078     2   
O1     O    0.23875     0.10546     -0.07020    1.0000     Uiso 0.0074     4   
O2     O    0.27435     0.38007     0.40230     1.0000     Uiso 0.0074     4   

loop_  _atom_type_symbol _atom_type_number_in_cell
  O       8
  W       2
  Zn      2

# Note that Z affects _cell_formula_sum and _weight
_cell_formula_units_Z  2
_chemical_formula_sum  "O4 W Zn"
_chemical_formula_weight  313.23

File: results/experimental-eval/divalent-tungstates-PG15/baseline-sol-high/attempts/case-015-r1/evaluation/project_replay/phase_1.cif
 
######################################################################
data_final

# phase info for WO3_1528915 follows
_pd_phase_name  WO3_1528915
_cell_length_a  7.30590
_cell_length_b  7.54161
_cell_length_c  7.69293
_cell_angle_alpha  90.0000
_cell_angle_beta  90.8034
_cell_angle_gamma  90.0000
_cell_volume  423.825
_symmetry_cell_setting  monoclinic
_symmetry_space_group_name_H-M  "P 21/n"
loop_
    _space_group_symop_id
    _space_group_symop_operation_xyz
     1  x,y,z
     2  1/2-x,1/2+y,1/2-z
     3  -x,-y,-z
     4  1/2+x,1/2-y,1/2+z

# ATOMIC COORDINATES AND DISPLACEMENT PARAMETERS
loop_ 
   _atom_site_label
   _atom_site_type_symbol
   _atom_site_fract_x
   _atom_site_fract_y
   _atom_site_fract_z
   _atom_site_occupancy
   _atom_site_adp_type
   _atom_site_U_iso_or_equiv
   _atom_site_site_symmetry_multiplicity
O6     O2-  0.28000     0.24000     -0.03000    1.0000     Uiso 0.0000     4   
W2     W6+  0.24700     0.03300     0.78100     1.0000     Uiso 0.0000     4   
O2     O2-  0.00000     0.47500     0.22000     1.0000     Uiso 0.0000     4   
O5     O2-  0.28000     0.04000     0.03000     1.0000     Uiso 0.0000     4   
O4     O2-  0.21000     0.29000     0.73500     1.0000     Uiso 0.0000     4   
O3     O2-  0.29000     0.29000     0.26500     1.0000     Uiso 0.0000     4   
O1     O2-  0.00000     0.02500     0.22000     1.0000     Uiso 0.0000     4   
W1     W6+  0.25200     0.02600     0.28500     1.0000     Uiso 0.0000     4   

loop_  _atom_type_symbol _atom_type_number_in_cell
  O-2     24
  W+6     8

# Note that Z affects _cell_formula_sum and _weight
_cell_formula_units_Z  4
_chemical_formula_sum  "O6 W2"
_chemical_formula_weight  463.69

File: results/experimental-eval/divalent-tungstates-PG15/baseline-sol-high/attempts/case-015-r1/workspace/phase_zinc_oxide.cif
 
######################################################################
data_final

# phase info for ZnO follows
_pd_phase_name  ZnO
_cell_length_a  3.25019
_cell_length_b  3.25019
_cell_length_c  5.21091
_cell_angle_alpha  90.0000
_cell_angle_beta  90.0000
_cell_angle_gamma  120.000
_cell_volume  47.6719
_symmetry_cell_setting  hexagonal
_symmetry_space_group_name_H-M  "P 63 m c"
loop_
    _space_group_symop_id
    _space_group_symop_operation_xyz
     1  x,y,z
     2  x-y,x,1/2+z
     3  -y,x-y,z
     4  -x,-y,1/2+z
     5  y-x,-x,z
     6  y,y-x,1/2+z
     7  y-x,y,z
     8  -x,y-x,1/2+z
     9  -y,-x,z
    10  x-y,-y,1/2+z
    11  x,x-y,z
    12  y,x,1/2+z

# ATOMIC COORDINATES AND DISPLACEMENT PARAMETERS
loop_ 
   _atom_site_label
   _atom_site_type_symbol
   _atom_site_fract_x
   _atom_site_fract_y
   _atom_site_fract_z
   _atom_site_occupancy
   _atom_site_adp_type
   _atom_site_U_iso_or_equiv
   _atom_site_site_symmetry_multiplicity
Zn     Zn   0.33333     0.66667     0.00000     1.0000     Uani 0.0139     2   
O      O    0.33333     0.66667     0.38210     1.0000     Uani 0.0139     2   

loop_
   _atom_site_aniso_label
   _atom_site_aniso_U_11
   _atom_site_aniso_U_22
   _atom_site_aniso_U_33
   _atom_site_aniso_U_12
   _atom_site_aniso_U_13
   _atom_site_aniso_U_23
Zn     0.0182      0.0182      0.0054      0.0091      0.0000      0.0000      
O      0.0181      0.0181      0.0054      0.0091      0.0000      0.0000      

loop_  _atom_type_symbol _atom_type_number_in_cell
  O       2
  Zn      2

# Note that Z affects _cell_formula_sum and _weight
_cell_formula_units_Z  2
_chemical_formula_sum  "O Zn"
_chemical_formula_weight  81.38

File: results/experimental-eval/divalent-tungstates-PG15/baseline-sol-high/attempts/case-015-r1/workspace/phase_zinc_tungstate.cif
 
######################################################################
data_final

# phase info for ZnWO4 follows
_pd_phase_name  ZnWO4
_cell_length_a  4.69244
_cell_length_b  5.72034
_cell_length_c  4.92817
_cell_angle_alpha  90.0000
_cell_angle_beta  90.6284
_cell_angle_gamma  90.0000
_cell_volume  132.276
_symmetry_cell_setting  monoclinic
_symmetry_space_group_name_H-M  "P 2/c"
loop_
    _space_group_symop_id
    _space_group_symop_operation_xyz
     1  x,y,z
     2  -x,y,1/2-z
     3  -x,-y,-z
     4  x,-y,1/2+z

# ATOMIC COORDINATES AND DISPLACEMENT PARAMETERS
loop_ 
   _atom_site_label
   _atom_site_type_symbol
   _atom_site_fract_x
   _atom_site_fract_y
   _atom_site_fract_z
   _atom_site_occupancy
   _atom_site_adp_type
   _atom_site_U_iso_or_equiv
   _atom_site_site_symmetry_multiplicity
W      W    0.00000     0.18329(15) 0.25000     1.0000     Uiso 0.0046     2   
Zn     Zn   0.50000     0.6828(4)   0.25000     1.0000     Uiso 0.0078     2   
O1     O    0.2388(12)  0.1055(10)  -0.0702(15) 1.0000     Uiso 0.0074     4   
O2     O    0.2743(12)  0.3801(11)  0.4023(15)  1.0000     Uiso 0.0074     4   

loop_  _atom_type_symbol _atom_type_number_in_cell
  O       8
  W       2
  Zn      2

# Note that Z affects _cell_formula_sum and _weight
_cell_formula_units_Z  2
_chemical_formula_sum  "O4 W Zn"
_chemical_formula_weight  313.23

File: results/experimental-eval/divalent-tungstates-PG15/baseline-sol-high/attempts/case-015-r2/evaluation/project_replay/phase_1.cif
 
######################################################################
data_final

# phase info for WO3 follows
_pd_phase_name  WO3
_cell_length_a  7.30397
_cell_length_b  7.54093
_cell_length_c  7.69285
_cell_angle_alpha  90.0000
_cell_angle_beta  90.7928
_cell_angle_gamma  90.0000
_cell_volume  423.672
_symmetry_cell_setting  monoclinic
_symmetry_space_group_name_H-M  "P 21/n"
loop_
    _space_group_symop_id
    _space_group_symop_operation_xyz
     1  x,y,z
     2  1/2-x,1/2+y,1/2-z
     3  -x,-y,-z
     4  1/2+x,1/2-y,1/2+z

# ATOMIC COORDINATES AND DISPLACEMENT PARAMETERS
loop_ 
   _atom_site_label
   _atom_site_type_symbol
   _atom_site_fract_x
   _atom_site_fract_y
   _atom_site_fract_z
   _atom_site_occupancy
   _atom_site_adp_type
   _atom_site_U_iso_or_equiv
   _atom_site_site_symmetry_multiplicity
W1     W    0.26354     0.03252     0.28432     1.0000     Uiso 0.0050     4   
W2     W    0.22960     0.03415     0.78159     1.0000     Uiso 0.0050     4   
O1     O    0.00000     0.02500     0.22000     1.0000     Uiso 0.0080     4   
O2     O    0.00000     0.47500     0.22000     1.0000     Uiso 0.0080     4   
O3     O    0.29000     0.29000     0.26500     1.0000     Uiso 0.0080     4   
O4     O    0.21000     0.29000     0.73500     1.0000     Uiso 0.0080     4   
O5     O    0.28000     0.04000     0.03000     1.0000     Uiso 0.0080     4   
O6     O    0.28000     0.24000     -0.03000    1.0000     Uiso 0.0080     4   

loop_  _atom_type_symbol _atom_type_number_in_cell
  O       24
  W       8

# Note that Z affects _cell_formula_sum and _weight
_cell_formula_units_Z  4
_chemical_formula_sum  "O6 W2"
_chemical_formula_weight  463.69

File: results/experimental-eval/divalent-tungstates-PG15/baseline-sol-high/attempts/case-015-r2/evaluation/project_replay/phase_2.cif
 
######################################################################
data_final

# phase info for ZnO follows
_pd_phase_name  ZnO
_cell_length_a  3.24993
_cell_length_b  3.24993
_cell_length_c  5.20826
_cell_angle_alpha  90.0000
_cell_angle_beta  90.0000
_cell_angle_gamma  120.000
_cell_volume  47.6400
_symmetry_cell_setting  hexagonal
_symmetry_space_group_name_H-M  "P 63 m c"
loop_
    _space_group_symop_id
    _space_group_symop_operation_xyz
     1  x,y,z
     2  x-y,x,1/2+z
     3  -y,x-y,z
     4  -x,-y,1/2+z
     5  y-x,-x,z
     6  y,y-x,1/2+z
     7  y-x,y,z
     8  -x,y-x,1/2+z
     9  -y,-x,z
    10  x-y,-y,1/2+z
    11  x,x-y,z
    12  y,x,1/2+z

# ATOMIC COORDINATES AND DISPLACEMENT PARAMETERS
loop_ 
   _atom_site_label
   _atom_site_type_symbol
   _atom_site_fract_x
   _atom_site_fract_y
   _atom_site_fract_z
   _atom_site_occupancy
   _atom_site_adp_type
   _atom_site_U_iso_or_equiv
   _atom_site_site_symmetry_multiplicity
Zn1    Zn   0.33333     0.66667     0.00000     1.0000     Uiso 0.0100     2   
O1     O    0.33333     0.66667     0.38210     1.0000     Uiso 0.0100     2   

loop_  _atom_type_symbol _atom_type_number_in_cell
  O       2
  Zn      2

# Note that Z affects _cell_formula_sum and _weight
_cell_formula_units_Z  2
_chemical_formula_sum  "O Zn"
_chemical_formula_weight  81.38

File: results/experimental-eval/divalent-tungstates-PG15/baseline-sol-high/attempts/case-015-r2/workspace/WO3_seed.cif
data_WO3_seed
_chemical_formula_sum 'W O3'
_cell_length_a 7.300
_cell_length_b 7.530
_cell_length_c 7.680
_cell_angle_alpha 90
_cell_angle_beta 90.900
_cell_angle_gamma 90
_cell_formula_units_Z 8
_symmetry_space_group_name_H-M 'P 1 21/n 1'
_space_group_IT_number 14
loop_
_space_group_symop_id
_space_group_symop_operation_xyz
1 'x,y,z'
2 '-x+1/2,y+1/2,-z+1/2'
3 '-x,-y,-z'
4 'x-1/2,-y-1/2,z-1/2'
loop_
_atom_site_label
_atom_site_type_symbol
_atom_site_fract_x
_atom_site_fract_y
_atom_site_fract_z
_atom_site_occupancy
_atom_site_U_iso_or_equiv
W1 W 0.252 0.026 0.285 1.0 0.005
W2 W 0.247 0.033 0.781 1.0 0.005
O1 O 0.000 0.025 0.220 1.0 0.008
O2 O 0.000 0.475 0.220 1.0 0.008
O3 O 0.290 0.290 0.265 1.0 0.008
O4 O 0.210 0.290 0.735 1.0 0.008
O5 O 0.280 0.040 0.030 1.0 0.008
O6 O 0.280 0.240 -0.030 1.0 0.008

File: results/experimental-eval/divalent-tungstates-PG15/baseline-sol-high/attempts/case-015-r2/workspace/ZnO_seed.cif
data_ZnO_seed
_chemical_formula_sum 'Zn O'
_cell_length_a 3.2494
_cell_length_b 3.2494
_cell_length_c 5.2038
_cell_angle_alpha 90
_cell_angle_beta 90
_cell_angle_gamma 120
_cell_formula_units_Z 2
_symmetry_space_group_name_H-M 'P 63 m c'
_space_group_IT_number 186
loop_
_space_group_symop_id
_space_group_symop_operation_xyz
1 'x,y,z'
2 '-x,-x+y,1/2+z'
3 'x-y,x,1/2+z'
4 '-y,-x,z'
5 '-y,x-y,z'
6 'x-y,-y,1/2+z'
7 '-x,-y,1/2+z'
8 'x,x-y,z'
9 '-x+y,-x,z'
10 'y,x,1/2+z'
11 'y,-x+y,1/2+z'
12 '-x+y,y,z'
loop_
_atom_site_label
_atom_site_type_symbol
_atom_site_fract_x
_atom_site_fract_y
_atom_site_fract_z
_atom_site_occupancy
_atom_site_U_iso_or_equiv
Zn1 Zn 0.33333 0.66667 0.00000 1.0 0.010
O1 O 0.33333 0.66667 0.38210 1.0 0.010

File: results/experimental-eval/divalent-tungstates-PG15/baseline-sol-high/attempts/case-015-r2/workspace/ZnWO4.cif
 
######################################################################
data_final

# phase info for ZnWO4 follows
_pd_phase_name  ZnWO4
_cell_length_a  4.69198
_cell_length_b  5.72019
_cell_length_c  4.92809
_cell_angle_alpha  90.0000
_cell_angle_beta  90.6232
_cell_angle_gamma  90.0000
_cell_volume  132.257
_symmetry_cell_setting  monoclinic
_symmetry_space_group_name_H-M  "P 2/c"
loop_
    _space_group_symop_id
    _space_group_symop_operation_xyz
     1  x,y,z
     2  -x,y,1/2-z
     3  -x,-y,-z
     4  x,-y,1/2+z

# ATOMIC COORDINATES AND DISPLACEMENT PARAMETERS
loop_ 
   _atom_site_label
   _atom_site_type_symbol
   _atom_site_fract_x
   _atom_site_fract_y
   _atom_site_fract_z
   _atom_site_occupancy
   _atom_site_adp_type
   _atom_site_U_iso_or_equiv
   _atom_site_site_symmetry_multiplicity
W1     W    0.00000     0.18239     0.25000     1.0000     Uiso 0.0046     2   
Zn1    Zn   0.50000     0.68440     0.25000     1.0000     Uiso 0.0078     2   
O1     O    0.21690     0.10510     -0.06370    1.0000     Uiso 0.0074     4   
O2     O    0.25650     0.37770     0.39960     1.0000     Uiso 0.0074     4   

loop_  _atom_type_symbol _atom_type_number_in_cell
  O       8
  W       2
  Zn      2

# Note that Z affects _cell_formula_sum and _weight
_cell_formula_units_Z  2
_chemical_formula_sum  "O4 W Zn"
_chemical_formula_weight  313.23

File: results/experimental-eval/divalent-tungstates-PG15/baseline-sol-high/attempts/case-015-r2/workspace/ZnWO4_seed.cif
data_ZnWO4_seed
_chemical_formula_sum 'Zn W O4'
_cell_length_a 4.6986
_cell_length_b 5.7293
_cell_length_c 4.9367
_cell_angle_alpha 90
_cell_angle_beta 90.615
_cell_angle_gamma 90
_cell_formula_units_Z 2
_symmetry_space_group_name_H-M 'P 1 2/c 1'
_space_group_IT_number 13
loop_
_space_group_symop_id
_space_group_symop_operation_xyz
1 'x,y,z'
2 '-x,y,1/2-z'
3 '-x,-y,-z'
4 'x,-y,1/2+z'
loop_
_atom_site_label
_atom_site_type_symbol
_atom_site_fract_x
_atom_site_fract_y
_atom_site_fract_z
_atom_site_occupancy
_atom_site_U_iso_or_equiv
W1  W  0.0000  0.18258  0.2500  1.0  0.0046
Zn1 Zn 0.5000  0.68400  0.2500  1.0  0.0078
O1  O  0.2169  0.10510 -0.0637  1.0  0.0074
O2  O  0.2565  0.37770  0.3996  1.0  0.0074

File: results/experimental-eval/divalent-tungstates-PG15/baseline-sol-high/attempts/case-015-r3/evaluation/project_replay/phase_0.cif
 
######################################################################
data_final

# phase info for ZnWO4 follows
_pd_phase_name  ZnWO4
_cell_length_a  4.69231
_cell_length_b  5.72039
_cell_length_c  4.92800
_cell_angle_alpha  90.0000
_cell_angle_beta  90.6247
_cell_angle_gamma  90.0000
_cell_volume  132.269
_symmetry_cell_setting  monoclinic
_symmetry_space_group_name_H-M  "P 2/c"
loop_
    _space_group_symop_id
    _space_group_symop_operation_xyz
     1  x,y,z
     2  -x,y,1/2-z
     3  -x,-y,-z
     4  x,-y,1/2+z

# ATOMIC COORDINATES AND DISPLACEMENT PARAMETERS
loop_ 
   _atom_site_label
   _atom_site_type_symbol
   _atom_site_fract_x
   _atom_site_fract_y
   _atom_site_fract_z
   _atom_site_occupancy
   _atom_site_adp_type
   _atom_site_U_iso_or_equiv
   _atom_site_site_symmetry_multiplicity
W      W    0.00000     0.18258     0.25000     1.0000     Uiso 0.0046     2   
Zn     Zn   0.50000     0.68400     0.25000     1.0000     Uiso 0.0078     2   
O1     O    0.21690     0.10510     -0.06370    1.0000     Uiso 0.0074     4   
O2     O    0.25650     0.37770     0.39960     1.0000     Uiso 0.0074     4   

loop_  _atom_type_symbol _atom_type_number_in_cell
  O       8
  W       2
  Zn      2

# Note that Z affects _cell_formula_sum and _weight
_cell_formula_units_Z  2
_chemical_formula_sum  "O4 W Zn"
_chemical_formula_weight  313.23

File: results/experimental-eval/divalent-tungstates-PG15/baseline-sol-high/attempts/case-015-r3/evaluation/project_replay/phase_1.cif
 
######################################################################
data_final

# phase info for WO3_triclinic follows
_pd_phase_name  WO3_triclinic
_cell_length_a  7.30617
_cell_length_b  7.54116
_cell_length_c  7.69425
_cell_angle_alpha  89.9286
_cell_angle_beta  90.8148
_cell_angle_gamma  90.0985
_cell_volume  423.886
_symmetry_cell_setting  triclinic
_symmetry_space_group_name_H-M  "P -1"
loop_
    _space_group_symop_id
    _space_group_symop_operation_xyz
     1  x,y,z
     2  -x,-y,-z

# ATOMIC COORDINATES AND DISPLACEMENT PARAMETERS
loop_ 
   _atom_site_label
   _atom_site_type_symbol
   _atom_site_fract_x
   _atom_site_fract_y
   _atom_site_fract_z
   _atom_site_occupancy
   _atom_site_adp_type
   _atom_site_U_iso_or_equiv
   _atom_site_site_symmetry_multiplicity
O10    O2-  0.29710     0.54460     0.49820     1.0000     Uiso 0.0000     2   
W3     W6+  0.24380     0.03130     0.78170     1.0000     Uiso 0.0000     2   
O6     O2-  0.22040     0.76300     0.22320     1.0000     Uiso 0.0000     2   
O8     O2-  0.28400     0.75830     0.76790     1.0000     Uiso 0.0000     2   
O9     O2-  0.29430     0.04220     0.99980     1.0000     Uiso 0.0000     2   
O5     O2-  0.28510     0.25740     0.28700     1.0000     Uiso 0.0000     2   
W1     W6+  0.25660     0.02590     0.28500     1.0000     Uiso 0.0000     2   
O4     O2-  0.49720     0.96380     0.28780     1.0000     Uiso 0.0000     2   
O3     O2-  0.00760     0.46600     0.28840     1.0000     Uiso 0.0000     2   
W2     W6+  0.25020     0.52800     0.21580     1.0000     Uiso 0.0000     2   
W4     W6+  0.24990     0.53380     0.71900     1.0000     Uiso 0.0000     2   
O11    O2-  0.20960     0.48200     0.99280     1.0000     Uiso 0.0000     2   
O12    O2-  0.20880     0.98300     0.50510     1.0000     Uiso 0.0000     2   
O2     O2-  0.50380     0.53610     0.21810     1.0000     Uiso 0.0000     2   
O1     O2-  0.00070     0.03860     0.21000     1.0000     Uiso 0.0000     2   
O7     O2-  0.21860     0.26270     0.72580     1.0000     Uiso 0.0000     2   

loop_  _atom_type_symbol _atom_type_number_in_cell
  O-2     24
  W+6     8

# Note that Z affects _cell_formula_sum and _weight
_cell_formula_units_Z  2
_chemical_formula_sum  "O12 W4"
_chemical_formula_weight  927.39

File: results/experimental-eval/divalent-tungstates-PG15/baseline-sol-high/attempts/case-015-r3/evaluation/project_replay/phase_2.cif
 
######################################################################
data_final

# phase info for ZnO follows
_pd_phase_name  ZnO
_cell_length_a  3.25013
_cell_length_b  3.25013
_cell_length_c  5.20871
_cell_angle_alpha  90.0000
_cell_angle_beta  90.0000
_cell_angle_gamma  120.000
_cell_volume  47.6499
_symmetry_cell_setting  hexagonal
_symmetry_space_group_name_H-M  "P 63 m c"
loop_
    _space_group_symop_id
    _space_group_symop_operation_xyz
     1  x,y,z
     2  x-y,x,1/2+z
     3  -y,x-y,z
     4  -x,-y,1/2+z
     5  y-x,-x,z
     6  y,y-x,1/2+z
     7  y-x,y,z
     8  -x,y-x,1/2+z
     9  -y,-x,z
    10  x-y,-y,1/2+z
    11  x,x-y,z
    12  y,x,1/2+z

# ATOMIC COORDINATES AND DISPLACEMENT PARAMETERS
loop_ 
   _atom_site_label
   _atom_site_type_symbol
   _atom_site_fract_x
   _atom_site_fract_y
   _atom_site_fract_z
   _atom_site_occupancy
   _atom_site_adp_type
   _atom_site_U_iso_or_equiv
   _atom_site_site_symmetry_multiplicity
Zn     Zn   0.33333     0.66667     0.00000     1.0000     Uani 0.0139     2   
O      O    0.33333     0.66667     0.38210     1.0000     Uani 0.0139     2   

loop_
   _atom_site_aniso_label
   _atom_site_aniso_U_11
   _atom_site_aniso_U_22
   _atom_site_aniso_U_33
   _atom_site_aniso_U_12
   _atom_site_aniso_U_13
   _atom_site_aniso_U_23
Zn     0.0182      0.0182      0.0054      0.0091      0.0000      0.0000      
O      0.0181      0.0181      0.0054      0.0091      0.0000      0.0000      

loop_  _atom_type_symbol _atom_type_number_in_cell
  O       2
  Zn      2

# Note that Z affects _cell_formula_sum and _weight
_cell_formula_units_Z  2
_chemical_formula_sum  "O Zn"
_chemical_formula_weight  81.38

File: results/experimental-eval/divalent-tungstates-PG15/baseline-sol-high/excluded-attempts/P0-exp-case-015-r3/workspace/zno_clean.cif
data_ZnO
_chemical_formula_sum 'Zn O'
_cell_length_a 3.2494
_cell_length_b 3.2494
_cell_length_c 5.2038
_cell_angle_alpha 90
_cell_angle_beta 90
_cell_angle_gamma 120
_cell_formula_units_Z 2
_space_group_IT_number 186
_space_group_name_H-M_alt 'P 63 m c'
loop_
_space_group_symop_operation_xyz
'x,y,z'
'-x,-x+y,z+1/2'
'x-y,x,z+1/2'
'-y,-x,z'
'-y,x-y,z'
'x-y,-y,z+1/2'
'-x,-y,z+1/2'
'x,x-y,z'
'-x+y,-x,z'
'y,x,z+1/2'
'y,-x+y,z+1/2'
'-x+y,y,z'
loop_
_atom_site_label
_atom_site_type_symbol
_atom_site_fract_x
_atom_site_fract_y
_atom_site_fract_z
_atom_site_occupancy
_atom_site_U_iso_or_equiv
Zn1 Zn 0.333333 0.666667 0.000000 1.0 0.010
O1  O  0.333333 0.666667 0.382100 1.0 0.010

File: results/experimental-eval/divalent-tungstates-PG15/baseline/attempts/case-001-r1/evaluation/project_replay/phase_0.cif
 
######################################################################
data_final

# phase info for WO3 follows
_pd_phase_name  WO3
_cell_length_a  7.31164
_cell_length_b  7.54163
_cell_length_c  7.69796
_cell_angle_alpha  89.8452
_cell_angle_beta  90.7554
_cell_angle_gamma  90.0311
_cell_volume  424.439
_symmetry_cell_setting  triclinic
_symmetry_space_group_name_H-M  "P -1"
loop_
    _space_group_symop_id
    _space_group_symop_operation_xyz
     1  x,y,z
     2  -x,-y,-z

# ATOMIC COORDINATES AND DISPLACEMENT PARAMETERS
loop_ 
   _atom_site_label
   _atom_site_type_symbol
   _atom_site_fract_x
   _atom_site_fract_y
   _atom_site_fract_z
   _atom_site_occupancy
   _atom_site_adp_type
   _atom_site_U_iso_or_equiv
   _atom_site_site_symmetry_multiplicity
O10    O2-  0.29710     0.54460     0.49820     1.0000     Uiso 0.0000     2   
W3     W6+  0.24380     0.03130     0.78170     1.0000     Uiso 0.0000     2   
O6     O2-  0.22040     0.76300     0.22320     1.0000     Uiso 0.0000     2   
O8     O2-  0.28400     0.75830     0.76790     1.0000     Uiso 0.0000     2   
O9     O2-  0.29430     0.04220     0.99980     1.0000     Uiso 0.0000     2   
O5     O2-  0.28510     0.25740     0.28700     1.0000     Uiso 0.0000     2   
W1     W6+  0.25660     0.02590     0.28500     1.0000     Uiso 0.0000     2   
O4     O2-  0.49720     0.96380     0.28780     1.0000     Uiso 0.0000     2   
O3     O2-  0.00760     0.46600     0.28840     1.0000     Uiso 0.0000     2   
W2     W6+  0.25020     0.52800     0.21580     1.0000     Uiso 0.0000     2   
W4     W6+  0.24990     0.53380     0.71900     1.0000     Uiso 0.0000     2   
O11    O2-  0.20960     0.48200     0.99280     1.0000     Uiso 0.0000     2   
O12    O2-  0.20880     0.98300     0.50510     1.0000     Uiso 0.0000     2   
O2     O2-  0.50380     0.53610     0.21810     1.0000     Uiso 0.0000     2   
O1     O2-  0.00070     0.03860     0.21000     1.0000     Uiso 0.0000     2   
O7     O2-  0.21860     0.26270     0.72580     1.0000     Uiso 0.0000     2   

loop_  _atom_type_symbol _atom_type_number_in_cell
  O-2     24
  W+6     8

# Note that Z affects _cell_formula_sum and _weight
_cell_formula_units_Z  2
_chemical_formula_sum  "O12 W4"
_chemical_formula_weight  927.39

File: results/experimental-eval/divalent-tungstates-PG15/baseline/attempts/case-001-r1/workspace/phase_baco3.cif
 
######################################################################
data_final

# phase info for BaCO3 follows
_pd_phase_name  BaCO3
_cell_length_a  5.31092
_cell_length_b  8.92021
_cell_length_c  6.43690
_cell_angle_alpha  90.0000
_cell_angle_beta  90.0000
_cell_angle_gamma  90.0000
_cell_volume  304.946
_symmetry_cell_setting  orthorhombic
_symmetry_space_group_name_H-M  "P m c n"
loop_
    _space_group_symop_id
    _space_group_symop_operation_xyz
     1  x,y,z
     2  1/2-x,y,z
     3  x,1/2-y,1/2+z
     4  1/2-x,1/2-y,1/2+z
     5  -x,-y,-z
     6  1/2+x,-y,-z
     7  -x,1/2+y,1/2-z
     8  1/2+x,1/2+y,1/2-z

# ATOMIC COORDINATES AND DISPLACEMENT PARAMETERS
loop_ 
   _atom_site_label
   _atom_site_type_symbol
   _atom_site_fract_x
   _atom_site_fract_y
   _atom_site_fract_z
   _atom_site_occupancy
   _atom_site_adp_type
   _atom_site_U_iso_or_equiv
   _atom_site_site_symmetry_multiplicity
Ba     Ba   0.25000     0.41620     0.75560     1.0000     Uiso 0.0042     4   
C      C    0.25000     0.74340     -0.07110    1.0000     Uiso 0.0242     4   
O1     O    0.25000     0.90110     -0.07750    1.0000     Uiso 0.0242     4   
O2     O    0.46540     0.68050     -0.07880    1.0000     Uiso 0.0242     8   

loop_  _atom_type_symbol _atom_type_number_in_cell
  C       4
  Ba      4
  O       12

# Note that Z affects _cell_formula_sum and _weight
_cell_formula_units_Z  4
_chemical_formula_sum  "C Ba O3"
_chemical_formula_weight  197.34

File: results/experimental-eval/divalent-tungstates-PG15/baseline/attempts/case-001-r1/workspace/phase_bawo4.cif
 
######################################################################
data_final

# phase info for BaWO4 follows
_pd_phase_name  BaWO4
_cell_length_a  5.61400
_cell_length_b  5.61400
_cell_length_c  12.7190
_cell_angle_alpha  90.0000
_cell_angle_beta  90.0000
_cell_angle_gamma  90.0000
_cell_volume  400.865
_symmetry_cell_setting  tetragonal
_symmetry_space_group_name_H-M  "I 41/a"
loop_
    _space_group_symop_id
    _space_group_symop_operation_xyz
     1  x,y,z
     2  3/4-y,1/4+x,1/4+z
     3  1/2-x,-y,1/2+z
     4  3/4+y,3/4-x,3/4+z
     5  -x,-y,-z
     6  1/4+y,3/4-x,3/4-z
     7  1/2+x,y,1/2-z
     8  1/4-y,1/4+x,1/4-z
     9  1/2+x,1/2+y,1/2+z
    10  1/4-y,3/4+x,3/4+z
    11  -x,1/2-y,z
    12  1/4+y,1/4-x,1/4+z
    13  1/2-x,1/2-y,1/2-z
    14  3/4+y,1/4-x,1/4-z
    15  x,1/2+y,-z
    16  3/4-y,3/4+x,3/4-z

# ATOMIC COORDINATES AND DISPLACEMENT PARAMETERS
loop_ 
   _atom_site_label
   _atom_site_type_symbol
   _atom_site_fract_x
   _atom_site_fract_y
   _atom_site_fract_z
   _atom_site_occupancy
   _atom_site_adp_type
   _atom_site_U_iso_or_equiv
   _atom_site_site_symmetry_multiplicity
Ba1    Ba2+ 0.00000     0.75000     0.37500     1.0000     Uiso 0.0000     4   
O1     O2-  0.14600     0.14600     0.20900     0.5000     Uiso 0.0000     16  
O2     O2-  0.24200     0.24200     0.03200     0.5000     Uiso 0.0000     16  
W1     W6+  0.00000     0.25000     0.12500     1.0000     Uiso 0.0000     4   

loop_  _atom_type_symbol _atom_type_number_in_cell
  Ba+2    4
  O-2     16
  W+6     4

# Note that Z affects _cell_formula_sum and _weight
_cell_formula_units_Z  4
_chemical_formula_sum  "Ba O4 W"
_chemical_formula_weight  385.18
