Repository: sache07/verifiable-pxrd

# divalent-tungstates-PG15 results

The full expanded-manuscript release is indexed in [RELEASE.md](RELEASE.md): five
main conditions, phase-recovery follow-ups, Sol-high/Opus comparisons, and historical
development records. See the [reproduction guide](../../../docs/MULTIPHASE.md) for
all-condition analyses and independent replay.

The original baseline-versus-evolved comparison below contains two 45-attempt
panels on the 15 measured scans in [`pxrd-bench/divalent-tungstates-PG15`](../../../pxrd-bench/divalent-tungstates-PG15/README.md), with three independent attempts per scan:
- **`baseline/`:** GPT-5.6 Sol at Max reasoning effort, using the plain P0 prompt.

File: results/experimental-eval/divalent-tungstates-PG15/baseline/attempts/case-007-r3/evaluation/project_replay/phase_0.cif
 
######################################################################
data_final

# phase info for MgWO4 follows
_pd_phase_name  MgWO4
_cell_length_a  4.69501
_cell_length_b  5.68039
_cell_length_c  4.93384
_cell_angle_alpha  90.0000
_cell_angle_beta  90.7746
_cell_angle_gamma  90.0000
_cell_volume  131.571
_symmetry_cell_setting  monoclinic
_symmetry_space_group_name_H-M  "P 2/c"
loop_
    _space_group_symop_id
    _space_group_symop_operation_xyz
     1  x,y,z
     2  -x,y,1/2-z
     3  -x,-y,-z
     4  x,-y,1/2+z

# ATOMIC COORDINATES AND DISPLACEMENT PARAMETERS
loop_ 
   _atom_site_label
   _atom_site_type_symbol
   _atom_site_fract_x
   _atom_site_fract_y
   _atom_site_fract_z
   _atom_site_occupancy
   _atom_site_adp_type
   _atom_site_U_iso_or_equiv
   _atom_site_site_symmetry_multiplicity
Mg     Mg   0.50000     0.67145     0.25000     1.0000     Uiso 0.0079     2   
W      W    0.00000     0.18305     0.25000     1.0000     Uiso 0.0052     2   
O1     O    0.24280     0.11219     0.92662     1.0000     Uiso 0.0084     4   
O2     O    0.27032     0.38377     0.40487     1.0000     Uiso 0.0070     4   

loop_  _atom_type_symbol _atom_type_number_in_cell
  Mg      2
  O       8
  W       2

# Note that Z affects _cell_formula_sum and _weight
_cell_formula_units_Z  2
_chemical_formula_sum  "Mg O4 W"
_chemical_formula_weight  272.15

File: results/experimental-eval/divalent-tungstates-PG15/baseline/attempts/case-007-r3/evaluation/project_replay/phase_1.cif
 
######################################################################
data_final

# phase info for WO3_P21c_2311041 follows
_pd_phase_name  WO3_P21c_2311041
_cell_length_a  7.69850
_cell_length_b  7.54203
_cell_length_c  10.5414
_cell_angle_alpha  90.0000
_cell_angle_beta  136.097
_cell_angle_gamma  90.0000
_cell_volume  424.420
_symmetry_cell_setting  monoclinic
_symmetry_space_group_name_H-M  "P 21/c"
loop_
    _space_group_symop_id
    _space_group_symop_operation_xyz
     1  x,y,z
     2  -x,1/2+y,1/2-z
     3  -x,-y,-z
     4  x,1/2-y,1/2+z

# ATOMIC COORDINATES AND DISPLACEMENT PARAMETERS
loop_ 
   _atom_site_label
   _atom_site_type_symbol
   _atom_site_fract_x
   _atom_site_fract_y
   _atom_site_fract_z
   _atom_site_occupancy
   _atom_site_adp_type
   _atom_site_U_iso_or_equiv
   _atom_site_site_symmetry_multiplicity
O6     O    0.71400     0.48700     0.72100     1.0000     Uiso 0.0047     4   
O2     O    0.22500     0.47400     0.00700     1.0000     Uiso 0.0047     4   
W1     W    0.01765     0.03997     0.74032     1.0000     Uiso 0.0047     4   
O5     O    0.71600     0.04300     0.70800     1.0000     Uiso 0.0047     4   
O3     O    0.99800     0.26200     0.71200     1.0000     Uiso 0.0047     4   
O1     O    0.20600     0.04200     0.99500     1.0000     Uiso 0.0047     4   
W2     W    0.53850     0.01808     0.75250     1.0000     Uiso 0.0047     4   
O4     O    0.51900     0.25900     0.78900     1.0000     Uiso 0.0047     4   

loop_  _atom_type_symbol _atom_type_number_in_cell
  O       24
  W       8

# Note that Z affects _cell_formula_sum and _weight
_cell_formula_units_Z  4
_chemical_formula_sum  "O6 W2"
_chemical_formula_weight  463.69

File: results/experimental-eval/divalent-tungstates-PG15/baseline/attempts/case-007-r3/workspace/MgO.cif
 
######################################################################
data_final

# phase info for MgO follows
_pd_phase_name  MgO
_cell_length_a  4.21669
_cell_length_b  4.21669
_cell_length_c  4.21669
_cell_angle_alpha  90.0000
_cell_angle_beta  90.0000
_cell_angle_gamma  90.0000
_cell_volume  74.9746
_symmetry_cell_setting  cubic
_symmetry_space_group_name_H-M  "F m -3 m"
loop_
    _space_group_symop_id
    _space_group_symop_operation_xyz
     1  x,y,z
     2  z,x,y
     3  y,z,x
     4  x,y,-z
     5  -z,x,y
     6  y,-z,x
     7  -z,x,-y
     8  -y,-z,x
     9  y,-z,-x
    10  -x,y,-z
    11  -z,-x,y
    12  x,-y,-z
    13  y,x,z
    14  z,y,x
    15  x,z,y
    16  y,x,-z
    17  -z,y,x
    18  x,-z,y
    19  -z,y,-x
    20  -x,-z,y
    21  x,-z,-y
    22  -y,x,-z
    23  -z,-y,x
    24  y,-x,-z
    25  -x,-y,-z
    26  -z,-x,-y
    27  -y,-z,-x
    28  -x,-y,z
    29  z,-x,-y
    30  -y,z,-x
    31  z,-x,y
    32  y,z,-x
    33  -y,z,x
    34  x,-y,z
    35  z,x,-y
    36  -x,y,z
    37  -y,-x,-z
    38  -z,-y,-x
    39  -x,-z,-y
    40  -y,-x,z
    41  z,-y,-x
    42  -x,z,-y
    43  z,-y,x
    44  x,z,-y
    45  -x,z,y
    46  y,-x,z
    47  z,y,-x
    48  -y,x,z
    49  x,1/2+y,1/2+z
    50  z,1/2+x,1/2+y
    51  y,1/2+z,1/2+x
    52  x,1/2+y,1/2-z
    53  -z,1/2+x,1/2+y
    54  y,1/2-z,1/2+x
    55  -z,1/2+x,1/2-y
    56  -y,1/2-z,1/2+x
    57  y,1/2-z,1/2-x
    58  -x,1/2+y,1/2-z
    59  -z,1/2-x,1/2+y
    60  x,1/2-y,1/2-z
    61  y,1/2+x,1/2+z
    62  z,1/2+y,1/2+x
    63  x,1/2+z,1/2+y
    64  y,1/2+x,1/2-z
    65  -z,1/2+y,1/2+x
    66  x,1/2-z,1/2+y
    67  -z,1/2+y,1/2-x
    68  -x,1/2-z,1/2+y
    69  x,1/2-z,1/2-y
    70  -y,1/2+x,1/2-z
    71  -z,1/2-y,1/2+x
    72  y,1/2-x,1/2-z
    73  -x,1/2-y,1/2-z
    74  -z,1/2-x,1/2-y
    75  -y,1/2-z,1/2-x
    76  -x,1/2-y,1/2+z
    77  z,1/2-x,1/2-y
    78  -y,1/2+z,1/2-x
    79  z,1/2-x,1/2+y
    80  y,1/2+z,1/2-x
    81  -y,1/2+z,1/2+x
    82  x,1/2-y,1/2+z
    83  z,1/2+x,1/2-y
    84  -x,1/2+y,1/2+z
    85  -y,1/2-x,1/2-z
    86  -z,1/2-y,1/2-x
    87  -x,1/2-z,1/2-y
    88  -y,1/2-x,1/2+z
    89  z,1/2-y,1/2-x
    90  -x,1/2+z,1/2-y
    91  z,1/2-y,1/2+x
    92  x,1/2+z,1/2-y
    93  -x,1/2+z,1/2+y
    94  y,1/2-x,1/2+z
    95  z,1/2+y,1/2-x
    96  -y,1/2+x,1/2+z
    97  1/2+x,y,1/2+z
    98  1/2+z,x,1/2+y
    99  1/2+y,z,1/2+x
   100  1/2+x,y,1/2-z
   101  1/2-z,x,1/2+y
   102  1/2+y,-z,1/2+x
   103  1/2-z,x,1/2-y
   104  1/2-y,-z,1/2+x
   105  1/2+y,-z,1/2-x
   106  1/2-x,y,1/2-z
   107  1/2-z,-x,1/2+y
   108  1/2+x,-y,1/2-z
   109  1/2+y,x,1/2+z
   110  1/2+z,y,1/2+x
   111  1/2+x,z,1/2+y
   112  1/2+y,x,1/2-z
   113  1/2-z,y,1/2+x
   114  1/2+x,-z,1/2+y
   115  1/2-z,y,1/2-x
   116  1/2-x,-z,1/2+y
   117  1/2+x,-z,1/2-y
   118  1/2-y,x,1/2-z
   119  1/2-z,-y,1/2+x
   120  1/2+y,-x,1/2-z
   121  1/2-x,-y,1/2-z
   122  1/2-z,-x,1/2-y
   123  1/2-y,-z,1/2-x
   124  1/2-x,-y,1/2+z
   125  1/2+z,-x,1/2-y
   126  1/2-y,z,1/2-x
   127  1/2+z,-x,1/2+y
   128  1/2+y,z,1/2-x
   129  1/2-y,z,1/2+x
   130  1/2+x,-y,1/2+z
   131  1/2+z,x,1/2-y
   132  1/2-x,y,1/2+z
   133  1/2-y,-x,1/2-z
   134  1/2-z,-y,1/2-x
   135  1/2-x,-z,1/2-y
   136  1/2-y,-x,1/2+z
   137  1/2+z,-y,1/2-x
   138  1/2-x,z,1/2-y
   139  1/2+z,-y,1/2+x
   140  1/2+x,z,1/2-y
   141  1/2-x,z,1/2+y
   142  1/2+y,-x,1/2+z
   143  1/2+z,y,1/2-x
   144  1/2-y,x,1/2+z
   145  1/2+x,1/2+y,z
   146  1/2+z,1/2+x,y
   147  1/2+y,1/2+z,x
   148  1/2+x,1/2+y,-z
   149  1/2-z,1/2+x,y
   150  1/2+y,1/2-z,x
   151  1/2-z,1/2+x,-y
   152  1/2-y,1/2-z,x
   153  1/2+y,1/2-z,-x
   154  1/2-x,1/2+y,-z
   155  1/2-z,1/2-x,y
   156  1/2+x,1/2-y,-z
   157  1/2+y,1/2+x,z
   158  1/2+z,1/2+y,x
   159  1/2+x,1/2+z,y
   160  1/2+y,1/2+x,-z
   161  1/2-z,1/2+y,x
   162  1/2+x,1/2-z,y
   163  1/2-z,1/2+y,-x
   164  1/2-x,1/2-z,y
   165  1/2+x,1/2-z,-y
   166  1/2-y,1/2+x,-z
   167  1/2-z,1/2-y,x
   168  1/2+y,1/2-x,-z
   169  1/2-x,1/2-y,-z
   170  1/2-z,1/2-x,-y
   171  1/2-y,1/2-z,-x
   172  1/2-x,1/2-y,z
   173  1/2+z,1/2-x,-y
   174  1/2-y,1/2+z,-x
   175  1/2+z,1/2-x,y
   176  1/2+y,1/2+z,-x
   177  1/2-y,1/2+z,x
   178  1/2+x,1/2-y,z
   179  1/2+z,1/2+x,-y
   180  1/2-x,1/2+y,z
   181  1/2-y,1/2-x,-z
   182  1/2-z,1/2-y,-x
   183  1/2-x,1/2-z,-y
   184  1/2-y,1/2-x,z
   185  1/2+z,1/2-y,-x
   186  1/2-x,1/2+z,-y
   187  1/2+z,1/2-y,x
   188  1/2+x,1/2+z,-y
   189  1/2-x,1/2+z,y
   190  1/2+y,1/2-x,z
   191  1/2+z,1/2+y,-x
   192  1/2-y,1/2+x,z

# ATOMIC COORDINATES AND DISPLACEMENT PARAMETERS
loop_ 
   _atom_site_label
   _atom_site_type_symbol
   _atom_site_fract_x
   _atom_site_fract_y
   _atom_site_fract_z
   _atom_site_occupancy
   _atom_site_adp_type
   _atom_site_U_iso_or_equiv
   _atom_site_site_symmetry_multiplicity
Mg     Mg   0.00000     0.00000     0.00000     1.0000     Uiso 0.0032     4   
O      O    0.50000     0.50000     0.50000     1.0000     Uiso 0.0033     4   

loop_  _atom_type_symbol _atom_type_number_in_cell
  Mg      4
  O       4

# Note that Z affects _cell_formula_sum and _weight
_cell_formula_units_Z  4
_chemical_formula_sum  "Mg O"
_chemical_formula_weight  40.3

File: results/experimental-eval/divalent-tungstates-PG15/baseline/attempts/case-007-r3/workspace/WO3.cif
 
######################################################################
data_final

# phase info for WO3_P21c_2311041 follows
_pd_phase_name  WO3_P21c_2311041
_cell_length_a  7.69850
_cell_length_b  7.54203
_cell_length_c  10.5414
_cell_angle_alpha  90.0000
_cell_angle_beta  136.097
_cell_angle_gamma  90.0000
_cell_volume  424.420
_symmetry_cell_setting  monoclinic
_symmetry_space_group_name_H-M  "P 21/c"
loop_
    _space_group_symop_id
    _space_group_symop_operation_xyz
     1  x,y,z
     2  -x,1/2+y,1/2-z
     3  -x,-y,-z
     4  x,1/2-y,1/2+z

# ATOMIC COORDINATES AND DISPLACEMENT PARAMETERS
loop_ 
   _atom_site_label
   _atom_site_type_symbol
   _atom_site_fract_x
   _atom_site_fract_y
   _atom_site_fract_z
   _atom_site_occupancy
   _atom_site_adp_type
   _atom_site_U_iso_or_equiv
   _atom_site_site_symmetry_multiplicity
O6     O    0.71400     0.48700     0.72100     1.0000     Uiso 0.0047(10) 4   
O2     O    0.22500     0.47400     0.00700     1.0000     Uiso 0.0047(10) 4   
W1     W    0.01765     0.03997     0.74032     1.0000     Uiso 0.0047(10) 4   
O5     O    0.71600     0.04300     0.70800     1.0000     Uiso 0.0047(10) 4   
O3     O    0.99800     0.26200     0.71200     1.0000     Uiso 0.0047(10) 4   
O1     O    0.20600     0.04200     0.99500     1.0000     Uiso 0.0047(10) 4   
W2     W    0.53850     0.01808     0.75250     1.0000     Uiso 0.0047(10) 4   
O4     O    0.51900     0.25900     0.78900     1.0000     Uiso 0.0047(10) 4   

loop_  _atom_type_symbol _atom_type_number_in_cell
  O       24
  W       8

# Note that Z affects _cell_formula_sum and _weight
_cell_formula_units_Z  4
_chemical_formula_sum  "O6 W2"
_chemical_formula_weight  463.69

File: results/experimental-eval/divalent-tungstates-PG15/baseline/attempts/case-008-r1/evaluation/project_replay/phase_0.cif
 
######################################################################
data_final

# phase info for MnWO4_wolframite follows
_pd_phase_name  MnWO4_wolframite
_cell_length_a  4.83076
_cell_length_b  5.75676
_cell_length_c  4.99617
_cell_angle_alpha  90.0000
_cell_angle_beta  91.2165
_cell_angle_gamma  90.0000
_cell_volume  138.910
_symmetry_cell_setting  monoclinic
_symmetry_space_group_name_H-M  "P 2/c"
loop_
    _space_group_symop_id
    _space_group_symop_operation_xyz
     1  x,y,z
     2  -x,y,1/2-z
     3  -x,-y,-z
     4  x,-y,1/2+z

# ATOMIC COORDINATES AND DISPLACEMENT PARAMETERS
loop_ 
   _atom_site_label
   _atom_site_type_symbol
   _atom_site_fract_x
   _atom_site_fract_y
   _atom_site_fract_z
   _atom_site_occupancy
   _atom_site_adp_type
   _atom_site_U_iso_or_equiv
   _atom_site_site_symmetry_multiplicity
Mn1    Mn   0.50000     0.68460     0.25000     1.0000     Uani 0.0079     2   
W1     W    0.00000     0.18116     0.25000     1.0000     Uani 0.0070     2   
O1     O    0.21240     0.10000     0.94320     1.0000     Uiso 0.0066     4   
O2     O    0.24980     0.37800     0.39370     1.0000     Uiso 0.0090     4   

loop_
   _atom_site_aniso_label
   _atom_site_aniso_U_11
   _atom_site_aniso_U_22
   _atom_site_aniso_U_33
   _atom_site_aniso_U_12
   _atom_site_aniso_U_13
   _atom_site_aniso_U_23
Mn1    0.0070      0.0100      0.0066      0.0000      0.0003      0.0000      
W1     0.0063      0.0095      0.0052      0.0000      -0.0001     0.0000      

loop_  _atom_type_symbol _atom_type_number_in_cell
  Mn      2
  O       8
  W       2

# Note that Z affects _cell_formula_sum and _weight
_cell_formula_units_Z  2
_chemical_formula_sum  "Mn O4 W"
_chemical_formula_weight  302.78

File: results/experimental-eval/divalent-tungstates-PG15/baseline/attempts/case-008-r1/workspace/phase_2_WO3.cif
 
######################################################################
data_final

# phase info for WO3_monoclinic follows
_pd_phase_name  WO3_monoclinic
_cell_length_a  7.30063
_cell_length_b  7.53850
_cell_length_c  7.68483
_cell_angle_alpha  90.0000
_cell_angle_beta  90.7748
_cell_angle_gamma  90.0000
_cell_volume  422.902
_symmetry_cell_setting  monoclinic
_symmetry_space_group_name_H-M  "P 21/n"
loop_
    _space_group_symop_id
    _space_group_symop_operation_xyz
     1  x,y,z
     2  1/2-x,1/2+y,1/2-z
     3  -x,-y,-z
     4  1/2+x,1/2-y,1/2+z

# ATOMIC COORDINATES AND DISPLACEMENT PARAMETERS
loop_ 
   _atom_site_label
   _atom_site_type_symbol
   _atom_site_fract_x
   _atom_site_fract_y
   _atom_site_fract_z
   _atom_site_occupancy
   _atom_site_adp_type
   _atom_site_U_iso_or_equiv
   _atom_site_site_symmetry_multiplicity
O6     O2-  0.28000     0.24000     -0.03000    1.0000     Uiso 0.0000     4   
W2     W6+  0.24700     0.03300     0.78100     1.0000     Uiso 0.0000     4   
O2     O2-  0.00000     0.47500     0.22000     1.0000     Uiso 0.0000     4   
O5     O2-  0.28000     0.04000     0.03000     1.0000     Uiso 0.0000     4   
O4     O2-  0.21000     0.29000     0.73500     1.0000     Uiso 0.0000     4   
O3     O2-  0.29000     0.29000     0.26500     1.0000     Uiso 0.0000     4   
O1     O2-  0.00000     0.02500     0.22000     1.0000     Uiso 0.0000     4   
W1     W6+  0.25200     0.02600     0.28500     1.0000     Uiso 0.0000     4   

loop_  _atom_type_symbol _atom_type_number_in_cell
  O-2     24
  W+6     8

# Note that Z affects _cell_formula_sum and _weight
_cell_formula_units_Z  4
_chemical_formula_sum  "O6 W2"
_chemical_formula_weight  463.69

File: results/experimental-eval/divalent-tungstates-PG15/baseline/attempts/case-008-r2/evaluation/project_replay/phase_1.cif
 
######################################################################
data_final

# phase info for WO3_monoclinic_P21n follows
_pd_phase_name  WO3_monoclinic_P21n
_cell_length_a  7.30624
_cell_length_b  7.54694
_cell_length_c  7.68795
_cell_angle_alpha  90.0000
_cell_angle_beta  90.8300
_cell_angle_gamma  90.0000
_cell_volume  423.867
_symmetry_cell_setting  monoclinic
_symmetry_space_group_name_H-M  "P 21/n"
loop_
    _space_group_symop_id
    _space_group_symop_operation_xyz
     1  x,y,z
     2  1/2-x,1/2+y,1/2-z
     3  -x,-y,-z
     4  1/2+x,1/2-y,1/2+z

# ATOMIC COORDINATES AND DISPLACEMENT PARAMETERS
loop_ 
   _atom_site_label
   _atom_site_type_symbol
   _atom_site_fract_x
   _atom_site_fract_y
   _atom_site_fract_z
   _atom_site_occupancy
   _atom_site_adp_type
   _atom_site_U_iso_or_equiv
   _atom_site_site_symmetry_multiplicity
O6     O2-  0.28000     0.24000     -0.03000    1.0000     Uiso 0.0000     4   
W2     W6+  0.24700     0.03300     0.78100     1.0000     Uiso 0.0000     4   
O2     O2-  0.00000     0.47500     0.22000     1.0000     Uiso 0.0000     4   
O5     O2-  0.28000     0.04000     0.03000     1.0000     Uiso 0.0000     4   
O4     O2-  0.21000     0.29000     0.73500     1.0000     Uiso 0.0000     4   
O3     O2-  0.29000     0.29000     0.26500     1.0000     Uiso 0.0000     4   
O1     O2-  0.00000     0.02500     0.22000     1.0000     Uiso 0.0000     4   
W1     W6+  0.25200     0.02600     0.28500     1.0000     Uiso 0.0000     4   

loop_  _atom_type_symbol _atom_type_number_in_cell
  O-2     24
  W+6     8

# Note that Z affects _cell_formula_sum and _weight
_cell_formula_units_Z  4
_chemical_formula_sum  "O6 W2"
_chemical_formula_weight  463.69

File: results/experimental-eval/divalent-tungstates-PG15/baseline/attempts/case-008-r2/workspace/MnWO4.cif
 
######################################################################
data_final

# phase info for MnWO4 follows
_pd_phase_name  MnWO4
_cell_length_a  4.83470
_cell_length_b  5.76112
_cell_length_c  4.99998
_cell_angle_alpha  90.0000
_cell_angle_beta  91.2178
_cell_angle_gamma  90.0000
_cell_volume  139.234
_symmetry_cell_setting  monoclinic
_symmetry_space_group_name_H-M  "P 2/c"
loop_
    _space_group_symop_id
    _space_group_symop_operation_xyz
     1  x,y,z
     2  -x,y,1/2-z
     3  -x,-y,-z
     4  x,-y,1/2+z

# ATOMIC COORDINATES AND DISPLACEMENT PARAMETERS
loop_ 
   _atom_site_label
   _atom_site_type_symbol
   _atom_site_fract_x
   _atom_site_fract_y
   _atom_site_fract_z
   _atom_site_occupancy
   _atom_site_adp_type
   _atom_site_U_iso_or_equiv
   _atom_site_site_symmetry_multiplicity
Mn1    Mn   0.50000     0.6838(4)   0.25000     1.0000     Uani 0.0079     2   
W1     W    0.00000     0.18169(15) 0.25000     1.0000     Uani 0.0070     2   
O1     O    0.2411(10)  0.1078(9)   0.9406(13)  1.0000     Uiso 0.0066     4   
O2     O    0.2686(10)  0.3838(9)   0.4054(14)  1.0000     Uiso 0.0090     4   

loop_
   _atom_site_aniso_label
   _atom_site_aniso_U_11
   _atom_site_aniso_U_22
   _atom_site_aniso_U_33
   _atom_site_aniso_U_12
   _atom_site_aniso_U_13
   _atom_site_aniso_U_23
Mn1    0.0070      0.0100      0.0066      0.0000      0.0003      0.0000      
W1     0.0063      0.0095      0.0052      0.0000      -0.0001     0.0000      

loop_  _atom_type_symbol _atom_type_number_in_cell
  Mn      2
  O       8
  W       2

# Note that Z affects _cell_formula_sum and _weight
_cell_formula_units_Z  2
_chemical_formula_sum  "Mn O4 W"
_chemical_formula_weight  302.78

File: results/experimental-eval/divalent-tungstates-PG15/baseline/attempts/case-008-r3/evaluation/project_replay/phase_0.cif
 
######################################################################
data_final

# phase info for MnWO4 follows
_pd_phase_name  MnWO4
_cell_length_a  4.83632
_cell_length_b  5.76338
_cell_length_c  5.00198
_cell_angle_alpha  90.0000
_cell_angle_beta  88.7818
_cell_angle_gamma  90.0000
_cell_volume  139.391
_symmetry_cell_setting  monoclinic
_symmetry_space_group_name_H-M  "P 2/c"
loop_
    _space_group_symop_id
    _space_group_symop_operation_xyz
     1  x,y,z
     2  -x,y,1/2-z
     3  -x,-y,-z
     4  x,-y,1/2+z

# ATOMIC COORDINATES AND DISPLACEMENT PARAMETERS
loop_ 
   _atom_site_label
   _atom_site_type_symbol
   _atom_site_fract_x
   _atom_site_fract_y
   _atom_site_fract_z
   _atom_site_occupancy
   _atom_site_adp_type
   _atom_site_U_iso_or_equiv
   _atom_site_site_symmetry_multiplicity
Mn1    Mn   0.50000     0.68351     0.25000     1.0000     Uiso 0.0115     2   
W1     W    0.00000     0.18133     0.25000     1.0000     Uiso 0.0051     2   
O1     O    0.23976     0.10600     0.56189     1.0000     Uiso 0.0076     4   
O2     O    0.26709     0.37945     0.09403     1.0000     Uiso 0.0101     4   

loop_  _atom_type_symbol _atom_type_number_in_cell
  Mn      2
  O       8
  W       2

# Note that Z affects _cell_formula_sum and _weight
_cell_formula_units_Z  2
_chemical_formula_sum  "Mn O4 W"
_chemical_formula_weight  302.78

File: results/experimental-eval/divalent-tungstates-PG15/baseline/attempts/case-008-r3/workspace/phase_MnWO4.cif
 
######################################################################
data_final

# phase info for MnWO4 follows
_pd_phase_name  MnWO4
_cell_length_a  4.83632
_cell_length_b  5.76338
_cell_length_c  5.00198
_cell_angle_alpha  90.0000
_cell_angle_beta  88.7818
_cell_angle_gamma  90.0000
_cell_volume  139.391
_symmetry_cell_setting  monoclinic
_symmetry_space_group_name_H-M  "P 2/c"
loop_
    _space_group_symop_id
    _space_group_symop_operation_xyz
     1  x,y,z
     2  -x,y,1/2-z
     3  -x,-y,-z
     4  x,-y,1/2+z

# ATOMIC COORDINATES AND DISPLACEMENT PARAMETERS
loop_ 
   _atom_site_label
   _atom_site_type_symbol
   _atom_site_fract_x
   _atom_site_fract_y
   _atom_site_fract_z
   _atom_site_occupancy
   _atom_site_adp_type
   _atom_site_U_iso_or_equiv
   _atom_site_site_symmetry_multiplicity
Mn1    Mn   0.50000     0.6835(4)   0.25000     1.0000     Uiso 0.0115     2   
W1     W    0.00000     0.18133(14) 0.25000     1.0000     Uiso 0.0051     2   
O1     O    0.2398(10)  0.1060(9)   0.5619(13)  1.0000     Uiso 0.0076     4   
O2     O    0.2671(10)  0.3794(9)   0.0940(13)  1.0000     Uiso 0.0101     4   

loop_  _atom_type_symbol _atom_type_number_in_cell
  Mn      2
  O       8
  W       2

# Note that Z affects _cell_formula_sum and _weight
_cell_formula_units_Z  2
_chemical_formula_sum  "Mn O4 W"
_chemical_formula_weight  302.78

File: results/experimental-eval/divalent-tungstates-PG15/baseline/attempts/case-008-r3/workspace/phase_WO3.cif
 
######################################################################
data_final

# phase info for WO3 follows
_pd_phase_name  WO3
_cell_length_a  7.30903
_cell_length_b  7.55020
_cell_length_c  7.68421
_cell_angle_alpha  90.0000
_cell_angle_beta  90.7918
_cell_angle_gamma  90.0000
_cell_volume  424.010
_symmetry_cell_setting  monoclinic
_symmetry_space_group_name_H-M  "P 21/n"
loop_
    _space_group_symop_id
    _space_group_symop_operation_xyz
     1  x,y,z
     2  1/2-x,1/2+y,1/2-z
     3  -x,-y,-z
     4  1/2+x,1/2-y,1/2+z

# ATOMIC COORDINATES AND DISPLACEMENT PARAMETERS
loop_ 
   _atom_site_label
   _atom_site_type_symbol
   _atom_site_fract_x
   _atom_site_fract_y
   _atom_site_fract_z
   _atom_site_occupancy
   _atom_site_adp_type
   _atom_site_U_iso_or_equiv
   _atom_site_site_symmetry_multiplicity
O6     O2-  0.28000     0.24000     -0.03000    1.0000     Uiso 0.0000     4   
W2     W6+  0.24700     0.03300     0.78100     1.0000     Uiso 0.0000     4   
O2     O2-  0.00000     0.47500     0.22000     1.0000     Uiso 0.0000     4   
O5     O2-  0.28000     0.04000     0.03000     1.0000     Uiso 0.0000     4   
O4     O2-  0.21000     0.29000     0.73500     1.0000     Uiso 0.0000     4   
O3     O2-  0.29000     0.29000     0.26500     1.0000     Uiso 0.0000     4   
O1     O2-  0.00000     0.02500     0.22000     1.0000     Uiso 0.0000     4   
W1     W6+  0.25200     0.02600     0.28500     1.0000     Uiso 0.0000     4   

loop_  _atom_type_symbol _atom_type_number_in_cell
  O-2     24
  W+6     8

# Note that Z affects _cell_formula_sum and _weight
_cell_formula_units_Z  4
_chemical_formula_sum  "O6 W2"
_chemical_formula_weight  463.69

File: results/experimental-eval/divalent-tungstates-PG15/baseline/attempts/case-009-r1/workspace/MnWO4.cif
 
######################################################################
data_final

# phase info for MnWO4 follows
_pd_phase_name  MnWO4
_cell_length_a  4.83071
_cell_length_b  5.75703
_cell_length_c  4.99625
_cell_angle_alpha  90.0000
_cell_angle_beta  91.2178
_cell_angle_gamma  90.0000
_cell_volume  138.917
_symmetry_cell_setting  monoclinic
_symmetry_space_group_name_H-M  "P 2/c"
loop_
    _space_group_symop_id
    _space_group_symop_operation_xyz
     1  x,y,z
     2  -x,y,1/2-z
     3  -x,-y,-z
     4  x,-y,1/2+z

# ATOMIC COORDINATES AND DISPLACEMENT PARAMETERS
loop_ 
   _atom_site_label
   _atom_site_type_symbol
   _atom_site_fract_x
   _atom_site_fract_y
   _atom_site_fract_z
   _atom_site_occupancy
   _atom_site_adp_type
   _atom_site_U_iso_or_equiv
   _atom_site_site_symmetry_multiplicity
Mn1    Mn   0.50000     0.6874(4)   0.25000     1.0000     Uani 0.0079     2   
W1     W    0.00000     0.18072(15) 0.25000     1.0000     Uani 0.0070     2   
O1     O    0.2121(12)  0.1004(9)   0.9468(12)  1.0000     Uiso 0.0066     4   
O2     O    0.2504(10)  0.3714(10)  0.3934(12)  1.0000     Uiso 0.0090     4   

loop_
   _atom_site_aniso_label
   _atom_site_aniso_U_11
   _atom_site_aniso_U_22
   _atom_site_aniso_U_33
   _atom_site_aniso_U_12
   _atom_site_aniso_U_13
   _atom_site_aniso_U_23
Mn1    0.0070      0.0100      0.0066      0.0000      0.0003      0.0000      
W1     0.0063      0.0095      0.0052      0.0000      -0.0001     0.0000      

loop_  _atom_type_symbol _atom_type_number_in_cell
  Mn      2
  O       8
  W       2

# Note that Z affects _cell_formula_sum and _weight
_cell_formula_units_Z  2
_chemical_formula_sum  "Mn O4 W"
_chemical_formula_weight  302.78

File: results/experimental-eval/divalent-tungstates-PG15/baseline/attempts/case-009-r2/workspace/MnWO4.cif
 
######################################################################
data_final

# phase info for MnWO4 follows
_pd_phase_name  MnWO4
_cell_length_a  4.83044
_cell_length_b  5.75668
_cell_length_c  4.99593
_cell_angle_alpha  90.0000
_cell_angle_beta  91.2174
_cell_angle_gamma  90.0000
_cell_volume  138.892
_symmetry_cell_setting  monoclinic
_symmetry_space_group_name_H-M  "P 2/c"
loop_
    _space_group_symop_id
    _space_group_symop_operation_xyz
     1  x,y,z
     2  -x,y,1/2-z
     3  -x,-y,-z
     4  x,-y,1/2+z

# ATOMIC COORDINATES AND DISPLACEMENT PARAMETERS
loop_ 
   _atom_site_label
   _atom_site_type_symbol
   _atom_site_fract_x
   _atom_site_fract_y
   _atom_site_fract_z
   _atom_site_occupancy
   _atom_site_adp_type
   _atom_site_U_iso_or_equiv
   _atom_site_site_symmetry_multiplicity
Mn1    Mn   0.50000     0.6869(4)   0.25000     1.0000     Uani 0.0079     2   
W1     W    0.00000     0.18063(14) 0.25000     1.0000     Uani 0.0070     2   
O1     O    0.2137(11)  0.0988(9)   0.9493(11)  1.0000     Uiso 0.0066     4   
O2     O    0.2495(10)  0.3692(9)   0.3914(12)  1.0000     Uiso 0.0090     4   

loop_
   _atom_site_aniso_label
   _atom_site_aniso_U_11
   _atom_site_aniso_U_22
   _atom_site_aniso_U_33
   _atom_site_aniso_U_12
   _atom_site_aniso_U_13
   _atom_site_aniso_U_23
Mn1    0.0070      0.0100      0.0066      0.0000      0.0003      0.0000      
W1     0.0063      0.0095      0.0052      0.0000      -0.0001     0.0000      

loop_  _atom_type_symbol _atom_type_number_in_cell
  Mn      2
  O       8
  W       2

# Note that Z affects _cell_formula_sum and _weight
_cell_formula_units_Z  2
_chemical_formula_sum  "Mn O4 W"
_chemical_formula_weight  302.78

File: results/experimental-eval/divalent-tungstates-PG15/baseline/attempts/case-009-r3/evaluation/project_replay/phase_0.cif
 
######################################################################
data_final

# phase info for MnWO4 follows
_pd_phase_name  MnWO4
_cell_length_a  4.83401
_cell_length_b  5.76087
_cell_length_c  4.99959
_cell_angle_alpha  90.0000
_cell_angle_beta  91.2179
_cell_angle_gamma  90.0000
_cell_volume  139.198
_symmetry_cell_setting  monoclinic
_symmetry_space_group_name_H-M  "P 2/c"
loop_
    _space_group_symop_id
    _space_group_symop_operation_xyz
     1  x,y,z
     2  -x,y,1/2-z
     3  -x,-y,-z
     4  x,-y,1/2+z

# ATOMIC COORDINATES AND DISPLACEMENT PARAMETERS
loop_ 
   _atom_site_label
   _atom_site_type_symbol
   _atom_site_fract_x
   _atom_site_fract_y
   _atom_site_fract_z
   _atom_site_occupancy
   _atom_site_adp_type
   _atom_site_U_iso_or_equiv
   _atom_site_site_symmetry_multiplicity
Mn1    Mn   0.50000     0.68712     0.25000     1.0000     Uani 0.0079     2   
W1     W    0.00000     0.18053     0.25000     1.0000     Uani 0.0070     2   
O1     O    0.21393     0.09841     0.94899     1.0000     Uiso 0.0066     4   
O2     O    0.25028     0.37004     0.39137     1.0000     Uiso 0.0090     4   

loop_
   _atom_site_aniso_label
   _atom_site_aniso_U_11
   _atom_site_aniso_U_22
   _atom_site_aniso_U_33
   _atom_site_aniso_U_12
   _atom_site_aniso_U_13
   _atom_site_aniso_U_23
Mn1    0.0070      0.0100      0.0066      0.0000      0.0003      0.0000      
W1     0.0063      0.0095      0.0052      0.0000      -0.0001     0.0000      

loop_  _atom_type_symbol _atom_type_number_in_cell
  Mn      2
  O       8
  W       2

# Note that Z affects _cell_formula_sum and _weight
_cell_formula_units_Z  2
_chemical_formula_sum  "Mn O4 W"
_chemical_formula_weight  302.78

File: results/experimental-eval/divalent-tungstates-PG15/baseline/attempts/case-009-r3/workspace/phase_1_MnWO4.cif
 
######################################################################
data_final

# phase info for MnWO4 follows
_pd_phase_name  MnWO4
_cell_length_a  4.83401
_cell_length_b  5.76087
_cell_length_c  4.99959
_cell_angle_alpha  90.0000
_cell_angle_beta  91.2179
_cell_angle_gamma  90.0000
_cell_volume  139.198
_symmetry_cell_setting  monoclinic
_symmetry_space_group_name_H-M  "P 2/c"
loop_
    _space_group_symop_id
    _space_group_symop_operation_xyz
     1  x,y,z
     2  -x,y,1/2-z
     3  -x,-y,-z
     4  x,-y,1/2+z

# ATOMIC COORDINATES AND DISPLACEMENT PARAMETERS
loop_ 
   _atom_site_label
   _atom_site_type_symbol
   _atom_site_fract_x
   _atom_site_fract_y
   _atom_site_fract_z
   _atom_site_occupancy
   _atom_site_adp_type
   _atom_site_U_iso_or_equiv
   _atom_site_site_symmetry_multiplicity
Mn1    Mn   0.50000     0.6871(4)   0.25000     1.0000     Uani 0.0079     2   
W1     W    0.00000     0.18053(15) 0.25000     1.0000     Uani 0.0070     2   
O1     O    0.2139(11)  0.0984(9)   0.9490(12)  1.0000     Uiso 0.0066     4   
O2     O    0.2503(10)  0.3700(10)  0.3914(12)  1.0000     Uiso 0.0090     4   

loop_
   _atom_site_aniso_label
   _atom_site_aniso_U_11
   _atom_site_aniso_U_22
   _atom_site_aniso_U_33
   _atom_site_aniso_U_12
   _atom_site_aniso_U_13
   _atom_site_aniso_U_23
Mn1    0.0070      0.0100      0.0066      0.0000      0.0003      0.0000      
W1     0.0063      0.0095      0.0052      0.0000      -0.0001     0.0000      

loop_  _atom_type_symbol _atom_type_number_in_cell
  Mn      2
  O       8
  W       2

# Note that Z affects _cell_formula_sum and _weight
_cell_formula_units_Z  2
_chemical_formula_sum  "Mn O4 W"
_chemical_formula_weight  302.78

File: results/experimental-eval/divalent-tungstates-PG15/baseline/attempts/case-010-r1/evaluation/project_replay/phase_0.cif
 
######################################################################
data_final

# phase info for WO3_triclinic_P-1 follows
_pd_phase_name  WO3_triclinic_P-1
_cell_length_a  7.30264
_cell_length_b  7.53468
_cell_length_c  7.69103
_cell_angle_alpha  89.9401
_cell_angle_beta  90.6733
_cell_angle_gamma  89.9606
_cell_volume  423.155
_symmetry_cell_setting  triclinic
_symmetry_space_group_name_H-M  "P -1"
loop_
    _space_group_symop_id
    _space_group_symop_operation_xyz
     1  x,y,z
     2  -x,-y,-z

# ATOMIC COORDINATES AND DISPLACEMENT PARAMETERS
loop_ 
   _atom_site_label
   _atom_site_type_symbol
   _atom_site_fract_x
   _atom_site_fract_y
   _atom_site_fract_z
   _atom_site_occupancy
   _atom_site_adp_type
   _atom_site_U_iso_or_equiv
   _atom_site_site_symmetry_multiplicity
O10    O2-  0.29710     0.54460     0.49820     1.0000     Uiso 0.0100     2   
W3     W6+  0.24959     0.03012     0.78391     1.0000     Uiso 0.0050     2   
O6     O2-  0.22040     0.76300     0.22320     1.0000     Uiso 0.0100     2   
O8     O2-  0.28400     0.75830     0.76790     1.0000     Uiso 0.0100     2   
O9     O2-  0.29430     0.04220     0.99980     1.0000     Uiso 0.0100     2   
O5     O2-  0.28510     0.25740     0.28700     1.0000     Uiso 0.0100     2   
W1     W6+  0.24901     0.03155     0.28331     1.0000     Uiso 0.0050     2   
O4     O2-  0.49720     0.96380     0.28780     1.0000     Uiso 0.0100     2   
O3     O2-  0.00760     0.46600     0.28840     1.0000     Uiso 0.0100     2   
W2     W6+  0.25172     0.53018     0.21753     1.0000     Uiso 0.0050     2   
W4     W6+  0.25323     0.53113     0.71731     1.0000     Uiso 0.0050     2   
O11    O2-  0.20960     0.48200     0.99280     1.0000     Uiso 0.0100     2   
O12    O2-  0.20880     0.98300     0.50510     1.0000     Uiso 0.0100     2   
O2     O2-  0.50380     0.53610     0.21810     1.0000     Uiso 0.0100     2   
O1     O2-  0.00070     0.03860     0.21000     1.0000     Uiso 0.0100     2   
O7     O2-  0.21860     0.26270     0.72580     1.0000     Uiso 0.0100     2   

loop_  _atom_type_symbol _atom_type_number_in_cell
  O-2     24
  W+6     8

# Note that Z affects _cell_formula_sum and _weight
_cell_formula_units_Z  2
_chemical_formula_sum  "O12 W4"
_chemical_formula_weight  927.39

File: results/experimental-eval/divalent-tungstates-PG15/baseline/attempts/case-010-r1/workspace/phase_Mn2O3_bixbyite.cif
 
######################################################################
data_final

# phase info for Mn2O3_bixbyite_Ia-3 follows
_pd_phase_name  Mn2O3_bixbyite_Ia-3
_cell_length_a  9.41017
_cell_length_b  9.41017
_cell_length_c  9.41017
_cell_angle_alpha  90.0000
_cell_angle_beta  90.0000
_cell_angle_gamma  90.0000
_cell_volume  833.282
_symmetry_cell_setting  cubic
_symmetry_space_group_name_H-M  "I a -3"
loop_
    _space_group_symop_id
    _space_group_symop_operation_xyz
     1  x,y,z
     2  z,x,y
     3  y,z,x
     4  1/2+x,y,1/2-z
     5  1/2-z,1/2+x,y
     6  y,1/2-z,1/2+x
     7  -z,1/2+x,1/2-y
     8  1/2-y,-z,1/2+x
     9  1/2+y,1/2-z,-x
    10  -x,1/2+y,1/2-z
    11  1/2-z,-x,1/2+y
    12  1/2+x,1/2-y,-z
    13  -x,-y,-z
    14  -z,-x,-y
    15  -y,-z,-x
    16  1/2-x,-y,1/2+z
    17  1/2+z,1/2-x,-y
    18  -y,1/2+z,1/2-x
    19  z,1/2-x,1/2+y
    20  1/2+y,z,1/2-x
    21  1/2-y,1/2+z,x
    22  x,1/2-y,1/2+z
    23  1/2+z,x,1/2-y
    24  1/2-x,1/2+y,z
    25  1/2+x,1/2+y,1/2+z
    26  1/2+z,1/2+x,1/2+y
    27  1/2+y,1/2+z,1/2+x
    28  x,1/2+y,-z
    29  -z,x,1/2+y
    30  1/2+y,-z,x
    31  1/2-z,x,-y
    32  -y,1/2-z,x
    33  y,-z,1/2-x
    34  1/2-x,y,-z
    35  -z,1/2-x,y
    36  x,-y,1/2-z
    37  1/2-x,1/2-y,1/2-z
    38  1/2-z,1/2-x,1/2-y
    39  1/2-y,1/2-z,1/2-x
    40  -x,1/2-y,z
    41  z,-x,1/2-y
    42  1/2-y,z,-x
    43  1/2+z,-x,y
    44  y,1/2+z,-x
    45  -y,z,1/2+x
    46  1/2+x,-y,z
    47  z,1/2+x,-y
    48  -x,y,1/2+z

# ATOMIC COORDINATES AND DISPLACEMENT PARAMETERS
loop_ 
   _atom_site_label
   _atom_site_type_symbol
   _atom_site_fract_x
   _atom_site_fract_y
   _atom_site_fract_z
   _atom_site_occupancy
   _atom_site_adp_type
   _atom_site_U_iso_or_equiv
   _atom_site_site_symmetry_multiplicity
Mn1    Mn3+ 0.00000     0.00000     0.00000     1.0000     Uiso 0.0050     8   
Mn2    Mn3+ 0.2821(8)   0.00000     0.25000     1.0000     Uiso 0.0050     24  
O1     O2-  0.12900     0.14700     -0.08300    1.0000     Uiso 0.0100     48  

loop_  _atom_type_symbol _atom_type_number_in_cell
  Mn+3    32
  O-2     48

# Note that Z affects _cell_formula_sum and _weight
_cell_formula_units_Z  8
_chemical_formula_sum  "Mn4 O6"
_chemical_formula_weight  315.75

File: results/experimental-eval/divalent-tungstates-PG15/baseline/attempts/case-010-r1/workspace/phase_WO3_triclinic.cif
 
######################################################################
data_final

# phase info for WO3_triclinic_P-1 follows
_pd_phase_name  WO3_triclinic_P-1
_cell_length_a  7.30264
_cell_length_b  7.53468
_cell_length_c  7.69103
_cell_angle_alpha  89.9401
_cell_angle_beta  90.6733
_cell_angle_gamma  89.9606
_cell_volume  423.155
_symmetry_cell_setting  triclinic
_symmetry_space_group_name_H-M  "P -1"
loop_
    _space_group_symop_id
    _space_group_symop_operation_xyz
     1  x,y,z
     2  -x,-y,-z

# ATOMIC COORDINATES AND DISPLACEMENT PARAMETERS
loop_ 
   _atom_site_label
   _atom_site_type_symbol
   _atom_site_fract_x
   _atom_site_fract_y
   _atom_site_fract_z
   _atom_site_occupancy
   _atom_site_adp_type
   _atom_site_U_iso_or_equiv
   _atom_site_site_symmetry_multiplicity
O10    O2-  0.29710     0.54460     0.49820     1.0000     Uiso 0.0100     2   
W3     W6+  0.250(5)    0.030(5)    0.784(4)    1.0000     Uiso 0.0050     2   
O6     O2-  0.22040     0.76300     0.22320     1.0000     Uiso 0.0100     2   
O8     O2-  0.28400     0.75830     0.76790     1.0000     Uiso 0.0100     2   
O9     O2-  0.29430     0.04220     0.99980     1.0000     Uiso 0.0100     2   
O5     O2-  0.28510     0.25740     0.28700     1.0000     Uiso 0.0100     2   
W1     W6+  0.249(5)    0.032(5)    0.283(4)    1.0000     Uiso 0.0050     2   
O4     O2-  0.49720     0.96380     0.28780     1.0000     Uiso 0.0100     2   
O3     O2-  0.00760     0.46600     0.28840     1.0000     Uiso 0.0100     2   
W2     W6+  0.252(3)    0.530(5)    0.218(4)    1.0000     Uiso 0.0050     2   
W4     W6+  0.2532(31)  0.531(5)    0.717(4)    1.0000     Uiso 0.0050     2   
O11    O2-  0.20960     0.48200     0.99280     1.0000     Uiso 0.0100     2   
O12    O2-  0.20880     0.98300     0.50510     1.0000     Uiso 0.0100     2   
O2     O2-  0.50380     0.53610     0.21810     1.0000     Uiso 0.0100     2   
O1     O2-  0.00070     0.03860     0.21000     1.0000     Uiso 0.0100     2   
O7     O2-  0.21860     0.26270     0.72580     1.0000     Uiso 0.0100     2   

loop_  _atom_type_symbol _atom_type_number_in_cell
  O-2     24
  W+6     8

# Note that Z affects _cell_formula_sum and _weight
_cell_formula_units_Z  2
_chemical_formula_sum  "O12 W4"
_chemical_formula_weight  927.39

File: results/experimental-eval/divalent-tungstates-PG15/baseline/attempts/case-010-r2/workspace/Mn2O3_bixbyite.cif
 
######################################################################
data_final

# phase info for Mn2O3_bixbyite follows
_pd_phase_name  Mn2O3_bixbyite
_cell_length_a  9.41815
_cell_length_b  9.41815
_cell_length_c  9.41815
_cell_angle_alpha  90.0000
_cell_angle_beta  90.0000
_cell_angle_gamma  90.0000
_cell_volume  835.404
_symmetry_cell_setting  cubic
_symmetry_space_group_name_H-M  "I a -3"
loop_
    _space_group_symop_id
    _space_group_symop_operation_xyz
     1  x,y,z
     2  z,x,y
     3  y,z,x
     4  1/2+x,y,1/2-z
     5  1/2-z,1/2+x,y
     6  y,1/2-z,1/2+x
     7  -z,1/2+x,1/2-y
     8  1/2-y,-z,1/2+x
     9  1/2+y,1/2-z,-x
    10  -x,1/2+y,1/2-z
    11  1/2-z,-x,1/2+y
    12  1/2+x,1/2-y,-z
    13  -x,-y,-z
    14  -z,-x,-y
    15  -y,-z,-x
    16  1/2-x,-y,1/2+z
    17  1/2+z,1/2-x,-y
    18  -y,1/2+z,1/2-x
    19  z,1/2-x,1/2+y
    20  1/2+y,z,1/2-x
    21  1/2-y,1/2+z,x
    22  x,1/2-y,1/2+z
    23  1/2+z,x,1/2-y
    24  1/2-x,1/2+y,z
    25  1/2+x,1/2+y,1/2+z
    26  1/2+z,1/2+x,1/2+y
    27  1/2+y,1/2+z,1/2+x
    28  x,1/2+y,-z
    29  -z,x,1/2+y
    30  1/2+y,-z,x
    31  1/2-z,x,-y
    32  -y,1/2-z,x
    33  y,-z,1/2-x
    34  1/2-x,y,-z
    35  -z,1/2-x,y
    36  x,-y,1/2-z
    37  1/2-x,1/2-y,1/2-z
    38  1/2-z,1/2-x,1/2-y
    39  1/2-y,1/2-z,1/2-x
    40  -x,1/2-y,z
    41  z,-x,1/2-y
    42  1/2-y,z,-x
    43  1/2+z,-x,y
    44  y,1/2+z,-x
    45  -y,z,1/2+x
    46  1/2+x,-y,z
    47  z,1/2+x,-y
    48  -x,y,1/2+z

# ATOMIC COORDINATES AND DISPLACEMENT PARAMETERS
loop_ 
   _atom_site_label
   _atom_site_type_symbol
   _atom_site_fract_x
   _atom_site_fract_y
   _atom_site_fract_z
   _atom_site_occupancy
   _atom_site_adp_type
   _atom_site_U_iso_or_equiv
   _atom_site_site_symmetry_multiplicity
Mn1    Mn3+ 0.00000     0.00000     0.00000     1.0000     Uiso 0.0100     8   
Mn2    Mn3+ 0.28500     0.00000     0.25000     1.0000     Uiso 0.0100     24  
O1     O2-  0.12900     0.14700     -0.08300    1.0000     Uiso 0.0100     48  

loop_  _atom_type_symbol _atom_type_number_in_cell
  Mn+3    32
  O-2     48

# Note that Z affects _cell_formula_sum and _weight
_cell_formula_units_Z  8
_chemical_formula_sum  "Mn4 O6"
_chemical_formula_weight  315.75

File: results/experimental-eval/divalent-tungstates-PG15/baseline/attempts/case-010-r3/evaluation/project_replay/phase_1.cif
 
######################################################################
data_final

# phase info for alpha-Mn2O3_bixbyite follows
_pd_phase_name  alpha-Mn2O3_bixbyite
_cell_length_a  9.41104
_cell_length_b  9.41104
_cell_length_c  9.41104
_cell_angle_alpha  90.0000
_cell_angle_beta  90.0000
_cell_angle_gamma  90.0000
_cell_volume  833.514
_symmetry_cell_setting  cubic
_symmetry_space_group_name_H-M  "I a -3"
loop_
    _space_group_symop_id
    _space_group_symop_operation_xyz
     1  x,y,z
     2  z,x,y
     3  y,z,x
     4  1/2+x,y,1/2-z
     5  1/2-z,1/2+x,y
     6  y,1/2-z,1/2+x
     7  -z,1/2+x,1/2-y
     8  1/2-y,-z,1/2+x
     9  1/2+y,1/2-z,-x
    10  -x,1/2+y,1/2-z
    11  1/2-z,-x,1/2+y
    12  1/2+x,1/2-y,-z
    13  -x,-y,-z
    14  -z,-x,-y
    15  -y,-z,-x
    16  1/2-x,-y,1/2+z
    17  1/2+z,1/2-x,-y
    18  -y,1/2+z,1/2-x
    19  z,1/2-x,1/2+y
    20  1/2+y,z,1/2-x
    21  1/2-y,1/2+z,x
    22  x,1/2-y,1/2+z
    23  1/2+z,x,1/2-y
    24  1/2-x,1/2+y,z
    25  1/2+x,1/2+y,1/2+z
    26  1/2+z,1/2+x,1/2+y
    27  1/2+y,1/2+z,1/2+x
    28  x,1/2+y,-z
    29  -z,x,1/2+y
    30  1/2+y,-z,x
    31  1/2-z,x,-y
    32  -y,1/2-z,x
    33  y,-z,1/2-x
    34  1/2-x,y,-z
    35  -z,1/2-x,y
    36  x,-y,1/2-z
    37  1/2-x,1/2-y,1/2-z
    38  1/2-z,1/2-x,1/2-y
    39  1/2-y,1/2-z,1/2-x
    40  -x,1/2-y,z
    41  z,-x,1/2-y
    42  1/2-y,z,-x
    43  1/2+z,-x,y
    44  y,1/2+z,-x
    45  -y,z,1/2+x
    46  1/2+x,-y,z
    47  z,1/2+x,-y
    48  -x,y,1/2+z

# ATOMIC COORDINATES AND DISPLACEMENT PARAMETERS
loop_ 
   _atom_site_label
   _atom_site_type_symbol
   _atom_site_fract_x
   _atom_site_fract_y
   _atom_site_fract_z
   _atom_site_occupancy
   _atom_site_adp_type
   _atom_site_U_iso_or_equiv
   _atom_site_site_symmetry_multiplicity
Mn1    Mn3+ 0.00000     0.00000     0.00000     1.0000     Uiso 0.0050     8   
Mn2    Mn3+ 0.28500     0.00000     0.25000     1.0000     Uiso 0.0050     24  
O1     O2-  0.12900     0.14700     -0.08300    1.0000     Uiso 0.0050     48  

loop_  _atom_type_symbol _atom_type_number_in_cell
  Mn+3    32
  O-2     48

# Note that Z affects _cell_formula_sum and _weight
_cell_formula_units_Z  8
_chemical_formula_sum  "Mn4 O6"
_chemical_formula_weight  315.75
