Repository: sache07/verifiable-pxrd

# divalent-tungstates-PG15 results

The full expanded-manuscript release is indexed in [RELEASE.md](RELEASE.md): five
main conditions, phase-recovery follow-ups, Sol-high/Opus comparisons, and historical
development records. See the [reproduction guide](../../../docs/MULTIPHASE.md) for
all-condition analyses and independent replay.

The original baseline-versus-evolved comparison below contains two 45-attempt
panels on the 15 measured scans in [`pxrd-bench/divalent-tungstates-PG15`](../../../pxrd-bench/divalent-tungstates-PG15/README.md), with three independent attempts per scan:
- **`baseline/`:** GPT-5.6 Sol at Max reasoning effort, using the plain P0 prompt.

File: results/experimental-eval/divalent-tungstates-PG15/baseline/attempts/case-011-r1/evaluation/project_replay/phase_1.cif
 
######################################################################
data_final

# phase info for beta-MnO2 follows
_pd_phase_name  beta-MnO2
_cell_length_a  4.39775
_cell_length_b  4.39775
_cell_length_c  2.87287
_cell_angle_alpha  90.0000
_cell_angle_beta  90.0000
_cell_angle_gamma  90.0000
_cell_volume  55.5619
_symmetry_cell_setting  tetragonal
_symmetry_space_group_name_H-M  "P 42/m n m"
loop_
    _space_group_symop_id
    _space_group_symop_operation_xyz
     1  x,y,z
     2  1/2-y,1/2+x,1/2+z
     3  -x,-y,z
     4  1/2+y,1/2-x,1/2+z
     5  1/2-x,1/2+y,1/2+z
     6  -y,-x,z
     7  1/2+x,1/2-y,1/2+z
     8  y,x,z
     9  -x,-y,-z
    10  1/2+y,1/2-x,1/2-z
    11  x,y,-z
    12  1/2-y,1/2+x,1/2-z
    13  1/2+x,1/2-y,1/2-z
    14  y,x,-z
    15  1/2-x,1/2+y,1/2-z
    16  -y,-x,-z

# ATOMIC COORDINATES AND DISPLACEMENT PARAMETERS
loop_ 
   _atom_site_label
   _atom_site_type_symbol
   _atom_site_fract_x
   _atom_site_fract_y
   _atom_site_fract_z
   _atom_site_occupancy
   _atom_site_adp_type
   _atom_site_U_iso_or_equiv
   _atom_site_site_symmetry_multiplicity
Mn1    Mn4+ 0.00000     0.00000     0.00000     1.0000     Uiso 0.0100     2   
O1     O2-  0.30300     0.30300     0.00000     1.0000     Uiso 0.0100     4   

loop_  _atom_type_symbol _atom_type_number_in_cell
  Mn+4    2
  O-2     4

# Note that Z affects _cell_formula_sum and _weight
_cell_formula_units_Z  2
_chemical_formula_sum  "Mn O2"
_chemical_formula_weight  86.94

File: results/experimental-eval/divalent-tungstates-PG15/baseline/attempts/case-011-r1/workspace/phase_WO3.cif
 
######################################################################
data_final

# phase info for monoclinic-WO3 follows
_pd_phase_name  monoclinic-WO3
_cell_length_a  7.69145
_cell_length_b  7.53452
_cell_length_c  10.5362
_cell_angle_alpha  90.0000
_cell_angle_beta  136.113
_cell_angle_gamma  90.0000
_cell_volume  423.286
_symmetry_cell_setting  monoclinic
_symmetry_space_group_name_H-M  "P 21/c"
loop_
    _space_group_symop_id
    _space_group_symop_operation_xyz
     1  x,y,z
     2  -x,1/2+y,1/2-z
     3  -x,-y,-z
     4  x,1/2-y,1/2+z

# ATOMIC COORDINATES AND DISPLACEMENT PARAMETERS
loop_ 
   _atom_site_label
   _atom_site_type_symbol
   _atom_site_fract_x
   _atom_site_fract_y
   _atom_site_fract_z
   _atom_site_occupancy
   _atom_site_adp_type
   _atom_site_U_iso_or_equiv
   _atom_site_site_symmetry_multiplicity
O6     O    0.71400     0.48700     0.72100     1.0000     Uiso 0.0000     4   
O2     O    0.22500     0.47400     0.00700     1.0000     Uiso 0.0000     4   
W1     W    0.02800     0.03700     0.74600     1.0000     Uiso 0.0000     4   
O5     O    0.71600     0.04300     0.70800     1.0000     Uiso 0.0000     4   
O3     O    0.99800     0.26200     0.71200     1.0000     Uiso 0.0000     4   
O1     O    0.20600     0.04200     0.99500     1.0000     Uiso 0.0000     4   
W2     W    0.53400     0.02300     0.75000     1.0000     Uiso 0.0000     4   
O4     O    0.51900     0.25900     0.78900     1.0000     Uiso 0.0000     4   

loop_  _atom_type_symbol _atom_type_number_in_cell
  O       24
  W       8

# Note that Z affects _cell_formula_sum and _weight
_cell_formula_units_Z  4
_chemical_formula_sum  "O6 W2"
_chemical_formula_weight  463.69

File: results/experimental-eval/divalent-tungstates-PG15/baseline/attempts/case-011-r2/workspace/phase_1_WO3_triclinic.cif
 
######################################################################
data_final

# phase info for triclinic_WO3 follows
_pd_phase_name  triclinic_WO3
_cell_length_a  7.30683
_cell_length_b  7.53635
_cell_length_c  7.69316
_cell_angle_alpha  89.8930
_cell_angle_beta  90.7689
_cell_angle_gamma  89.9814
_cell_volume  423.599
_symmetry_cell_setting  triclinic
_symmetry_space_group_name_H-M  "P -1"
loop_
    _space_group_symop_id
    _space_group_symop_operation_xyz
     1  x,y,z
     2  -x,-y,-z

# ATOMIC COORDINATES AND DISPLACEMENT PARAMETERS
loop_ 
   _atom_site_label
   _atom_site_type_symbol
   _atom_site_fract_x
   _atom_site_fract_y
   _atom_site_fract_z
   _atom_site_occupancy
   _atom_site_adp_type
   _atom_site_U_iso_or_equiv
   _atom_site_site_symmetry_multiplicity
O10    O2-  0.29710     0.54460     0.49820     1.0000     Uiso 0.0000     2   
W3     W6+  0.24380     0.03130     0.78170     1.0000     Uiso 0.0000     2   
O6     O2-  0.22040     0.76300     0.22320     1.0000     Uiso 0.0000     2   
O8     O2-  0.28400     0.75830     0.76790     1.0000     Uiso 0.0000     2   
O9     O2-  0.29430     0.04220     0.99980     1.0000     Uiso 0.0000     2   
O5     O2-  0.28510     0.25740     0.28700     1.0000     Uiso 0.0000     2   
W1     W6+  0.25660     0.02590     0.28500     1.0000     Uiso 0.0000     2   
O4     O2-  0.49720     0.96380     0.28780     1.0000     Uiso 0.0000     2   
O3     O2-  0.00760     0.46600     0.28840     1.0000     Uiso 0.0000     2   
W2     W6+  0.25020     0.52800     0.21580     1.0000     Uiso 0.0000     2   
W4     W6+  0.24990     0.53380     0.71900     1.0000     Uiso 0.0000     2   
O11    O2-  0.20960     0.48200     0.99280     1.0000     Uiso 0.0000     2   
O12    O2-  0.20880     0.98300     0.50510     1.0000     Uiso 0.0000     2   
O2     O2-  0.50380     0.53610     0.21810     1.0000     Uiso 0.0000     2   
O1     O2-  0.00070     0.03860     0.21000     1.0000     Uiso 0.0000     2   
O7     O2-  0.21860     0.26270     0.72580     1.0000     Uiso 0.0000     2   

loop_  _atom_type_symbol _atom_type_number_in_cell
  O-2     24
  W+6     8

# Note that Z affects _cell_formula_sum and _weight
_cell_formula_units_Z  8
_chemical_formula_sum  "O3 W"
_chemical_formula_weight  231.85

File: results/experimental-eval/divalent-tungstates-PG15/baseline/attempts/case-011-r2/workspace/phase_2_MnO2_beta.cif
 
######################################################################
data_final

# phase info for beta_MnO2_pyrolusite follows
_pd_phase_name  beta_MnO2_pyrolusite
_cell_length_a  4.39869
_cell_length_b  4.39869
_cell_length_c  2.87402
_cell_angle_alpha  90.0000
_cell_angle_beta  90.0000
_cell_angle_gamma  90.0000
_cell_volume  55.6078
_symmetry_cell_setting  tetragonal
_symmetry_space_group_name_H-M  "P 42/m n m"
loop_
    _space_group_symop_id
    _space_group_symop_operation_xyz
     1  x,y,z
     2  1/2-y,1/2+x,1/2+z
     3  -x,-y,z
     4  1/2+y,1/2-x,1/2+z
     5  1/2-x,1/2+y,1/2+z
     6  -y,-x,z
     7  1/2+x,1/2-y,1/2+z
     8  y,x,z
     9  -x,-y,-z
    10  1/2+y,1/2-x,1/2-z
    11  x,y,-z
    12  1/2-y,1/2+x,1/2-z
    13  1/2+x,1/2-y,1/2-z
    14  y,x,-z
    15  1/2-x,1/2+y,1/2-z
    16  -y,-x,-z

# ATOMIC COORDINATES AND DISPLACEMENT PARAMETERS
loop_ 
   _atom_site_label
   _atom_site_type_symbol
   _atom_site_fract_x
   _atom_site_fract_y
   _atom_site_fract_z
   _atom_site_occupancy
   _atom_site_adp_type
   _atom_site_U_iso_or_equiv
   _atom_site_site_symmetry_multiplicity
Mn1    Mn4+ 0.00000     0.00000     0.00000     1.0000     Uiso 0.0100     2   
O1     O2-  0.30300     0.30300     0.00000     1.0000     Uiso 0.0100     4   

loop_  _atom_type_symbol _atom_type_number_in_cell
  Mn+4    2
  O-2     4

# Note that Z affects _cell_formula_sum and _weight
_cell_formula_units_Z  2
_chemical_formula_sum  "Mn O2"
_chemical_formula_weight  86.94

File: results/experimental-eval/divalent-tungstates-PG15/baseline/attempts/case-011-r3/evaluation/project_replay/phase_0.cif
 
######################################################################
data_final

# phase info for WO3_triclinic_P-1 follows
_pd_phase_name  WO3_triclinic_P-1
_cell_length_a  7.30474
_cell_length_b  7.53426
_cell_length_c  7.69108
_cell_angle_alpha  89.9152
_cell_angle_beta  90.7704
_cell_angle_gamma  90.0336
_cell_volume  423.246
_symmetry_cell_setting  triclinic
_symmetry_space_group_name_H-M  "P -1"
loop_
    _space_group_symop_id
    _space_group_symop_operation_xyz
     1  x,y,z
     2  -x,-y,-z

# ATOMIC COORDINATES AND DISPLACEMENT PARAMETERS
loop_ 
   _atom_site_label
   _atom_site_type_symbol
   _atom_site_fract_x
   _atom_site_fract_y
   _atom_site_fract_z
   _atom_site_occupancy
   _atom_site_adp_type
   _atom_site_U_iso_or_equiv
   _atom_site_site_symmetry_multiplicity
O10    O2-  0.29710     0.54460     0.49820     1.0000     Uiso 0.0000     2   
W3     W6+  0.24380     0.03130     0.78170     1.0000     Uiso 0.0000     2   
O6     O2-  0.22040     0.76300     0.22320     1.0000     Uiso 0.0000     2   
O8     O2-  0.28400     0.75830     0.76790     1.0000     Uiso 0.0000     2   
O9     O2-  0.29430     0.04220     0.99980     1.0000     Uiso 0.0000     2   
O5     O2-  0.28510     0.25740     0.28700     1.0000     Uiso 0.0000     2   
W1     W6+  0.25660     0.02590     0.28500     1.0000     Uiso 0.0000     2   
O4     O2-  0.49720     0.96380     0.28780     1.0000     Uiso 0.0000     2   
O3     O2-  0.00760     0.46600     0.28840     1.0000     Uiso 0.0000     2   
W2     W6+  0.25020     0.52800     0.21580     1.0000     Uiso 0.0000     2   
W4     W6+  0.24990     0.53380     0.71900     1.0000     Uiso 0.0000     2   
O11    O2-  0.20960     0.48200     0.99280     1.0000     Uiso 0.0000     2   
O12    O2-  0.20880     0.98300     0.50510     1.0000     Uiso 0.0000     2   
O2     O2-  0.50380     0.53610     0.21810     1.0000     Uiso 0.0000     2   
O1     O2-  0.00070     0.03860     0.21000     1.0000     Uiso 0.0000     2   
O7     O2-  0.21860     0.26270     0.72580     1.0000     Uiso 0.0000     2   

loop_  _atom_type_symbol _atom_type_number_in_cell
  O-2     24
  W+6     8

# Note that Z affects _cell_formula_sum and _weight
_cell_formula_units_Z  2
_chemical_formula_sum  "O12 W4"
_chemical_formula_weight  927.39

File: results/experimental-eval/divalent-tungstates-PG15/baseline/attempts/case-012-r1/workspace/phase_NiWO4.cif
 
######################################################################
data_final

# phase info for NiWO4 (wolframite) follows
_pd_phase_name  "NiWO4 (wolframite)"
_cell_length_a  4.59940
_cell_length_b  5.66177
_cell_length_c  4.90900
_cell_angle_alpha  90.0000
_cell_angle_beta  89.9877
_cell_angle_gamma  90.0000
_cell_volume  127.834
_symmetry_cell_setting  monoclinic
_symmetry_space_group_name_H-M  "P 2/c"
loop_
    _space_group_symop_id
    _space_group_symop_operation_xyz
     1  x,y,z
     2  -x,y,1/2-z
     3  -x,-y,-z
     4  x,-y,1/2+z

# ATOMIC COORDINATES AND DISPLACEMENT PARAMETERS
loop_ 
   _atom_site_label
   _atom_site_type_symbol
   _atom_site_fract_x
   _atom_site_fract_y
   _atom_site_fract_z
   _atom_site_occupancy
   _atom_site_adp_type
   _atom_site_U_iso_or_equiv
   _atom_site_site_symmetry_multiplicity
Ni1    Ni   0.50000     0.6611(4)   0.25000     1.0000     Uiso 0.0060     2   
W1     W    0.00000     0.17905(14) 0.25000     1.0000     Uiso 0.0040     2   
O1     O    0.22000     0.11000     0.96000     1.0000     Uiso 0.0080     4   
O2     O    0.26000     0.38000     0.39000     1.0000     Uiso 0.0080     4   

loop_  _atom_type_symbol _atom_type_number_in_cell
  Ni      2
  O       8
  W       2

# Note that Z affects _cell_formula_sum and _weight
_cell_formula_units_Z  2
_chemical_formula_sum  "Ni O4 W"
_chemical_formula_weight  306.55

File: results/experimental-eval/divalent-tungstates-PG15/baseline/attempts/case-012-r1/workspace/phase_WO3_triclinic.cif
 
######################################################################
data_final

# phase info for WO3 (triclinic) follows
_pd_phase_name  "WO3 (triclinic)"
_cell_length_a  7.30067
_cell_length_b  7.53183
_cell_length_c  7.68711
_cell_angle_alpha  89.8620
_cell_angle_beta  90.8186
_cell_angle_gamma  90.1018
_cell_volume  422.649
_symmetry_cell_setting  triclinic
_symmetry_space_group_name_H-M  "P -1"
loop_
    _space_group_symop_id
    _space_group_symop_operation_xyz
     1  x,y,z
     2  -x,-y,-z

# ATOMIC COORDINATES AND DISPLACEMENT PARAMETERS
loop_ 
   _atom_site_label
   _atom_site_type_symbol
   _atom_site_fract_x
   _atom_site_fract_y
   _atom_site_fract_z
   _atom_site_occupancy
   _atom_site_adp_type
   _atom_site_U_iso_or_equiv
   _atom_site_site_symmetry_multiplicity
O10    O2-  0.29710     0.54460     0.49820     1.0000     Uiso 0.0080     2   
W3     W6+  0.24380     0.03130     0.78170     1.0000     Uiso 0.0040     2   
O6     O2-  0.22040     0.76300     0.22320     1.0000     Uiso 0.0080     2   
O8     O2-  0.28400     0.75830     0.76790     1.0000     Uiso 0.0080     2   
O9     O2-  0.29430     0.04220     0.99980     1.0000     Uiso 0.0080     2   
O5     O2-  0.28510     0.25740     0.28700     1.0000     Uiso 0.0080     2   
W1     W6+  0.25660     0.02590     0.28500     1.0000     Uiso 0.0040     2   
O4     O2-  0.49720     0.96380     0.28780     1.0000     Uiso 0.0080     2   
O3     O2-  0.00760     0.46600     0.28840     1.0000     Uiso 0.0080     2   
W2     W6+  0.25020     0.52800     0.21580     1.0000     Uiso 0.0040     2   
W4     W6+  0.24990     0.53380     0.71900     1.0000     Uiso 0.0040     2   
O11    O2-  0.20960     0.48200     0.99280     1.0000     Uiso 0.0080     2   
O12    O2-  0.20880     0.98300     0.50510     1.0000     Uiso 0.0080     2   
O2     O2-  0.50380     0.53610     0.21810     1.0000     Uiso 0.0080     2   
O1     O2-  0.00070     0.03860     0.21000     1.0000     Uiso 0.0080     2   
O7     O2-  0.21860     0.26270     0.72580     1.0000     Uiso 0.0080     2   

loop_  _atom_type_symbol _atom_type_number_in_cell
  O-2     24
  W+6     8

# Note that Z affects _cell_formula_sum and _weight
_cell_formula_units_Z  8
_chemical_formula_sum  "O3 W"
_chemical_formula_weight  231.85

File: results/experimental-eval/divalent-tungstates-PG15/baseline/attempts/case-012-r2/evaluation/project_replay/phase_0.cif
 
######################################################################
data_final

# phase info for NiWO4 follows
_pd_phase_name  NiWO4
_cell_length_a  4.59940
_cell_length_b  5.66165
_cell_length_c  4.90904
_cell_angle_alpha  90.0000
_cell_angle_beta  89.9744
_cell_angle_gamma  90.0000
_cell_volume  127.832
_symmetry_cell_setting  monoclinic
_symmetry_space_group_name_H-M  "P 2/c"
loop_
    _space_group_symop_id
    _space_group_symop_operation_xyz
     1  x,y,z
     2  -x,y,1/2-z
     3  -x,-y,-z
     4  x,-y,1/2+z

# ATOMIC COORDINATES AND DISPLACEMENT PARAMETERS
loop_ 
   _atom_site_label
   _atom_site_type_symbol
   _atom_site_fract_x
   _atom_site_fract_y
   _atom_site_fract_z
   _atom_site_occupancy
   _atom_site_adp_type
   _atom_site_U_iso_or_equiv
   _atom_site_site_symmetry_multiplicity
Ni1    Ni   0.50000     0.65779     0.25000     1.0000     Uiso 0.0060     2   
W1     W    0.00000     0.17965     0.25000     1.0000     Uiso 0.0040     2   
O1     O    0.24600     0.11243     -0.05943    1.0000     Uiso 0.0080     4   
O2     O    0.26414     0.39130     0.42100     1.0000     Uiso 0.0080     4   

loop_  _atom_type_symbol _atom_type_number_in_cell
  Ni      2
  O       8
  W       2

# Note that Z affects _cell_formula_sum and _weight
_cell_formula_units_Z  2
_chemical_formula_sum  "Ni O4 W"
_chemical_formula_weight  306.55

File: results/experimental-eval/divalent-tungstates-PG15/baseline/attempts/case-012-r2/evaluation/project_replay/phase_1.cif
 
######################################################################
data_final

# phase info for WO3 follows
_pd_phase_name  WO3
_cell_length_a  7.30070
_cell_length_b  7.53201
_cell_length_c  7.68680
_cell_angle_alpha  90.0000
_cell_angle_beta  90.8146
_cell_angle_gamma  90.0000
_cell_volume  422.647
_symmetry_cell_setting  monoclinic
_symmetry_space_group_name_H-M  "P 21/n"
loop_
    _space_group_symop_id
    _space_group_symop_operation_xyz
     1  x,y,z
     2  1/2-x,1/2+y,1/2-z
     3  -x,-y,-z
     4  1/2+x,1/2-y,1/2+z

# ATOMIC COORDINATES AND DISPLACEMENT PARAMETERS
loop_ 
   _atom_site_label
   _atom_site_type_symbol
   _atom_site_fract_x
   _atom_site_fract_y
   _atom_site_fract_z
   _atom_site_occupancy
   _atom_site_adp_type
   _atom_site_U_iso_or_equiv
   _atom_site_site_symmetry_multiplicity
W1     W    0.25200     0.02600     0.28500     1.0000     Uiso 0.0040     4   
W2     W    0.24700     0.03300     0.78100     1.0000     Uiso 0.0040     4   
O1     O    0.00000     0.02500     0.22000     1.0000     Uiso 0.0080     4   
O2     O    0.00000     0.47500     0.22000     1.0000     Uiso 0.0080     4   
O3     O    0.29000     0.29000     0.26500     1.0000     Uiso 0.0080     4   
O4     O    0.21000     0.29000     0.73500     1.0000     Uiso 0.0080     4   
O5     O    0.28000     0.04000     0.03000     1.0000     Uiso 0.0080     4   
O6     O    0.28000     0.24000     -0.03000    1.0000     Uiso 0.0080     4   

loop_  _atom_type_symbol _atom_type_number_in_cell
  O       24
  W       8

# Note that Z affects _cell_formula_sum and _weight
_cell_formula_units_Z  4
_chemical_formula_sum  "O6 W2"
_chemical_formula_weight  463.69

File: results/experimental-eval/divalent-tungstates-PG15/baseline/attempts/case-012-r2/workspace/NiWO4.cif
 
######################################################################
data_final

# phase info for NiWO4 follows
_pd_phase_name  NiWO4
_cell_length_a  4.59940
_cell_length_b  5.66165
_cell_length_c  4.90904
_cell_angle_alpha  90.0000
_cell_angle_beta  89.9744
_cell_angle_gamma  90.0000
_cell_volume  127.832
_symmetry_cell_setting  monoclinic
_symmetry_space_group_name_H-M  "P 2/c"
loop_
    _space_group_symop_id
    _space_group_symop_operation_xyz
     1  x,y,z
     2  -x,y,1/2-z
     3  -x,-y,-z
     4  x,-y,1/2+z

# ATOMIC COORDINATES AND DISPLACEMENT PARAMETERS
loop_ 
   _atom_site_label
   _atom_site_type_symbol
   _atom_site_fract_x
   _atom_site_fract_y
   _atom_site_fract_z
   _atom_site_occupancy
   _atom_site_adp_type
   _atom_site_U_iso_or_equiv
   _atom_site_site_symmetry_multiplicity
Ni1    Ni   0.50000     0.6578(5)   0.25000     1.0000     Uiso 0.0060     2   
W1     W    0.00000     0.17965(15) 0.25000     1.0000     Uiso 0.0040     2   
O1     O    0.2460(14)  0.1124(14)  -0.0594(31) 1.0000     Uiso 0.0080     4   
O2     O    0.2641(14)  0.3913(15)  0.4210(31)  1.0000     Uiso 0.0080     4   

loop_  _atom_type_symbol _atom_type_number_in_cell
  Ni      2
  O       8
  W       2

# Note that Z affects _cell_formula_sum and _weight
_cell_formula_units_Z  2
_chemical_formula_sum  "Ni O4 W"
_chemical_formula_weight  306.55

File: results/experimental-eval/divalent-tungstates-PG15/baseline/attempts/case-012-r3/evaluation/project_replay/phase_0.cif
 
######################################################################
data_final

# phase info for NiWO4 follows
_pd_phase_name  NiWO4
_cell_length_a  4.59948
_cell_length_b  5.66171
_cell_length_c  4.90903
_cell_angle_alpha  90.0000
_cell_angle_beta  89.9902
_cell_angle_gamma  90.0000
_cell_volume  127.836
_symmetry_cell_setting  monoclinic
_symmetry_space_group_name_H-M  "P 2/c"
loop_
    _space_group_symop_id
    _space_group_symop_operation_xyz
     1  x,y,z
     2  -x,y,1/2-z
     3  -x,-y,-z
     4  x,-y,1/2+z

# ATOMIC COORDINATES AND DISPLACEMENT PARAMETERS
loop_ 
   _atom_site_label
   _atom_site_type_symbol
   _atom_site_fract_x
   _atom_site_fract_y
   _atom_site_fract_z
   _atom_site_occupancy
   _atom_site_adp_type
   _atom_site_U_iso_or_equiv
   _atom_site_site_symmetry_multiplicity
Ni1    Ni   0.50000     0.66094     0.25000     1.0000     Uiso 0.0060     2   
W1     W    0.00000     0.17936     0.25000     1.0000     Uiso 0.0062     2   
O1     O    0.22000     0.11000     -0.04000    1.0000     Uiso 0.0100     4   
O2     O    0.26000     0.38000     0.39000     1.0000     Uiso 0.0100     4   

loop_  _atom_type_symbol _atom_type_number_in_cell
  Ni      2
  O       8
  W       2

# Note that Z affects _cell_formula_sum and _weight
_cell_formula_units_Z  2
_chemical_formula_sum  "Ni O4 W"
_chemical_formula_weight  306.55

File: results/experimental-eval/divalent-tungstates-PG15/baseline/attempts/case-012-r3/evaluation/project_replay/phase_1.cif
 
######################################################################
data_final

# phase info for WO3 follows
_pd_phase_name  WO3
_cell_length_a  7.68759
_cell_length_b  7.53236
_cell_length_c  10.5263
_cell_angle_alpha  90.0000
_cell_angle_beta  136.092
_cell_angle_gamma  90.0000
_cell_volume  422.709
_symmetry_cell_setting  monoclinic
_symmetry_space_group_name_H-M  "P 21/c"
loop_
    _space_group_symop_id
    _space_group_symop_operation_xyz
     1  x,y,z
     2  -x,1/2+y,1/2-z
     3  -x,-y,-z
     4  x,1/2-y,1/2+z

# ATOMIC COORDINATES AND DISPLACEMENT PARAMETERS
loop_ 
   _atom_site_label
   _atom_site_type_symbol
   _atom_site_fract_x
   _atom_site_fract_y
   _atom_site_fract_z
   _atom_site_occupancy
   _atom_site_adp_type
   _atom_site_U_iso_or_equiv
   _atom_site_site_symmetry_multiplicity
O6     O    0.71400     0.48700     0.72100     1.0000     Uiso 0.0100     4   
O2     O    0.22500     0.47400     0.00700     1.0000     Uiso 0.0100     4   
W1     W    0.02800     0.03700     0.74600     1.0000     Uiso 0.0090     4   
O5     O    0.71600     0.04300     0.70800     1.0000     Uiso 0.0100     4   
O3     O    0.99800     0.26200     0.71200     1.0000     Uiso 0.0100     4   
O1     O    0.20600     0.04200     0.99500     1.0000     Uiso 0.0100     4   
W2     W    0.53400     0.02300     0.75000     1.0000     Uiso 0.0090     4   
O4     O    0.51900     0.25900     0.78900     1.0000     Uiso 0.0100     4   

loop_  _atom_type_symbol _atom_type_number_in_cell
  O       24
  W       8

# Note that Z affects _cell_formula_sum and _weight
_cell_formula_units_Z  4
_chemical_formula_sum  "O6 W2"
_chemical_formula_weight  463.69

File: results/experimental-eval/divalent-tungstates-PG15/baseline/attempts/case-012-r3/workspace/phase_NiWO4.cif
 
######################################################################
data_final

# phase info for NiWO4 follows
_pd_phase_name  NiWO4
_cell_length_a  4.59948
_cell_length_b  5.66171
_cell_length_c  4.90903
_cell_angle_alpha  90.0000
_cell_angle_beta  89.9902
_cell_angle_gamma  90.0000
_cell_volume  127.836
_symmetry_cell_setting  monoclinic
_symmetry_space_group_name_H-M  "P 2/c"
loop_
    _space_group_symop_id
    _space_group_symop_operation_xyz
     1  x,y,z
     2  -x,y,1/2-z
     3  -x,-y,-z
     4  x,-y,1/2+z

# ATOMIC COORDINATES AND DISPLACEMENT PARAMETERS
loop_ 
   _atom_site_label
   _atom_site_type_symbol
   _atom_site_fract_x
   _atom_site_fract_y
   _atom_site_fract_z
   _atom_site_occupancy
   _atom_site_adp_type
   _atom_site_U_iso_or_equiv
   _atom_site_site_symmetry_multiplicity
Ni1    Ni   0.50000     0.6609(4)   0.25000     1.0000     Uiso 0.0060(6)  2   
W1     W    0.00000     0.17936(14) 0.25000     1.0000     Uiso 0.0062(3)  2   
O1     O    0.22000     0.11000     -0.04000    1.0000     Uiso 0.0100     4   
O2     O    0.26000     0.38000     0.39000     1.0000     Uiso 0.0100     4   

loop_  _atom_type_symbol _atom_type_number_in_cell
  Ni      2
  O       8
  W       2

# Note that Z affects _cell_formula_sum and _weight
_cell_formula_units_Z  2
_chemical_formula_sum  "Ni O4 W"
_chemical_formula_weight  306.55

File: results/experimental-eval/divalent-tungstates-PG15/baseline/attempts/case-012-r3/workspace/phase_WO3.cif
 
######################################################################
data_final

# phase info for WO3 follows
_pd_phase_name  WO3
_cell_length_a  7.68759
_cell_length_b  7.53236
_cell_length_c  10.5263
_cell_angle_alpha  90.0000
_cell_angle_beta  136.092
_cell_angle_gamma  90.0000
_cell_volume  422.709
_symmetry_cell_setting  monoclinic
_symmetry_space_group_name_H-M  "P 21/c"
loop_
    _space_group_symop_id
    _space_group_symop_operation_xyz
     1  x,y,z
     2  -x,1/2+y,1/2-z
     3  -x,-y,-z
     4  x,1/2-y,1/2+z

# ATOMIC COORDINATES AND DISPLACEMENT PARAMETERS
loop_ 
   _atom_site_label
   _atom_site_type_symbol
   _atom_site_fract_x
   _atom_site_fract_y
   _atom_site_fract_z
   _atom_site_occupancy
   _atom_site_adp_type
   _atom_site_U_iso_or_equiv
   _atom_site_site_symmetry_multiplicity
O6     O    0.71400     0.48700     0.72100     1.0000     Uiso 0.0100     4   
O2     O    0.22500     0.47400     0.00700     1.0000     Uiso 0.0100     4   
W1     W    0.02800     0.03700     0.74600     1.0000     Uiso 0.0090(7)  4   
O5     O    0.71600     0.04300     0.70800     1.0000     Uiso 0.0100     4   
O3     O    0.99800     0.26200     0.71200     1.0000     Uiso 0.0100     4   
O1     O    0.20600     0.04200     0.99500     1.0000     Uiso 0.0100     4   
W2     W    0.53400     0.02300     0.75000     1.0000     Uiso 0.0090(7)  4   
O4     O    0.51900     0.25900     0.78900     1.0000     Uiso 0.0100     4   

loop_  _atom_type_symbol _atom_type_number_in_cell
  O       24
  W       8

# Note that Z affects _cell_formula_sum and _weight
_cell_formula_units_Z  4
_chemical_formula_sum  "O6 W2"
_chemical_formula_weight  463.69

File: results/experimental-eval/divalent-tungstates-PG15/baseline/attempts/case-013-r1/evaluation/project_replay/phase_2.cif
 
######################################################################
data_final

# phase info for WO3_monoclinic follows
_pd_phase_name  WO3_monoclinic
_cell_length_a  7.30566
_cell_length_b  7.54806
_cell_length_c  7.70340
_cell_angle_alpha  90.0000
_cell_angle_beta  90.4269
_cell_angle_gamma  90.0000
_cell_volume  424.782
_symmetry_cell_setting  monoclinic
_symmetry_space_group_name_H-M  "P 21/n"
loop_
    _space_group_symop_id
    _space_group_symop_operation_xyz
     1  x,y,z
     2  1/2-x,1/2+y,1/2-z
     3  -x,-y,-z
     4  1/2+x,1/2-y,1/2+z

# ATOMIC COORDINATES AND DISPLACEMENT PARAMETERS
loop_ 
   _atom_site_label
   _atom_site_type_symbol
   _atom_site_fract_x
   _atom_site_fract_y
   _atom_site_fract_z
   _atom_site_occupancy
   _atom_site_adp_type
   _atom_site_U_iso_or_equiv
   _atom_site_site_symmetry_multiplicity
O6     O2-  0.28000     0.24000     -0.03000    1.0000     Uiso 0.0000     4   
W2     W6+  0.24700     0.03300     0.78100     1.0000     Uiso 0.0000     4   
O2     O2-  0.00000     0.47500     0.22000     1.0000     Uiso 0.0000     4   
O5     O2-  0.28000     0.04000     0.03000     1.0000     Uiso 0.0000     4   
O4     O2-  0.21000     0.29000     0.73500     1.0000     Uiso 0.0000     4   
O3     O2-  0.29000     0.29000     0.26500     1.0000     Uiso 0.0000     4   
O1     O2-  0.00000     0.02500     0.22000     1.0000     Uiso 0.0000     4   
W1     W6+  0.25200     0.02600     0.28500     1.0000     Uiso 0.0000     4   

loop_  _atom_type_symbol _atom_type_number_in_cell
  O-2     24
  W+6     8

# Note that Z affects _cell_formula_sum and _weight
_cell_formula_units_Z  4
_chemical_formula_sum  "O6 W2"
_chemical_formula_weight  463.69

File: results/experimental-eval/divalent-tungstates-PG15/baseline/attempts/case-013-r1/workspace/phase_1_PbWO4.cif
 
######################################################################
data_final

# phase info for PbWO4_scheelite follows
_pd_phase_name  PbWO4_scheelite
_cell_length_a  5.46657
_cell_length_b  5.46657
_cell_length_c  12.0635
_cell_angle_alpha  90.0000
_cell_angle_beta  90.0000
_cell_angle_gamma  90.0000
_cell_volume  360.497
_symmetry_cell_setting  tetragonal
_symmetry_space_group_name_H-M  "I 41/a"
loop_
    _space_group_symop_id
    _space_group_symop_operation_xyz
     1  x,y,z
     2  3/4-y,1/4+x,1/4+z
     3  1/2-x,-y,1/2+z
     4  3/4+y,3/4-x,3/4+z
     5  -x,-y,-z
     6  1/4+y,3/4-x,3/4-z
     7  1/2+x,y,1/2-z
     8  1/4-y,1/4+x,1/4-z
     9  1/2+x,1/2+y,1/2+z
    10  1/4-y,3/4+x,3/4+z
    11  -x,1/2-y,z
    12  1/4+y,1/4-x,1/4+z
    13  1/2-x,1/2-y,1/2-z
    14  3/4+y,1/4-x,1/4-z
    15  x,1/2+y,-z
    16  3/4-y,3/4+x,3/4-z

# ATOMIC COORDINATES AND DISPLACEMENT PARAMETERS
loop_ 
   _atom_site_label
   _atom_site_type_symbol
   _atom_site_fract_x
   _atom_site_fract_y
   _atom_site_fract_z
   _atom_site_occupancy
   _atom_site_adp_type
   _atom_site_U_iso_or_equiv
   _atom_site_site_symmetry_multiplicity
Pb     Pb   0.00000     0.25000     0.62500     1.0000     Uiso 0.0000     4   
W      W    0.00000     0.25000     0.12500     1.0000     Uiso 0.0000     4   
O      O    0.23170     0.11220     0.04300     1.0000     Uiso 0.0000     16  

loop_  _atom_type_symbol _atom_type_number_in_cell
  O       16
  Pb      4
  W       4

# Note that Z affects _cell_formula_sum and _weight
_cell_formula_units_Z  4
_chemical_formula_sum  "O4 Pb W"
_chemical_formula_weight  455.05

File: results/experimental-eval/divalent-tungstates-PG15/baseline/attempts/case-013-r2/evaluation/project_replay/phase_0.cif
 
######################################################################
data_final

# phase info for PbWO4_scheelite follows
_pd_phase_name  PbWO4_scheelite
_cell_length_a  5.46702
_cell_length_b  5.46702
_cell_length_c  12.0654
_cell_angle_alpha  90.0000
_cell_angle_beta  90.0000
_cell_angle_gamma  90.0000
_cell_volume  360.614
_symmetry_cell_setting  tetragonal
_symmetry_space_group_name_H-M  "I 41/a"
loop_
    _space_group_symop_id
    _space_group_symop_operation_xyz
     1  x,y,z
     2  3/4-y,1/4+x,1/4+z
     3  1/2-x,-y,1/2+z
     4  3/4+y,3/4-x,3/4+z
     5  -x,-y,-z
     6  1/4+y,3/4-x,3/4-z
     7  1/2+x,y,1/2-z
     8  1/4-y,1/4+x,1/4-z
     9  1/2+x,1/2+y,1/2+z
    10  1/4-y,3/4+x,3/4+z
    11  -x,1/2-y,z
    12  1/4+y,1/4-x,1/4+z
    13  1/2-x,1/2-y,1/2-z
    14  3/4+y,1/4-x,1/4-z
    15  x,1/2+y,-z
    16  3/4-y,3/4+x,3/4-z

# ATOMIC COORDINATES AND DISPLACEMENT PARAMETERS
loop_ 
   _atom_site_label
   _atom_site_type_symbol
   _atom_site_fract_x
   _atom_site_fract_y
   _atom_site_fract_z
   _atom_site_occupancy
   _atom_site_adp_type
   _atom_site_U_iso_or_equiv
   _atom_site_site_symmetry_multiplicity
Pb     Pb   0.00000     0.25000     0.62500     1.0000     Uiso 0.0100     4   
W      W    0.00000     0.25000     0.12500     1.0000     Uiso 0.0100     4   
O      O    0.25076     0.10555     0.04806     1.0000     Uiso 0.0100     16  

loop_  _atom_type_symbol _atom_type_number_in_cell
  O       16
  Pb      4
  W       4

# Note that Z affects _cell_formula_sum and _weight
_cell_formula_units_Z  4
_chemical_formula_sum  "O4 Pb W"
_chemical_formula_weight  455.05

File: results/experimental-eval/divalent-tungstates-PG15/baseline/attempts/case-013-r2/evaluation/project_replay/phase_2.cif
 
######################################################################
data_final

# phase info for WO3_monoclinic follows
_pd_phase_name  WO3_monoclinic
_cell_length_a  7.70625
_cell_length_b  7.54810
_cell_length_c  10.5826
_cell_angle_alpha  90.0000
_cell_angle_beta  136.330
_cell_angle_gamma  90.0000
_cell_volume  425.052
_symmetry_cell_setting  monoclinic
_symmetry_space_group_name_H-M  "P 21/c"
loop_
    _space_group_symop_id
    _space_group_symop_operation_xyz
     1  x,y,z
     2  -x,1/2+y,1/2-z
     3  -x,-y,-z
     4  x,1/2-y,1/2+z

# ATOMIC COORDINATES AND DISPLACEMENT PARAMETERS
loop_ 
   _atom_site_label
   _atom_site_type_symbol
   _atom_site_fract_x
   _atom_site_fract_y
   _atom_site_fract_z
   _atom_site_occupancy
   _atom_site_adp_type
   _atom_site_U_iso_or_equiv
   _atom_site_site_symmetry_multiplicity
O6     O    0.71400     0.48700     0.72100     1.0000     Uiso 0.0000     4   
O2     O    0.22500     0.47400     0.00700     1.0000     Uiso 0.0000     4   
W1     W    0.02800     0.03700     0.74600     1.0000     Uiso 0.0000     4   
O5     O    0.71600     0.04300     0.70800     1.0000     Uiso 0.0000     4   
O3     O    0.99800     0.26200     0.71200     1.0000     Uiso 0.0000     4   
O1     O    0.20600     0.04200     0.99500     1.0000     Uiso 0.0000     4   
W2     W    0.53400     0.02300     0.75000     1.0000     Uiso 0.0000     4   
O4     O    0.51900     0.25900     0.78900     1.0000     Uiso 0.0000     4   

loop_  _atom_type_symbol _atom_type_number_in_cell
  O       24
  W       8

# Note that Z affects _cell_formula_sum and _weight
_cell_formula_units_Z  4
_chemical_formula_sum  "O6 W2"
_chemical_formula_weight  463.69

File: results/experimental-eval/divalent-tungstates-PG15/baseline/attempts/case-013-r2/workspace/phase_Pb2WO5.cif
 
######################################################################
data_final

# phase info for Pb2WO5 follows
_pd_phase_name  Pb2WO5
_cell_length_a  14.2349
_cell_length_b  5.81284
_cell_length_c  7.36451
_cell_angle_alpha  90.0000
_cell_angle_beta  113.886
_cell_angle_gamma  90.0000
_cell_volume  557.183
_symmetry_cell_setting  monoclinic
_symmetry_space_group_name_H-M  "C 2/m"
loop_
    _space_group_symop_id
    _space_group_symop_operation_xyz
     1  x,y,z
     2  -x,y,-z
     3  -x,-y,-z
     4  x,-y,z
     5  1/2+x,1/2+y,z
     6  1/2-x,1/2+y,-z
     7  1/2-x,1/2-y,-z
     8  1/2+x,1/2-y,z

# ATOMIC COORDINATES AND DISPLACEMENT PARAMETERS
loop_ 
   _atom_site_label
   _atom_site_type_symbol
   _atom_site_fract_x
   _atom_site_fract_y
   _atom_site_fract_z
   _atom_site_occupancy
   _atom_site_adp_type
   _atom_site_U_iso_or_equiv
   _atom_site_site_symmetry_multiplicity
Pb1    Pb   0.13713     0.00000     0.11447     1.0000     Uani 0.0122     4   
Pb2    Pb   0.01350     0.50000     0.25628     1.0000     Uani 0.0103     4   
W1     W    0.33103     0.50000     0.34061     1.0000     Uani 0.0092     4   
O1     O    0.08590     0.00000     0.39990     1.0000     Uani 0.0234     4   
O2     O    0.35280     0.74250     0.21820     1.0000     Uani 0.0234     8   
O3     O    0.20090     0.50000     0.30690     1.0000     Uani 0.0269     4   
O4     O    0.00000     0.25500     0.00000     1.0000     Uani 0.0114     4   

loop_
   _atom_site_aniso_label
   _atom_site_aniso_U_11
   _atom_site_aniso_U_22
   _atom_site_aniso_U_33
   _atom_site_aniso_U_12
   _atom_site_aniso_U_13
   _atom_site_aniso_U_23
Pb1    0.0094      0.0127      0.0144      0.0000      0.0045      0.0000      
Pb2    0.0113      0.0115      0.0094      0.0000      0.0053      0.0000      
W1     0.0073      0.0097      0.0112      0.0000      0.0045      0.0000      
O1     0.0190      0.0330      0.0130      0.0000      0.0010      0.0000      
O2     0.0210      0.0170      0.0300      0.0000      0.0080      0.0091      
O3     0.0150      0.0320      0.0370      0.0000      0.0140      0.0000      
O4     0.0140      0.0100      0.0110      0.0000      0.0060      0.0000      

loop_  _atom_type_symbol _atom_type_number_in_cell
  O       20
  Pb      8
  W       4

# Note that Z affects _cell_formula_sum and _weight
_cell_formula_units_Z  4
_chemical_formula_sum  "O5 Pb2 W"
_chemical_formula_weight  678.25

File: results/experimental-eval/divalent-tungstates-PG15/baseline/attempts/case-013-r2/workspace/phase_PbWO4_scheelite.cif
 
######################################################################
data_final

# phase info for PbWO4_scheelite follows
_pd_phase_name  PbWO4_scheelite
_cell_length_a  5.46702
_cell_length_b  5.46702
_cell_length_c  12.0654
_cell_angle_alpha  90.0000
_cell_angle_beta  90.0000
_cell_angle_gamma  90.0000
_cell_volume  360.614
_symmetry_cell_setting  tetragonal
_symmetry_space_group_name_H-M  "I 41/a"
loop_
    _space_group_symop_id
    _space_group_symop_operation_xyz
     1  x,y,z
     2  3/4-y,1/4+x,1/4+z
     3  1/2-x,-y,1/2+z
     4  3/4+y,3/4-x,3/4+z
     5  -x,-y,-z
     6  1/4+y,3/4-x,3/4-z
     7  1/2+x,y,1/2-z
     8  1/4-y,1/4+x,1/4-z
     9  1/2+x,1/2+y,1/2+z
    10  1/4-y,3/4+x,3/4+z
    11  -x,1/2-y,z
    12  1/4+y,1/4-x,1/4+z
    13  1/2-x,1/2-y,1/2-z
    14  3/4+y,1/4-x,1/4-z
    15  x,1/2+y,-z
    16  3/4-y,3/4+x,3/4-z

# ATOMIC COORDINATES AND DISPLACEMENT PARAMETERS
loop_ 
   _atom_site_label
   _atom_site_type_symbol
   _atom_site_fract_x
   _atom_site_fract_y
   _atom_site_fract_z
   _atom_site_occupancy
   _atom_site_adp_type
   _atom_site_U_iso_or_equiv
   _atom_site_site_symmetry_multiplicity
Pb     Pb   0.00000     0.25000     0.62500     1.0000     Uiso 0.0100     4   
W      W    0.00000     0.25000     0.12500     1.0000     Uiso 0.0100     4   
O      O    0.251(4)    0.106(3)    0.0481(14)  1.0000     Uiso 0.0100     16  

loop_  _atom_type_symbol _atom_type_number_in_cell
  O       16
  Pb      4
  W       4

# Note that Z affects _cell_formula_sum and _weight
_cell_formula_units_Z  4
_chemical_formula_sum  "O4 Pb W"
_chemical_formula_weight  455.05

File: results/experimental-eval/divalent-tungstates-PG15/baseline/attempts/case-013-r3/evaluation/project_replay/phase_1.cif
 
######################################################################
data_final

# phase info for pb2wo5 follows
_pd_phase_name  pb2wo5
_cell_length_a  14.2336
_cell_length_b  5.81135
_cell_length_c  7.36323
_cell_angle_alpha  90.0000
_cell_angle_beta  113.926
_cell_angle_gamma  90.0000
_cell_volume  556.724
_symmetry_cell_setting  monoclinic
_symmetry_space_group_name_H-M  "C 2/m"
loop_
    _space_group_symop_id
    _space_group_symop_operation_xyz
     1  x,y,z
     2  -x,y,-z
     3  -x,-y,-z
     4  x,-y,z
     5  1/2+x,1/2+y,z
     6  1/2-x,1/2+y,-z
     7  1/2-x,1/2-y,-z
     8  1/2+x,1/2-y,z

# ATOMIC COORDINATES AND DISPLACEMENT PARAMETERS
loop_ 
   _atom_site_label
   _atom_site_type_symbol
   _atom_site_fract_x
   _atom_site_fract_y
   _atom_site_fract_z
   _atom_site_occupancy
   _atom_site_adp_type
   _atom_site_U_iso_or_equiv
   _atom_site_site_symmetry_multiplicity
Pb1    Pb   0.12611     0.00000     0.12770     1.0000     Uiso 0.0123     4   
Pb2    Pb   0.01062     0.50000     0.26269     1.0000     Uiso 0.0103     4   
W1     W    0.33517     0.50000     0.34531     1.0000     Uiso 0.0092     4   
O1     O    0.08590     0.00000     0.39990     1.0000     Uiso 0.0237     4   
O2     O    0.35280     0.74250     0.21820     1.0000     Uiso 0.0232     8   
O3     O    0.20090     0.50000     0.30690     1.0000     Uiso 0.0269     4   
O4     O    0.00000     0.25500     0.00000     1.0000     Uiso 0.0110     4   

loop_  _atom_type_symbol _atom_type_number_in_cell
  O       20
  Pb      8
  W       4

# Note that Z affects _cell_formula_sum and _weight
_cell_formula_units_Z  4
_chemical_formula_sum  "O5 Pb2 W"
_chemical_formula_weight  678.25

File: results/experimental-eval/divalent-tungstates-PG15/baseline/attempts/case-013-r3/workspace/phase_01_PbWO4_scheelite.cif
 
######################################################################
data_final

# phase info for scheelite follows
_pd_phase_name  scheelite
_cell_length_a  5.46538
_cell_length_b  5.46538
_cell_length_c  12.0618
_cell_angle_alpha  90.0000
_cell_angle_beta  90.0000
_cell_angle_gamma  90.0000
_cell_volume  360.290
_symmetry_cell_setting  tetragonal
_symmetry_space_group_name_H-M  "I 41/a"
loop_
    _space_group_symop_id
    _space_group_symop_operation_xyz
     1  x,y,z
     2  3/4-y,1/4+x,1/4+z
     3  1/2-x,-y,1/2+z
     4  3/4+y,3/4-x,3/4+z
     5  -x,-y,-z
     6  1/4+y,3/4-x,3/4-z
     7  1/2+x,y,1/2-z
     8  1/4-y,1/4+x,1/4-z
     9  1/2+x,1/2+y,1/2+z
    10  1/4-y,3/4+x,3/4+z
    11  -x,1/2-y,z
    12  1/4+y,1/4-x,1/4+z
    13  1/2-x,1/2-y,1/2-z
    14  3/4+y,1/4-x,1/4-z
    15  x,1/2+y,-z
    16  3/4-y,3/4+x,3/4-z

# ATOMIC COORDINATES AND DISPLACEMENT PARAMETERS
loop_ 
   _atom_site_label
   _atom_site_type_symbol
   _atom_site_fract_x
   _atom_site_fract_y
   _atom_site_fract_z
   _atom_site_occupancy
   _atom_site_adp_type
   _atom_site_U_iso_or_equiv
   _atom_site_site_symmetry_multiplicity
Pb     Pb   0.00000     0.25000     0.62500     1.0000     Uiso 0.0100     4   
W      W    0.00000     0.25000     0.12500     1.0000     Uiso 0.0100     4   
O      O    0.23170     0.11220     0.04300     1.0000     Uiso 0.0100     16  

loop_  _atom_type_symbol _atom_type_number_in_cell
  O       16
  Pb      4
  W       4

# Note that Z affects _cell_formula_sum and _weight
_cell_formula_units_Z  4
_chemical_formula_sum  "O4 Pb W"
_chemical_formula_weight  455.05
