Repository: sache07/verifiable-pxrd

# divalent-tungstates-PG15 results

The full expanded-manuscript release is indexed in [RELEASE.md](RELEASE.md): five
main conditions, phase-recovery follow-ups, Sol-high/Opus comparisons, and historical
development records. See the [reproduction guide](../../../docs/MULTIPHASE.md) for
all-condition analyses and independent replay.

The original baseline-versus-evolved comparison below contains two 45-attempt
panels on the 15 measured scans in [`pxrd-bench/divalent-tungstates-PG15`](../../../pxrd-bench/divalent-tungstates-PG15/README.md), with three independent attempts per scan:
- **`baseline/`:** GPT-5.6 Sol at Max reasoning effort, using the plain P0 prompt.

File: results/experimental-eval/divalent-tungstates-PG15/development/framework-documents-only/unassessed/fwaccess-docs-exp-case-007-r1/workspace/phase_1_MgWO4.cif
 
######################################################################
data_final

# phase info for MgWO4_wolframite follows
_pd_phase_name  MgWO4_wolframite
_cell_length_a  4.69482
_cell_length_b  5.68024
_cell_length_c  4.93393
_cell_angle_alpha  90.0000
_cell_angle_beta  90.7744
_cell_angle_gamma  90.0000
_cell_volume  131.564
_symmetry_cell_setting  monoclinic
_symmetry_space_group_name_H-M  "P 2/c"
loop_
    _space_group_symop_id
    _space_group_symop_operation_xyz
     1  x,y,z
     2  -x,y,1/2-z
     3  -x,-y,-z
     4  x,-y,1/2+z

# ATOMIC COORDINATES AND DISPLACEMENT PARAMETERS
loop_ 
   _atom_site_label
   _atom_site_type_symbol
   _atom_site_fract_x
   _atom_site_fract_y
   _atom_site_fract_z
   _atom_site_occupancy
   _atom_site_adp_type
   _atom_site_U_iso_or_equiv
   _atom_site_site_symmetry_multiplicity
Mg     Mg   0.50000     0.67655     0.25000     1.0000     Uiso 0.0090     2   
W      W    0.00000     0.18265     0.25000     1.0000     Uiso 0.0090     2   
O1     O    0.21695     0.10720     0.92887     1.0000     Uiso 0.0090     4   
O2     O    0.25407     0.37790     0.40235     1.0000     Uiso 0.0090     4   

loop_  _atom_type_symbol _atom_type_number_in_cell
  Mg      2
  O       8
  W       2

# Note that Z affects _cell_formula_sum and _weight
_cell_formula_units_Z  2
_chemical_formula_sum  "Mg O4 W"
_chemical_formula_weight  272.15

File: results/experimental-eval/divalent-tungstates-PG15/development/framework-documents-only/unassessed/fwaccess-docs-exp-case-007-r1/workspace/phase_2_WO3.cif
 
######################################################################
data_final

# phase info for WO3_2311041 follows
_pd_phase_name  WO3_2311041
_cell_length_a  7.69820
_cell_length_b  7.54231
_cell_length_c  10.5409
_cell_angle_alpha  90.0000
_cell_angle_beta  136.092
_cell_angle_gamma  90.0000
_cell_volume  424.441
_symmetry_cell_setting  monoclinic
_symmetry_space_group_name_H-M  "P 21/c"
loop_
    _space_group_symop_id
    _space_group_symop_operation_xyz
     1  x,y,z
     2  -x,1/2+y,1/2-z
     3  -x,-y,-z
     4  x,1/2-y,1/2+z

# ATOMIC COORDINATES AND DISPLACEMENT PARAMETERS
loop_ 
   _atom_site_label
   _atom_site_type_symbol
   _atom_site_fract_x
   _atom_site_fract_y
   _atom_site_fract_z
   _atom_site_occupancy
   _atom_site_adp_type
   _atom_site_U_iso_or_equiv
   _atom_site_site_symmetry_multiplicity
O6     O    0.71400     0.48700     0.72100     1.0000     Uiso 0.0180     4   
O2     O    0.22500     0.47400     0.00700     1.0000     Uiso 0.0180     4   
W1     W    0.02296     0.03661     0.74546     1.0000     Uiso 0.0180     4   
O5     O    0.71600     0.04300     0.70800     1.0000     Uiso 0.0180     4   
O3     O    0.99800     0.26200     0.71200     1.0000     Uiso 0.0180     4   
O1     O    0.20600     0.04200     0.99500     1.0000     Uiso 0.0180     4   
W2     W    0.53658     0.02254     0.75003     1.0000     Uiso 0.0180     4   
O4     O    0.51900     0.25900     0.78900     1.0000     Uiso 0.0180     4   

loop_  _atom_type_symbol _atom_type_number_in_cell
  O       24
  W       8

# Note that Z affects _cell_formula_sum and _weight
_cell_formula_units_Z  4
_chemical_formula_sum  "O6 W2"
_chemical_formula_weight  463.69

File: results/experimental-eval/divalent-tungstates-PG15/development/framework-documents-only/unassessed/fwaccess-docs-exp-case-007-r1/workspace/phase_3_MgO.cif
 
######################################################################
data_final

# phase info for MgO_periclase follows
_pd_phase_name  MgO_periclase
_cell_length_a  4.21677
_cell_length_b  4.21677
_cell_length_c  4.21677
_cell_angle_alpha  90.0000
_cell_angle_beta  90.0000
_cell_angle_gamma  90.0000
_cell_volume  74.9788
_symmetry_cell_setting  cubic
_symmetry_space_group_name_H-M  "F m -3 m"
loop_
    _space_group_symop_id
    _space_group_symop_operation_xyz
     1  x,y,z
     2  z,x,y
     3  y,z,x
     4  x,y,-z
     5  -z,x,y
     6  y,-z,x
     7  -z,x,-y
     8  -y,-z,x
     9  y,-z,-x
    10  -x,y,-z
    11  -z,-x,y
    12  x,-y,-z
    13  y,x,z
    14  z,y,x
    15  x,z,y
    16  y,x,-z
    17  -z,y,x
    18  x,-z,y
    19  -z,y,-x
    20  -x,-z,y
    21  x,-z,-y
    22  -y,x,-z
    23  -z,-y,x
    24  y,-x,-z
    25  -x,-y,-z
    26  -z,-x,-y
    27  -y,-z,-x
    28  -x,-y,z
    29  z,-x,-y
    30  -y,z,-x
    31  z,-x,y
    32  y,z,-x
    33  -y,z,x
    34  x,-y,z
    35  z,x,-y
    36  -x,y,z
    37  -y,-x,-z
    38  -z,-y,-x
    39  -x,-z,-y
    40  -y,-x,z
    41  z,-y,-x
    42  -x,z,-y
    43  z,-y,x
    44  x,z,-y
    45  -x,z,y
    46  y,-x,z
    47  z,y,-x
    48  -y,x,z
    49  x,1/2+y,1/2+z
    50  z,1/2+x,1/2+y
    51  y,1/2+z,1/2+x
    52  x,1/2+y,1/2-z
    53  -z,1/2+x,1/2+y
    54  y,1/2-z,1/2+x
    55  -z,1/2+x,1/2-y
    56  -y,1/2-z,1/2+x
    57  y,1/2-z,1/2-x
    58  -x,1/2+y,1/2-z
    59  -z,1/2-x,1/2+y
    60  x,1/2-y,1/2-z
    61  y,1/2+x,1/2+z
    62  z,1/2+y,1/2+x
    63  x,1/2+z,1/2+y
    64  y,1/2+x,1/2-z
    65  -z,1/2+y,1/2+x
    66  x,1/2-z,1/2+y
    67  -z,1/2+y,1/2-x
    68  -x,1/2-z,1/2+y
    69  x,1/2-z,1/2-y
    70  -y,1/2+x,1/2-z
    71  -z,1/2-y,1/2+x
    72  y,1/2-x,1/2-z
    73  -x,1/2-y,1/2-z
    74  -z,1/2-x,1/2-y
    75  -y,1/2-z,1/2-x
    76  -x,1/2-y,1/2+z
    77  z,1/2-x,1/2-y
    78  -y,1/2+z,1/2-x
    79  z,1/2-x,1/2+y
    80  y,1/2+z,1/2-x
    81  -y,1/2+z,1/2+x
    82  x,1/2-y,1/2+z
    83  z,1/2+x,1/2-y
    84  -x,1/2+y,1/2+z
    85  -y,1/2-x,1/2-z
    86  -z,1/2-y,1/2-x
    87  -x,1/2-z,1/2-y
    88  -y,1/2-x,1/2+z
    89  z,1/2-y,1/2-x
    90  -x,1/2+z,1/2-y
    91  z,1/2-y,1/2+x
    92  x,1/2+z,1/2-y
    93  -x,1/2+z,1/2+y
    94  y,1/2-x,1/2+z
    95  z,1/2+y,1/2-x
    96  -y,1/2+x,1/2+z
    97  1/2+x,y,1/2+z
    98  1/2+z,x,1/2+y
    99  1/2+y,z,1/2+x
   100  1/2+x,y,1/2-z
   101  1/2-z,x,1/2+y
   102  1/2+y,-z,1/2+x
   103  1/2-z,x,1/2-y
   104  1/2-y,-z,1/2+x
   105  1/2+y,-z,1/2-x
   106  1/2-x,y,1/2-z
   107  1/2-z,-x,1/2+y
   108  1/2+x,-y,1/2-z
   109  1/2+y,x,1/2+z
   110  1/2+z,y,1/2+x
   111  1/2+x,z,1/2+y
   112  1/2+y,x,1/2-z
   113  1/2-z,y,1/2+x
   114  1/2+x,-z,1/2+y
   115  1/2-z,y,1/2-x
   116  1/2-x,-z,1/2+y
   117  1/2+x,-z,1/2-y
   118  1/2-y,x,1/2-z
   119  1/2-z,-y,1/2+x
   120  1/2+y,-x,1/2-z
   121  1/2-x,-y,1/2-z
   122  1/2-z,-x,1/2-y
   123  1/2-y,-z,1/2-x
   124  1/2-x,-y,1/2+z
   125  1/2+z,-x,1/2-y
   126  1/2-y,z,1/2-x
   127  1/2+z,-x,1/2+y
   128  1/2+y,z,1/2-x
   129  1/2-y,z,1/2+x
   130  1/2+x,-y,1/2+z
   131  1/2+z,x,1/2-y
   132  1/2-x,y,1/2+z
   133  1/2-y,-x,1/2-z
   134  1/2-z,-y,1/2-x
   135  1/2-x,-z,1/2-y
   136  1/2-y,-x,1/2+z
   137  1/2+z,-y,1/2-x
   138  1/2-x,z,1/2-y
   139  1/2+z,-y,1/2+x
   140  1/2+x,z,1/2-y
   141  1/2-x,z,1/2+y
   142  1/2+y,-x,1/2+z
   143  1/2+z,y,1/2-x
   144  1/2-y,x,1/2+z
   145  1/2+x,1/2+y,z
   146  1/2+z,1/2+x,y
   147  1/2+y,1/2+z,x
   148  1/2+x,1/2+y,-z
   149  1/2-z,1/2+x,y
   150  1/2+y,1/2-z,x
   151  1/2-z,1/2+x,-y
   152  1/2-y,1/2-z,x
   153  1/2+y,1/2-z,-x
   154  1/2-x,1/2+y,-z
   155  1/2-z,1/2-x,y
   156  1/2+x,1/2-y,-z
   157  1/2+y,1/2+x,z
   158  1/2+z,1/2+y,x
   159  1/2+x,1/2+z,y
   160  1/2+y,1/2+x,-z
   161  1/2-z,1/2+y,x
   162  1/2+x,1/2-z,y
   163  1/2-z,1/2+y,-x
   164  1/2-x,1/2-z,y
   165  1/2+x,1/2-z,-y
   166  1/2-y,1/2+x,-z
   167  1/2-z,1/2-y,x
   168  1/2+y,1/2-x,-z
   169  1/2-x,1/2-y,-z
   170  1/2-z,1/2-x,-y
   171  1/2-y,1/2-z,-x
   172  1/2-x,1/2-y,z
   173  1/2+z,1/2-x,-y
   174  1/2-y,1/2+z,-x
   175  1/2+z,1/2-x,y
   176  1/2+y,1/2+z,-x
   177  1/2-y,1/2+z,x
   178  1/2+x,1/2-y,z
   179  1/2+z,1/2+x,-y
   180  1/2-x,1/2+y,z
   181  1/2-y,1/2-x,-z
   182  1/2-z,1/2-y,-x
   183  1/2-x,1/2-z,-y
   184  1/2-y,1/2-x,z
   185  1/2+z,1/2-y,-x
   186  1/2-x,1/2+z,-y
   187  1/2+z,1/2-y,x
   188  1/2+x,1/2+z,-y
   189  1/2-x,1/2+z,y
   190  1/2+y,1/2-x,z
   191  1/2+z,1/2+y,-x
   192  1/2-y,1/2+x,z

# ATOMIC COORDINATES AND DISPLACEMENT PARAMETERS
loop_ 
   _atom_site_label
   _atom_site_type_symbol
   _atom_site_fract_x
   _atom_site_fract_y
   _atom_site_fract_z
   _atom_site_occupancy
   _atom_site_adp_type
   _atom_site_U_iso_or_equiv
   _atom_site_site_symmetry_multiplicity
Mg     Mg   0.00000     0.00000     0.00000     1.0000     Uiso 0.0160     4   
O      O    0.50000     0.50000     0.50000     1.0000     Uiso 0.0160     4   

loop_  _atom_type_symbol _atom_type_number_in_cell
  Mg      4
  O       4

# Note that Z affects _cell_formula_sum and _weight
_cell_formula_units_Z  4
_chemical_formula_sum  "Mg O"
_chemical_formula_weight  40.3

File: results/experimental-eval/divalent-tungstates-PG15/development/october-v6-v8/attempts/v6-exp-case-001-r1/evaluation/project_replay/phase_1.cif
 
######################################################################
data_final

# phase info for WO3 follows
_pd_phase_name  WO3
_cell_length_a  7.69226
_cell_length_b  7.53582
_cell_length_c  10.5383
_cell_angle_alpha  90.0000
_cell_angle_beta  136.114
_cell_angle_gamma  90.0000
_cell_volume  423.475
_symmetry_cell_setting  monoclinic
_symmetry_space_group_name_H-M  "P 21/c"
loop_
    _space_group_symop_id
    _space_group_symop_operation_xyz
     1  x,y,z
     2  -x,1/2+y,1/2-z
     3  -x,-y,-z
     4  x,1/2-y,1/2+z

# ATOMIC COORDINATES AND DISPLACEMENT PARAMETERS
loop_ 
   _atom_site_label
   _atom_site_type_symbol
   _atom_site_fract_x
   _atom_site_fract_y
   _atom_site_fract_z
   _atom_site_occupancy
   _atom_site_adp_type
   _atom_site_U_iso_or_equiv
   _atom_site_site_symmetry_multiplicity
O6     O    0.71400     0.48700     0.72100     1.0000     Uiso 0.0000     4   
O2     O    0.22500     0.47400     0.00700     1.0000     Uiso 0.0000     4   
W1     W    0.02800     0.03700     0.74600     1.0000     Uiso 0.0000     4   
O5     O    0.71600     0.04300     0.70800     1.0000     Uiso 0.0000     4   
O3     O    0.99800     0.26200     0.71200     1.0000     Uiso 0.0000     4   
O1     O    0.20600     0.04200     0.99500     1.0000     Uiso 0.0000     4   
W2     W    0.53400     0.02300     0.75000     1.0000     Uiso 0.0000     4   
O4     O    0.51900     0.25900     0.78900     1.0000     Uiso 0.0000     4   

loop_  _atom_type_symbol _atom_type_number_in_cell
  O       24
  W       8

# Note that Z affects _cell_formula_sum and _weight
_cell_formula_units_Z  4
_chemical_formula_sum  "O6 W2"
_chemical_formula_weight  463.69

File: results/experimental-eval/divalent-tungstates-PG15/development/october-v6-v8/attempts/v6-exp-case-001-r1/workspace/phase_BaCO3.cif
 
######################################################################
data_final

# phase info for BaCO3 follows
_pd_phase_name  BaCO3
_cell_length_a  5.30729
_cell_length_b  8.91300
_cell_length_c  6.43157
_cell_angle_alpha  90.0000
_cell_angle_beta  90.0000
_cell_angle_gamma  90.0000
_cell_volume  304.238
_symmetry_cell_setting  orthorhombic
_symmetry_space_group_name_H-M  "P m c n"
loop_
    _space_group_symop_id
    _space_group_symop_operation_xyz
     1  x,y,z
     2  1/2-x,y,z
     3  x,1/2-y,1/2+z
     4  1/2-x,1/2-y,1/2+z
     5  -x,-y,-z
     6  1/2+x,-y,-z
     7  -x,1/2+y,1/2-z
     8  1/2+x,1/2+y,1/2-z

# ATOMIC COORDINATES AND DISPLACEMENT PARAMETERS
loop_ 
   _atom_site_label
   _atom_site_type_symbol
   _atom_site_fract_x
   _atom_site_fract_y
   _atom_site_fract_z
   _atom_site_occupancy
   _atom_site_adp_type
   _atom_site_U_iso_or_equiv
   _atom_site_site_symmetry_multiplicity
Ba     Ba   0.25000     0.41620     0.75560     1.0000     Uiso 0.0042     4   
C      C    0.25000     0.74340     -0.07110    1.0000     Uiso 0.0242     4   
O1     O    0.25000     0.90110     -0.07750    1.0000     Uiso 0.0242     4   
O2     O    0.46540     0.68050     -0.07880    1.0000     Uiso 0.0242     8   

loop_  _atom_type_symbol _atom_type_number_in_cell
  C       4
  Ba      4
  O       12

# Note that Z affects _cell_formula_sum and _weight
_cell_formula_units_Z  4
_chemical_formula_sum  "C Ba O3"
_chemical_formula_weight  197.34

File: results/experimental-eval/divalent-tungstates-PG15/development/october-v6-v8/attempts/v6-exp-case-001-r2/evaluation/project_replay/phase_0.cif
 
######################################################################
data_final

# phase info for BaCO3_witherite follows
_pd_phase_name  BaCO3_witherite
_cell_length_a  5.30734
_cell_length_b  8.91330
_cell_length_c  6.43196
_cell_angle_alpha  90.0000
_cell_angle_beta  90.0000
_cell_angle_gamma  90.0000
_cell_volume  304.270
_symmetry_cell_setting  orthorhombic
_symmetry_space_group_name_H-M  "P m c n"
loop_
    _space_group_symop_id
    _space_group_symop_operation_xyz
     1  x,y,z
     2  1/2-x,y,z
     3  x,1/2-y,1/2+z
     4  1/2-x,1/2-y,1/2+z
     5  -x,-y,-z
     6  1/2+x,-y,-z
     7  -x,1/2+y,1/2-z
     8  1/2+x,1/2+y,1/2-z

# ATOMIC COORDINATES AND DISPLACEMENT PARAMETERS
loop_ 
   _atom_site_label
   _atom_site_type_symbol
   _atom_site_fract_x
   _atom_site_fract_y
   _atom_site_fract_z
   _atom_site_occupancy
   _atom_site_adp_type
   _atom_site_U_iso_or_equiv
   _atom_site_site_symmetry_multiplicity
Ba     Ba   0.25000     0.41620     0.75560     1.0000     Uiso 0.0042     4   
C      C    0.25000     0.74340     -0.07110    1.0000     Uiso 0.0242     4   
O1     O    0.25000     0.90110     -0.07750    1.0000     Uiso 0.0242     4   
O2     O    0.46540     0.68050     -0.07880    1.0000     Uiso 0.0242     8   

loop_  _atom_type_symbol _atom_type_number_in_cell
  C       4
  Ba      4
  O       12

# Note that Z affects _cell_formula_sum and _weight
_cell_formula_units_Z  4
_chemical_formula_sum  "C Ba O3"
_chemical_formula_weight  197.34

File: results/experimental-eval/divalent-tungstates-PG15/development/october-v6-v8/attempts/v6-exp-case-001-r2/workspace/WO3_monoclinic.cif
 
######################################################################
data_final

# phase info for WO3 follows
_pd_phase_name  WO3
_cell_length_a  7.69266
_cell_length_b  7.53619
_cell_length_c  10.5391
_cell_angle_alpha  90.0000
_cell_angle_beta  136.116
_cell_angle_gamma  90.0000
_cell_volume  423.539
_symmetry_cell_setting  monoclinic
_symmetry_space_group_name_H-M  "P 21/c"
loop_
    _space_group_symop_id
    _space_group_symop_operation_xyz
     1  x,y,z
     2  -x,1/2+y,1/2-z
     3  -x,-y,-z
     4  x,1/2-y,1/2+z

# ATOMIC COORDINATES AND DISPLACEMENT PARAMETERS
loop_ 
   _atom_site_label
   _atom_site_type_symbol
   _atom_site_fract_x
   _atom_site_fract_y
   _atom_site_fract_z
   _atom_site_occupancy
   _atom_site_adp_type
   _atom_site_U_iso_or_equiv
   _atom_site_site_symmetry_multiplicity
O6     O    0.71400     0.48700     0.72100     1.0000     Uiso 0.0100     4   
O2     O    0.22500     0.47400     0.00700     1.0000     Uiso 0.0100     4   
W1     W    0.02800     0.03700     0.74600     1.0000     Uiso 0.0050     4   
O5     O    0.71600     0.04300     0.70800     1.0000     Uiso 0.0100     4   
O3     O    0.99800     0.26200     0.71200     1.0000     Uiso 0.0100     4   
O1     O    0.20600     0.04200     0.99500     1.0000     Uiso 0.0100     4   
W2     W    0.53400     0.02300     0.75000     1.0000     Uiso 0.0050     4   
O4     O    0.51900     0.25900     0.78900     1.0000     Uiso 0.0100     4   

loop_  _atom_type_symbol _atom_type_number_in_cell
  O       24
  W       8

# Note that Z affects _cell_formula_sum and _weight
_cell_formula_units_Z  4
_chemical_formula_sum  "O6 W2"
_chemical_formula_weight  463.69

File: results/experimental-eval/divalent-tungstates-PG15/development/october-v6-v8/attempts/v6-exp-case-001-r2/workspace/candidate_BaWO4_scheelite.cif
# Screening model only: scheelite BaMoO4 topology from COD 2300459,
# with the charge-balanced isovalent substitution Mo6+ -> W6+ and BaWO4
# lattice constants from COD 1527204. Atomic topology and I41/a symmetry kept.
data_BaWO4_scheelite_screen
_chemical_formula_sum 'Ba W O4'
_cell_length_a 5.614
_cell_length_b 5.614
_cell_length_c 12.719
_cell_angle_alpha 90
_cell_angle_beta 90
_cell_angle_gamma 90
_cell_formula_units_Z 4
_space_group_IT_number 88
_symmetry_space_group_name_H-M 'I 41/a :2'
_symmetry_space_group_name_Hall '-I 4ad'
loop_
_symmetry_equiv_pos_as_xyz
x,y,z
-y+3/4,x+1/4,z+1/4
-x+1/2,-y,z+1/2
y+3/4,-x+3/4,z+3/4
-x,-y,-z
y+1/4,-x+3/4,-z+3/4
x+1/2,y,-z+1/2
-y+1/4,x+1/4,-z+1/4
x+1/2,y+1/2,z+1/2
-y+1/4,x+3/4,z+3/4
-x,-y+1/2,z
y+1/4,-x+1/4,z+1/4
-x+1/2,-y+1/2,-z+1/2
y+3/4,-x+1/4,-z+1/4
x,y+1/2,-z
-y+3/4,x+3/4,-z+3/4
loop_
_atom_site_label
_atom_site_type_symbol
_atom_site_fract_x
_atom_site_fract_y
_atom_site_fract_z
_atom_site_occupancy
_atom_site_U_iso_or_equiv
Ba1 Ba 0.0 0.25 0.625 1.0 0.0125
W1 W 0.0 0.25 0.125 1.0 0.0080
O1 O 0.22831 0.13536 0.04996 1.0 0.0125

File: results/experimental-eval/divalent-tungstates-PG15/development/october-v6-v8/attempts/v6-exp-case-001-r3/workspace/phase_1_BaCO3.cif
 
######################################################################
data_final

# phase info for BaCO3_9010928 follows
_pd_phase_name  BaCO3_9010928
_cell_length_a  5.30692
_cell_length_b  8.91308
_cell_length_c  6.43190
_cell_angle_alpha  90.0000
_cell_angle_beta  90.0000
_cell_angle_gamma  90.0000
_cell_volume  304.235
_symmetry_cell_setting  orthorhombic
_symmetry_space_group_name_H-M  "P m c n"
loop_
    _space_group_symop_id
    _space_group_symop_operation_xyz
     1  x,y,z
     2  1/2-x,y,z
     3  x,1/2-y,1/2+z
     4  1/2-x,1/2-y,1/2+z
     5  -x,-y,-z
     6  1/2+x,-y,-z
     7  -x,1/2+y,1/2-z
     8  1/2+x,1/2+y,1/2-z

# ATOMIC COORDINATES AND DISPLACEMENT PARAMETERS
loop_ 
   _atom_site_label
   _atom_site_type_symbol
   _atom_site_fract_x
   _atom_site_fract_y
   _atom_site_fract_z
   _atom_site_occupancy
   _atom_site_adp_type
   _atom_site_U_iso_or_equiv
   _atom_site_site_symmetry_multiplicity
Ba     Ba   0.25000     0.41620     0.75560     1.0000     Uiso 0.0042     4   
C      C    0.25000     0.74340     -0.07110    1.0000     Uiso 0.0242     4   
O1     O    0.25000     0.90110     -0.07750    1.0000     Uiso 0.0242     4   
O2     O    0.46540     0.68050     -0.07880    1.0000     Uiso 0.0242     8   

loop_  _atom_type_symbol _atom_type_number_in_cell
  C       4
  Ba      4
  O       12

# Note that Z affects _cell_formula_sum and _weight
_cell_formula_units_Z  4
_chemical_formula_sum  "C Ba O3"
_chemical_formula_weight  197.34

File: results/experimental-eval/divalent-tungstates-PG15/development/october-v6-v8/attempts/v6-exp-case-001-r3/workspace/phase_2_WO3.cif
 
######################################################################
data_final

# phase info for WO3_2106293 follows
_pd_phase_name  WO3_2106293
_cell_length_a  7.30625
_cell_length_b  7.53572
_cell_length_c  7.69149
_cell_angle_alpha  89.9254
_cell_angle_beta  90.7548
_cell_angle_gamma  90.0820
_cell_volume  423.439
_symmetry_cell_setting  triclinic
_symmetry_space_group_name_H-M  "P -1"
loop_
    _space_group_symop_id
    _space_group_symop_operation_xyz
     1  x,y,z
     2  -x,-y,-z

# ATOMIC COORDINATES AND DISPLACEMENT PARAMETERS
loop_ 
   _atom_site_label
   _atom_site_type_symbol
   _atom_site_fract_x
   _atom_site_fract_y
   _atom_site_fract_z
   _atom_site_occupancy
   _atom_site_adp_type
   _atom_site_U_iso_or_equiv
   _atom_site_site_symmetry_multiplicity
O10    O2-  0.29710     0.54460     0.49820     1.0000     Uiso 0.0000     2   
W3     W6+  0.24380     0.03130     0.78170     1.0000     Uiso 0.0000     2   
O6     O2-  0.22040     0.76300     0.22320     1.0000     Uiso 0.0000     2   
O8     O2-  0.28400     0.75830     0.76790     1.0000     Uiso 0.0000     2   
O9     O2-  0.29430     0.04220     0.99980     1.0000     Uiso 0.0000     2   
O5     O2-  0.28510     0.25740     0.28700     1.0000     Uiso 0.0000     2   
W1     W6+  0.25660     0.02590     0.28500     1.0000     Uiso 0.0000     2   
O4     O2-  0.49720     0.96380     0.28780     1.0000     Uiso 0.0000     2   
O3     O2-  0.00760     0.46600     0.28840     1.0000     Uiso 0.0000     2   
W2     W6+  0.25020     0.52800     0.21580     1.0000     Uiso 0.0000     2   
W4     W6+  0.24990     0.53380     0.71900     1.0000     Uiso 0.0000     2   
O11    O2-  0.20960     0.48200     0.99280     1.0000     Uiso 0.0000     2   
O12    O2-  0.20880     0.98300     0.50510     1.0000     Uiso 0.0000     2   
O2     O2-  0.50380     0.53610     0.21810     1.0000     Uiso 0.0000     2   
O1     O2-  0.00070     0.03860     0.21000     1.0000     Uiso 0.0000     2   
O7     O2-  0.21860     0.26270     0.72580     1.0000     Uiso 0.0000     2   

loop_  _atom_type_symbol _atom_type_number_in_cell
  O-2     24
  W+6     8

# Note that Z affects _cell_formula_sum and _weight
_cell_formula_units_Z  2
_chemical_formula_sum  "O12 W4"
_chemical_formula_weight  927.39

File: results/experimental-eval/divalent-tungstates-PG15/development/october-v6-v8/attempts/v6-exp-case-002-r1/evaluation/project_replay/phase_0.cif
 
######################################################################
data_final

# phase info for wo3_p21c_conv follows
_pd_phase_name  wo3_p21c_conv
_cell_length_a  7.31561
_cell_length_b  7.53306
_cell_length_c  7.69129
_cell_angle_alpha  90.0000
_cell_angle_beta  90.7129
_cell_angle_gamma  90.0000
_cell_volume  423.826
_symmetry_cell_setting  monoclinic
_symmetry_space_group_name_H-M  "P 21/n"
loop_
    _space_group_symop_id
    _space_group_symop_operation_xyz
     1  x,y,z
     2  1/2-x,1/2+y,1/2-z
     3  -x,-y,-z
     4  1/2+x,1/2-y,1/2+z

# ATOMIC COORDINATES AND DISPLACEMENT PARAMETERS
loop_ 
   _atom_site_label
   _atom_site_type_symbol
   _atom_site_fract_x
   _atom_site_fract_y
   _atom_site_fract_z
   _atom_site_occupancy
   _atom_site_adp_type
   _atom_site_U_iso_or_equiv
   _atom_site_site_symmetry_multiplicity
W1     W    0.24260     0.46756     0.22428     1.0000     Uiso 0.0000     4   
W2     W    0.25398     0.47588     0.71056     1.0000     Uiso 0.0000     4   
O1     O    0.00500     0.95800     0.21100     1.0000     Uiso 0.0000     4   
O2     O    0.00700     0.47400     0.78200     1.0000     Uiso 0.0000     4   
O3     O    0.20800     0.45700     0.49200     1.0000     Uiso 0.0000     4   
O4     O    0.21100     0.74100     0.73000     1.0000     Uiso 0.0000     4   
O5     O    0.21200     0.23800     0.21400     1.0000     Uiso 0.0000     4   
O6     O    0.22100     0.01300     0.50700     1.0000     Uiso 0.0000     4   

loop_  _atom_type_symbol _atom_type_number_in_cell
  O       24
  W       8

# Note that Z affects _cell_formula_sum and _weight
_cell_formula_units_Z  4
_chemical_formula_sum  "O6 W2"
_chemical_formula_weight  463.69

File: results/experimental-eval/divalent-tungstates-PG15/development/october-v6-v8/attempts/v6-exp-case-002-r1/evaluation/project_replay/phase_1.cif
 
######################################################################
data_final

# phase info for bao2 follows
_pd_phase_name  bao2
_cell_length_a  3.81345
_cell_length_b  3.81345
_cell_length_c  6.84696
_cell_angle_alpha  90.0000
_cell_angle_beta  90.0000
_cell_angle_gamma  90.0000
_cell_volume  99.5713
_symmetry_cell_setting  tetragonal
_symmetry_space_group_name_H-M  "I 4/m m m"
loop_
    _space_group_symop_id
    _space_group_symop_operation_xyz
     1  x,y,z
     2  -y,x,z
     3  -x,-y,z
     4  y,-x,z
     5  -x,y,z
     6  -y,-x,z
     7  x,-y,z
     8  y,x,z
     9  -x,-y,-z
    10  y,-x,-z
    11  x,y,-z
    12  -y,x,-z
    13  x,-y,-z
    14  y,x,-z
    15  -x,y,-z
    16  -y,-x,-z
    17  1/2+x,1/2+y,1/2+z
    18  1/2-y,1/2+x,1/2+z
    19  1/2-x,1/2-y,1/2+z
    20  1/2+y,1/2-x,1/2+z
    21  1/2-x,1/2+y,1/2+z
    22  1/2-y,1/2-x,1/2+z
    23  1/2+x,1/2-y,1/2+z
    24  1/2+y,1/2+x,1/2+z
    25  1/2-x,1/2-y,1/2-z
    26  1/2+y,1/2-x,1/2-z
    27  1/2+x,1/2+y,1/2-z
    28  1/2-y,1/2+x,1/2-z
    29  1/2+x,1/2-y,1/2-z
    30  1/2+y,1/2+x,1/2-z
    31  1/2-x,1/2+y,1/2-z
    32  1/2-y,1/2-x,1/2-z

# ATOMIC COORDINATES AND DISPLACEMENT PARAMETERS
loop_ 
   _atom_site_label
   _atom_site_type_symbol
   _atom_site_fract_x
   _atom_site_fract_y
   _atom_site_fract_z
   _atom_site_occupancy
   _atom_site_adp_type
   _atom_site_U_iso_or_equiv
   _atom_site_site_symmetry_multiplicity
Ba1    Ba2+ 0.00000     0.00000     0.00000     1.0000     Uiso 0.0100     2   
O1     O1-  0.00000     0.00000     0.39364     1.0000     Uiso 0.0100     4   

loop_  _atom_type_symbol _atom_type_number_in_cell
  Ba+2    2
  O-1     4

# Note that Z affects _cell_formula_sum and _weight
_cell_formula_units_Z  2
_chemical_formula_sum  "Ba O2"
_chemical_formula_weight  169.33

File: results/experimental-eval/divalent-tungstates-PG15/development/october-v6-v8/attempts/v6-exp-case-002-r1/workspace/bao2.cif
 
######################################################################
data_final

# phase info for bao2 follows
_pd_phase_name  bao2
_cell_length_a  3.81345
_cell_length_b  3.81345
_cell_length_c  6.84696
_cell_angle_alpha  90.0000
_cell_angle_beta  90.0000
_cell_angle_gamma  90.0000
_cell_volume  99.5713
_symmetry_cell_setting  tetragonal
_symmetry_space_group_name_H-M  "I 4/m m m"
loop_
    _space_group_symop_id
    _space_group_symop_operation_xyz
     1  x,y,z
     2  -y,x,z
     3  -x,-y,z
     4  y,-x,z
     5  -x,y,z
     6  -y,-x,z
     7  x,-y,z
     8  y,x,z
     9  -x,-y,-z
    10  y,-x,-z
    11  x,y,-z
    12  -y,x,-z
    13  x,-y,-z
    14  y,x,-z
    15  -x,y,-z
    16  -y,-x,-z
    17  1/2+x,1/2+y,1/2+z
    18  1/2-y,1/2+x,1/2+z
    19  1/2-x,1/2-y,1/2+z
    20  1/2+y,1/2-x,1/2+z
    21  1/2-x,1/2+y,1/2+z
    22  1/2-y,1/2-x,1/2+z
    23  1/2+x,1/2-y,1/2+z
    24  1/2+y,1/2+x,1/2+z
    25  1/2-x,1/2-y,1/2-z
    26  1/2+y,1/2-x,1/2-z
    27  1/2+x,1/2+y,1/2-z
    28  1/2-y,1/2+x,1/2-z
    29  1/2+x,1/2-y,1/2-z
    30  1/2+y,1/2+x,1/2-z
    31  1/2-x,1/2+y,1/2-z
    32  1/2-y,1/2-x,1/2-z

# ATOMIC COORDINATES AND DISPLACEMENT PARAMETERS
loop_ 
   _atom_site_label
   _atom_site_type_symbol
   _atom_site_fract_x
   _atom_site_fract_y
   _atom_site_fract_z
   _atom_site_occupancy
   _atom_site_adp_type
   _atom_site_U_iso_or_equiv
   _atom_site_site_symmetry_multiplicity
Ba1    Ba2+ 0.00000     0.00000     0.00000     1.0000     Uiso 0.0100     2   
O1     O1-  0.00000     0.00000     0.3936(10)  1.0000     Uiso 0.0100     4   

loop_  _atom_type_symbol _atom_type_number_in_cell
  Ba+2    2
  O-1     4

# Note that Z affects _cell_formula_sum and _weight
_cell_formula_units_Z  2
_chemical_formula_sum  "Ba O2"
_chemical_formula_weight  169.33

File: results/experimental-eval/divalent-tungstates-PG15/development/october-v6-v8/attempts/v6-exp-case-002-r1/workspace/wo3.cif
 
######################################################################
data_final

# phase info for wo3_p21c_conv follows
_pd_phase_name  wo3_p21c_conv
_cell_length_a  7.31561
_cell_length_b  7.53306
_cell_length_c  7.69129
_cell_angle_alpha  90.0000
_cell_angle_beta  90.7129
_cell_angle_gamma  90.0000
_cell_volume  423.826
_symmetry_cell_setting  monoclinic
_symmetry_space_group_name_H-M  "P 21/n"
loop_
    _space_group_symop_id
    _space_group_symop_operation_xyz
     1  x,y,z
     2  1/2-x,1/2+y,1/2-z
     3  -x,-y,-z
     4  1/2+x,1/2-y,1/2+z

# ATOMIC COORDINATES AND DISPLACEMENT PARAMETERS
loop_ 
   _atom_site_label
   _atom_site_type_symbol
   _atom_site_fract_x
   _atom_site_fract_y
   _atom_site_fract_z
   _atom_site_occupancy
   _atom_site_adp_type
   _atom_site_U_iso_or_equiv
   _atom_site_site_symmetry_multiplicity
W1     W    0.2426(5)   0.4676(9)   0.2243(5)   1.0000     Uiso 0.0000     4   
W2     W    0.2540(6)   0.4759(10)  0.7106(5)   1.0000     Uiso 0.0000     4   
O1     O    0.00500     0.95800     0.21100     1.0000     Uiso 0.0000     4   
O2     O    0.00700     0.47400     0.78200     1.0000     Uiso 0.0000     4   
O3     O    0.20800     0.45700     0.49200     1.0000     Uiso 0.0000     4   
O4     O    0.21100     0.74100     0.73000     1.0000     Uiso 0.0000     4   
O5     O    0.21200     0.23800     0.21400     1.0000     Uiso 0.0000     4   
O6     O    0.22100     0.01300     0.50700     1.0000     Uiso 0.0000     4   

loop_  _atom_type_symbol _atom_type_number_in_cell
  O       24
  W       8

# Note that Z affects _cell_formula_sum and _weight
_cell_formula_units_Z  4
_chemical_formula_sum  "O6 W2"
_chemical_formula_weight  463.69

File: results/experimental-eval/divalent-tungstates-PG15/development/october-v6-v8/attempts/v6-exp-case-002-r2/evaluation/project_replay/phase_0.cif
 
######################################################################
data_final

# phase info for BaO2 follows
_pd_phase_name  BaO2
_cell_length_a  3.81286
_cell_length_b  3.81286
_cell_length_c  6.84877
_cell_angle_alpha  90.0000
_cell_angle_beta  90.0000
_cell_angle_gamma  90.0000
_cell_volume  99.5666
_symmetry_cell_setting  tetragonal
_symmetry_space_group_name_H-M  "I 4/m m m"
loop_
    _space_group_symop_id
    _space_group_symop_operation_xyz
     1  x,y,z
     2  -y,x,z
     3  -x,-y,z
     4  y,-x,z
     5  -x,y,z
     6  -y,-x,z
     7  x,-y,z
     8  y,x,z
     9  -x,-y,-z
    10  y,-x,-z
    11  x,y,-z
    12  -y,x,-z
    13  x,-y,-z
    14  y,x,-z
    15  -x,y,-z
    16  -y,-x,-z
    17  1/2+x,1/2+y,1/2+z
    18  1/2-y,1/2+x,1/2+z
    19  1/2-x,1/2-y,1/2+z
    20  1/2+y,1/2-x,1/2+z
    21  1/2-x,1/2+y,1/2+z
    22  1/2-y,1/2-x,1/2+z
    23  1/2+x,1/2-y,1/2+z
    24  1/2+y,1/2+x,1/2+z
    25  1/2-x,1/2-y,1/2-z
    26  1/2+y,1/2-x,1/2-z
    27  1/2+x,1/2+y,1/2-z
    28  1/2-y,1/2+x,1/2-z
    29  1/2+x,1/2-y,1/2-z
    30  1/2+y,1/2+x,1/2-z
    31  1/2-x,1/2+y,1/2-z
    32  1/2-y,1/2-x,1/2-z

# ATOMIC COORDINATES AND DISPLACEMENT PARAMETERS
loop_ 
   _atom_site_label
   _atom_site_type_symbol
   _atom_site_fract_x
   _atom_site_fract_y
   _atom_site_fract_z
   _atom_site_occupancy
   _atom_site_adp_type
   _atom_site_U_iso_or_equiv
   _atom_site_site_symmetry_multiplicity
Ba1    Ba2+ 0.00000     0.00000     0.00000     1.0000     Uiso 0.0100     2   
O1     O1-  0.00000     0.00000     0.39447     1.0000     Uiso 0.0100     4   

loop_  _atom_type_symbol _atom_type_number_in_cell
  Ba+2    2
  O-1     4

# Note that Z affects _cell_formula_sum and _weight
_cell_formula_units_Z  2
_chemical_formula_sum  "Ba O2"
_chemical_formula_weight  169.33

File: results/experimental-eval/divalent-tungstates-PG15/development/october-v6-v8/attempts/v6-exp-case-002-r2/workspace/phase_1_bao2.cif
 
######################################################################
data_final

# phase info for BaO2 follows
_pd_phase_name  BaO2
_cell_length_a  3.81286
_cell_length_b  3.81286
_cell_length_c  6.84877
_cell_angle_alpha  90.0000
_cell_angle_beta  90.0000
_cell_angle_gamma  90.0000
_cell_volume  99.5666
_symmetry_cell_setting  tetragonal
_symmetry_space_group_name_H-M  "I 4/m m m"
loop_
    _space_group_symop_id
    _space_group_symop_operation_xyz
     1  x,y,z
     2  -y,x,z
     3  -x,-y,z
     4  y,-x,z
     5  -x,y,z
     6  -y,-x,z
     7  x,-y,z
     8  y,x,z
     9  -x,-y,-z
    10  y,-x,-z
    11  x,y,-z
    12  -y,x,-z
    13  x,-y,-z
    14  y,x,-z
    15  -x,y,-z
    16  -y,-x,-z
    17  1/2+x,1/2+y,1/2+z
    18  1/2-y,1/2+x,1/2+z
    19  1/2-x,1/2-y,1/2+z
    20  1/2+y,1/2-x,1/2+z
    21  1/2-x,1/2+y,1/2+z
    22  1/2-y,1/2-x,1/2+z
    23  1/2+x,1/2-y,1/2+z
    24  1/2+y,1/2+x,1/2+z
    25  1/2-x,1/2-y,1/2-z
    26  1/2+y,1/2-x,1/2-z
    27  1/2+x,1/2+y,1/2-z
    28  1/2-y,1/2+x,1/2-z
    29  1/2+x,1/2-y,1/2-z
    30  1/2+y,1/2+x,1/2-z
    31  1/2-x,1/2+y,1/2-z
    32  1/2-y,1/2-x,1/2-z

# ATOMIC COORDINATES AND DISPLACEMENT PARAMETERS
loop_ 
   _atom_site_label
   _atom_site_type_symbol
   _atom_site_fract_x
   _atom_site_fract_y
   _atom_site_fract_z
   _atom_site_occupancy
   _atom_site_adp_type
   _atom_site_U_iso_or_equiv
   _atom_site_site_symmetry_multiplicity
Ba1    Ba2+ 0.00000     0.00000     0.00000     1.0000     Uiso 0.0100     2   
O1     O1-  0.00000     0.00000     0.3945(9)   1.0000     Uiso 0.0100     4   

loop_  _atom_type_symbol _atom_type_number_in_cell
  Ba+2    2
  O-1     4

# Note that Z affects _cell_formula_sum and _weight
_cell_formula_units_Z  2
_chemical_formula_sum  "Ba O2"
_chemical_formula_weight  169.33

File: results/experimental-eval/divalent-tungstates-PG15/development/october-v6-v8/attempts/v6-exp-case-002-r2/workspace/phase_2_wo3_triclinic.cif
 
######################################################################
data_final

# phase info for WO3-triclinic follows
_pd_phase_name  WO3-triclinic
_cell_length_a  7.31677
_cell_length_b  7.53440
_cell_length_c  7.69207
_cell_angle_alpha  89.4575
_cell_angle_beta  90.7293
_cell_angle_gamma  90.2935
_cell_volume  423.986
_symmetry_cell_setting  triclinic
_symmetry_space_group_name_H-M  "P -1"
loop_
    _space_group_symop_id
    _space_group_symop_operation_xyz
     1  x,y,z
     2  -x,-y,-z

# ATOMIC COORDINATES AND DISPLACEMENT PARAMETERS
loop_ 
   _atom_site_label
   _atom_site_type_symbol
   _atom_site_fract_x
   _atom_site_fract_y
   _atom_site_fract_z
   _atom_site_occupancy
   _atom_site_adp_type
   _atom_site_U_iso_or_equiv
   _atom_site_site_symmetry_multiplicity
O10    O2-  0.29710     0.54460     0.49820     1.0000     Uiso 0.0000     2   
W3     W6+  0.24380     0.03130     0.78170     1.0000     Uiso 0.0000     2   
O6     O2-  0.22040     0.76300     0.22320     1.0000     Uiso 0.0000     2   
O8     O2-  0.28400     0.75830     0.76790     1.0000     Uiso 0.0000     2   
O9     O2-  0.29430     0.04220     0.99980     1.0000     Uiso 0.0000     2   
O5     O2-  0.28510     0.25740     0.28700     1.0000     Uiso 0.0000     2   
W1     W6+  0.25660     0.02590     0.28500     1.0000     Uiso 0.0000     2   
O4     O2-  0.49720     0.96380     0.28780     1.0000     Uiso 0.0000     2   
O3     O2-  0.00760     0.46600     0.28840     1.0000     Uiso 0.0000     2   
W2     W6+  0.25020     0.52800     0.21580     1.0000     Uiso 0.0000     2   
W4     W6+  0.24990     0.53380     0.71900     1.0000     Uiso 0.0000     2   
O11    O2-  0.20960     0.48200     0.99280     1.0000     Uiso 0.0000     2   
O12    O2-  0.20880     0.98300     0.50510     1.0000     Uiso 0.0000     2   
O2     O2-  0.50380     0.53610     0.21810     1.0000     Uiso 0.0000     2   
O1     O2-  0.00070     0.03860     0.21000     1.0000     Uiso 0.0000     2   
O7     O2-  0.21860     0.26270     0.72580     1.0000     Uiso 0.0000     2   

loop_  _atom_type_symbol _atom_type_number_in_cell
  O-2     24
  W+6     8

# Note that Z affects _cell_formula_sum and _weight
_cell_formula_units_Z  2
_chemical_formula_sum  "O12 W4"
_chemical_formula_weight  927.39

File: results/experimental-eval/divalent-tungstates-PG15/development/october-v6-v8/attempts/v6-exp-case-002-r3/evaluation/project_replay/phase_0.cif
 
######################################################################
data_final

# phase info for BaO2 follows
_pd_phase_name  BaO2
_cell_length_a  3.81277
_cell_length_b  3.81277
_cell_length_c  6.84838
_cell_angle_alpha  90.0000
_cell_angle_beta  90.0000
_cell_angle_gamma  90.0000
_cell_volume  99.5563
_symmetry_cell_setting  tetragonal
_symmetry_space_group_name_H-M  "I 4/m m m"
loop_
    _space_group_symop_id
    _space_group_symop_operation_xyz
     1  x,y,z
     2  -y,x,z
     3  -x,-y,z
     4  y,-x,z
     5  -x,y,z
     6  -y,-x,z
     7  x,-y,z
     8  y,x,z
     9  -x,-y,-z
    10  y,-x,-z
    11  x,y,-z
    12  -y,x,-z
    13  x,-y,-z
    14  y,x,-z
    15  -x,y,-z
    16  -y,-x,-z
    17  1/2+x,1/2+y,1/2+z
    18  1/2-y,1/2+x,1/2+z
    19  1/2-x,1/2-y,1/2+z
    20  1/2+y,1/2-x,1/2+z
    21  1/2-x,1/2+y,1/2+z
    22  1/2-y,1/2-x,1/2+z
    23  1/2+x,1/2-y,1/2+z
    24  1/2+y,1/2+x,1/2+z
    25  1/2-x,1/2-y,1/2-z
    26  1/2+y,1/2-x,1/2-z
    27  1/2+x,1/2+y,1/2-z
    28  1/2-y,1/2+x,1/2-z
    29  1/2+x,1/2-y,1/2-z
    30  1/2+y,1/2+x,1/2-z
    31  1/2-x,1/2+y,1/2-z
    32  1/2-y,1/2-x,1/2-z

# ATOMIC COORDINATES AND DISPLACEMENT PARAMETERS
loop_ 
   _atom_site_label
   _atom_site_type_symbol
   _atom_site_fract_x
   _atom_site_fract_y
   _atom_site_fract_z
   _atom_site_occupancy
   _atom_site_adp_type
   _atom_site_U_iso_or_equiv
   _atom_site_site_symmetry_multiplicity
Ba1    Ba2+ 0.00000     0.00000     0.00000     1.0000     Uiso 0.0100     2   
O1     O1-  0.00000     0.00000     0.39402     1.0000     Uiso 0.0100     4   

loop_  _atom_type_symbol _atom_type_number_in_cell
  Ba+2    2
  O-1     4

# Note that Z affects _cell_formula_sum and _weight
_cell_formula_units_Z  2
_chemical_formula_sum  "Ba O2"
_chemical_formula_weight  169.33

File: results/experimental-eval/divalent-tungstates-PG15/development/october-v6-v8/attempts/v6-exp-case-002-r3/evaluation/project_replay/phase_1.cif
 
######################################################################
data_final

# phase info for WO3 follows
_pd_phase_name  WO3
_cell_length_a  7.31653
_cell_length_b  7.53380
_cell_length_c  7.69127
_cell_angle_alpha  89.4962
_cell_angle_beta  90.7312
_cell_angle_gamma  90.2977
_cell_volume  423.896
_symmetry_cell_setting  triclinic
_symmetry_space_group_name_H-M  "P -1"
loop_
    _space_group_symop_id
    _space_group_symop_operation_xyz
     1  x,y,z
     2  -x,-y,-z

# ATOMIC COORDINATES AND DISPLACEMENT PARAMETERS
loop_ 
   _atom_site_label
   _atom_site_type_symbol
   _atom_site_fract_x
   _atom_site_fract_y
   _atom_site_fract_z
   _atom_site_occupancy
   _atom_site_adp_type
   _atom_site_U_iso_or_equiv
   _atom_site_site_symmetry_multiplicity
O10    O2-  0.29710     0.54460     0.49820     1.0000     Uiso 0.0113     2   
W3     W6+  0.24380     0.03130     0.78170     1.0000     Uiso 0.0097     2   
O6     O2-  0.22040     0.76300     0.22320     1.0000     Uiso 0.0113     2   
O8     O2-  0.28400     0.75830     0.76790     1.0000     Uiso 0.0113     2   
O9     O2-  0.29430     0.04220     0.99980     1.0000     Uiso 0.0113     2   
O5     O2-  0.28510     0.25740     0.28700     1.0000     Uiso 0.0113     2   
W1     W6+  0.25660     0.02590     0.28500     1.0000     Uiso 0.0097     2   
O4     O2-  0.49720     0.96380     0.28780     1.0000     Uiso 0.0113     2   
O3     O2-  0.00760     0.46600     0.28840     1.0000     Uiso 0.0113     2   
W2     W6+  0.25020     0.52800     0.21580     1.0000     Uiso 0.0097     2   
W4     W6+  0.24990     0.53380     0.71900     1.0000     Uiso 0.0097     2   
O11    O2-  0.20960     0.48200     0.99280     1.0000     Uiso 0.0113     2   
O12    O2-  0.20880     0.98300     0.50510     1.0000     Uiso 0.0113     2   
O2     O2-  0.50380     0.53610     0.21810     1.0000     Uiso 0.0113     2   
O1     O2-  0.00070     0.03860     0.21000     1.0000     Uiso 0.0113     2   
O7     O2-  0.21860     0.26270     0.72580     1.0000     Uiso 0.0113     2   

loop_  _atom_type_symbol _atom_type_number_in_cell
  O-2     24
  W+6     8

# Note that Z affects _cell_formula_sum and _weight
_cell_formula_units_Z  2
_chemical_formula_sum  "O12 W4"
_chemical_formula_weight  927.39

File: results/experimental-eval/divalent-tungstates-PG15/development/october-v6-v8/attempts/v6-exp-case-002-r3/workspace/BaO2.cif
 
######################################################################
data_final

# phase info for BaO2 follows
_pd_phase_name  BaO2
_cell_length_a  3.81277
_cell_length_b  3.81277
_cell_length_c  6.84838
_cell_angle_alpha  90.0000
_cell_angle_beta  90.0000
_cell_angle_gamma  90.0000
_cell_volume  99.5563
_symmetry_cell_setting  tetragonal
_symmetry_space_group_name_H-M  "I 4/m m m"
loop_
    _space_group_symop_id
    _space_group_symop_operation_xyz
     1  x,y,z
     2  -y,x,z
     3  -x,-y,z
     4  y,-x,z
     5  -x,y,z
     6  -y,-x,z
     7  x,-y,z
     8  y,x,z
     9  -x,-y,-z
    10  y,-x,-z
    11  x,y,-z
    12  -y,x,-z
    13  x,-y,-z
    14  y,x,-z
    15  -x,y,-z
    16  -y,-x,-z
    17  1/2+x,1/2+y,1/2+z
    18  1/2-y,1/2+x,1/2+z
    19  1/2-x,1/2-y,1/2+z
    20  1/2+y,1/2-x,1/2+z
    21  1/2-x,1/2+y,1/2+z
    22  1/2-y,1/2-x,1/2+z
    23  1/2+x,1/2-y,1/2+z
    24  1/2+y,1/2+x,1/2+z
    25  1/2-x,1/2-y,1/2-z
    26  1/2+y,1/2-x,1/2-z
    27  1/2+x,1/2+y,1/2-z
    28  1/2-y,1/2+x,1/2-z
    29  1/2+x,1/2-y,1/2-z
    30  1/2+y,1/2+x,1/2-z
    31  1/2-x,1/2+y,1/2-z
    32  1/2-y,1/2-x,1/2-z

# ATOMIC COORDINATES AND DISPLACEMENT PARAMETERS
loop_ 
   _atom_site_label
   _atom_site_type_symbol
   _atom_site_fract_x
   _atom_site_fract_y
   _atom_site_fract_z
   _atom_site_occupancy
   _atom_site_adp_type
   _atom_site_U_iso_or_equiv
   _atom_site_site_symmetry_multiplicity
Ba1    Ba2+ 0.00000     0.00000     0.00000     1.0000     Uiso 0.0100     2   
O1     O1-  0.00000     0.00000     0.3940(9)   1.0000     Uiso 0.0100     4   

loop_  _atom_type_symbol _atom_type_number_in_cell
  Ba+2    2
  O-1     4

# Note that Z affects _cell_formula_sum and _weight
_cell_formula_units_Z  2
_chemical_formula_sum  "Ba O2"
_chemical_formula_weight  169.33

File: results/experimental-eval/divalent-tungstates-PG15/development/october-v6-v8/attempts/v6-exp-case-002-r3/workspace/WO3.cif
 
######################################################################
data_final

# phase info for WO3 follows
_pd_phase_name  WO3
_cell_length_a  7.31653
_cell_length_b  7.53380
_cell_length_c  7.69127
_cell_angle_alpha  89.4962
_cell_angle_beta  90.7312
_cell_angle_gamma  90.2977
_cell_volume  423.896
_symmetry_cell_setting  triclinic
_symmetry_space_group_name_H-M  "P -1"
loop_
    _space_group_symop_id
    _space_group_symop_operation_xyz
     1  x,y,z
     2  -x,-y,-z

# ATOMIC COORDINATES AND DISPLACEMENT PARAMETERS
loop_ 
   _atom_site_label
   _atom_site_type_symbol
   _atom_site_fract_x
   _atom_site_fract_y
   _atom_site_fract_z
   _atom_site_occupancy
   _atom_site_adp_type
   _atom_site_U_iso_or_equiv
   _atom_site_site_symmetry_multiplicity
O10    O2-  0.29710     0.54460     0.49820     1.0000     Uiso 0.0113(24) 2   
W3     W6+  0.24380     0.03130     0.78170     1.0000     Uiso 0.0097(7)  2   
O6     O2-  0.22040     0.76300     0.22320     1.0000     Uiso 0.0113(24) 2   
O8     O2-  0.28400     0.75830     0.76790     1.0000     Uiso 0.0113(24) 2   
O9     O2-  0.29430     0.04220     0.99980     1.0000     Uiso 0.0113(24) 2   
O5     O2-  0.28510     0.25740     0.28700     1.0000     Uiso 0.0113(24) 2   
W1     W6+  0.25660     0.02590     0.28500     1.0000     Uiso 0.0097(7)  2   
O4     O2-  0.49720     0.96380     0.28780     1.0000     Uiso 0.0113(24) 2   
O3     O2-  0.00760     0.46600     0.28840     1.0000     Uiso 0.0113(24) 2   
W2     W6+  0.25020     0.52800     0.21580     1.0000     Uiso 0.0097(7)  2   
W4     W6+  0.24990     0.53380     0.71900     1.0000     Uiso 0.0097(7)  2   
O11    O2-  0.20960     0.48200     0.99280     1.0000     Uiso 0.0113(24) 2   
O12    O2-  0.20880     0.98300     0.50510     1.0000     Uiso 0.0113(24) 2   
O2     O2-  0.50380     0.53610     0.21810     1.0000     Uiso 0.0113(24) 2   
O1     O2-  0.00070     0.03860     0.21000     1.0000     Uiso 0.0113(24) 2   
O7     O2-  0.21860     0.26270     0.72580     1.0000     Uiso 0.0113(24) 2   

loop_  _atom_type_symbol _atom_type_number_in_cell
  O-2     24
  W+6     8

# Note that Z affects _cell_formula_sum and _weight
_cell_formula_units_Z  2
_chemical_formula_sum  "O12 W4"
_chemical_formula_weight  927.39
