Repository: sache07/verifiable-pxrd

# Verifiable pXRD

Reproducible benchmarks and agent experiments for structure determination from
single-phase powder X-ray diffraction and phase analysis of experimental mixtures.

This repository separates four things that are easy to confound:

1. **Benchmarks**: structures, simulated patterns, panel manifests, and hidden-reference
   evaluation.
2. **Scientific environments**: the materials-science Python substrate with read-only
   Crystallography Open Database (COD) access, and the same substrate plus GSAS-II and DICVOL14.
3. **Agent adaptation**: the disjoint training evidence, trainer, and frozen learned
   capability layered on an otherwise identical environment.
4. **Results**: immutable run contracts, submitted CIFs, verifier outputs, and compact
   summaries.

The single-phase agent-adaptation comparison is:

| Condition | Harness | Scientific environment | Capability layer |
| --- | --- | --- | --- |
| LLM chat baseline | imported language-model result | no local environment or tools | solve prompt |
| `matsci-codex` | Codex | materials-science Python stack + read-only COD snapshot | minimal |
| `pxrd-codex` | Codex | materials-science stack + COD + GSAS-II + DICVOL14 | minimal |
| `adapted-codex` | Codex | materials-science stack + COD + GSAS-II + DICVOL14 | frozen learned package |

## Repository map

```text
pxrd-bench/          locked pXRD-100/OOD corpora, patterns, panels, builders
pxrd-bench/divalent-tungstates-PG15/   15 measured multiphase scans, deposited references, frozen evaluator

# divalent-tungstates-PG15 results

The full expanded-manuscript release is indexed in [RELEASE.md](RELEASE.md): five
main conditions, phase-recovery follow-ups, Sol-high/Opus comparisons, and historical
development records. See the [reproduction guide](../../../docs/MULTIPHASE.md) for
all-condition analyses and independent replay.

The original baseline-versus-evolved comparison below contains two 45-attempt
panels on the 15 measured scans in [`pxrd-bench/divalent-tungstates-PG15`](../../../pxrd-bench/divalent-tungstates-PG15/README.md), with three independent attempts per scan:
- **`baseline/`:** GPT-5.6 Sol at Max reasoning effort, using the plain P0 prompt.
- **`evolved/`:** the same model and harness, plus v6, the package promoted by the evolution run in [`results/experimental-evolution/divalent-tungstates`](../../experimental-evolution/README.md) (its `policies/v6/`). The framework that ran it is in [`experiments/experimental-evolution`](../../../experiments/experimental-evolution/README.md).

`summary.json` is regenerated from the two `per_attempt.json` files by `python scripts/summarize_experimental_eval.py`.

## Conditions

| | Baseline | Evolved |
|---|---|---|
| Model | `gpt-5.6-sol`, effort `max` | same |
| Harness | Codex CLI 0.154.0, same runner and sandbox probe | same |
| Prompt | P0 bytes (SHA-256 `0c5def00…`) | P0 bytes followed by the 331-word package guidance (prompt SHA-256 `06abcffc…`) |
| Tools | Python materials stack, GSAS-II, DICVOL14 | same, plus the read-only helper `stoichiometric_analogues.py` |
| References | Frozen DARA-filtered COD 2024 index, no masks | same |
| Inputs | `pattern.csv`, `metadata.json` (byte-identical) | same |
| Resources | 2 CPU, 5 GiB, 128 tasks, no time limit | same |
| Dispatch | up to 10 concurrent | up to 16 concurrent |
| Dates | 2026-10-19/20 | 2026-11-04 |

## Headline

Values are replayed observed-data Rwp (%) on 10.1–99.9°. Lower is better. Each scan contributes the mean of its three attempts.

| | Baseline | Evolved |
|---|---:|---:|
| Mean of per-scan means | 7.90 | **6.71** |
| Median of per-scan means | 7.20 | **5.86** |
| Replayable attempts | 45 / 45 | 45 / 45 |
| Sr₂WO₅ recovered on case-014 | 0 / 3 | 2 / 3 |
| Pb₂WO₅ recovered on case-013 | 2 / 3 | 2 / 3 |
| Pb₃WO₆ recovered on case-013 | 0 / 3 | 0 / 3 |

Paired over the 15 scans (evolved − baseline):
- **Difference:** mean −1.19; evolved is lower on 10 of 15 scans.
- **Tests:** exact two-sided Wilcoxon signed-rank p = 0.026; two-sided sign test p = 0.30.
- **Bootstrap 95% CI** of the mean difference (seed 20261104): −2.14 to −0.41.

| Scan | Precursors | °C | Deposited reference | Baseline | Evolved | Evolved − baseline |
|---|---|---:|---:|---:|---:|---:|
| case-001 | BaCO3 + WO3 | 400 | 8.00 | 7.20 | 7.32 | +0.12 |
| case-002 | BaO2 + WO3 | 200 | 7.20 | 9.12 | 7.83 | -1.30 |
| case-003 | CaCO3 + WO3 | 500 | 18.28 | 7.89 | 7.84 | -0.04 |
| case-004 | CoO + WO3 | 900 | 6.37 | 6.81 | 5.17 | -1.65 |
| case-005 | Co3O4 + WO3 | 500 | 3.78 | 3.46 | 3.32 | -0.14 |
| case-006 | CuO + WO3 | 800 | 45.05 | 6.80 | 5.40 | -1.40 |
| case-007 | MgO + WO3 | 900 | 13.12 | 9.00 | 7.37 | -1.64 |
| case-008 | MnO + WO3 | 900 | 10.22 | 7.42 | 5.86 | -1.56 |
| case-009 | Mn3O4 + WO3 | 900 | 11.38 | 5.20 | 5.26 | +0.06 |
| case-010 | Mn2O3 + WO3 | 500 | 8.27 | 7.05 | 7.16 | +0.11 |
| case-011 | MnO2 + WO3 | 300 | 7.43 | 6.11 | 5.82 | -0.29 |
| case-012 | NiO + WO3 | 900 | 6.74 | 4.42 | 4.61 | +0.19 |

File: results/experimental-eval/divalent-tungstates-PG15/baseline-opus/attempts/case-001-r1/run/messages.log
Now updating the report with the final numbers.

Both CIFs still parse correctly. Final state of the deliverables:

Done.

## Result

**Two crystalline phases — the unreacted precursors. No ternary Ba–W–O product formed at 400 °C.**

| phase | space group | weight fraction |
|---|---|---|
| BaCO₃ (witherite) | *Pmcn* | **0.503 ± 0.002** (stat), ≈ ±0.03 total |
| γ-WO₃ (monoclinic) | *P*2₁/*n* | **0.497 ± 0.002** (stat), ≈ ±0.03 total |

Two-phase Rietveld fit in GSAS-II over 9.9–100.1° 2θ: **R_wp = 7.30 %, R_p = 5.63 %, GOF = 2.10**, 38 refined parameters, converged. Refined cells land within ~0.05 % of the literature values for both phases, and the difference curve contains no unindexed maximum.

## Key findings along the way

- **A +0.3° position offset** affects every reflection. It scales as cos θ, so it is a sample displacement (−582(8) µm), not a zero error; modelling it that way is what brings both cells onto their literature values.
- **BaWO₄ is not present.** A three-phase fit returns 2.7(2) wt% scheelite and lowers R_wp to 7.07 %, which looks compelling but is not: 22 % of the χ² gain lies in 35–39°, where scheelite has no reflections, and its one reflection in a clear region (200, 32.2°) is no stronger than peaks fitted at reflection-free control positions. Upper limit ≈ 3 wt%.
- **Light-atom positions are not determinable.** Releasing C and O drops R_wp to 7.05 % but produces C–O = 1.01/1.44 Å and U_iso = 2.4 Å² — they are held at reference values in the submitted CIFs, and the CIF headers say so. Refined heavy-atom geometry is sound (C–O 1.31 Å, Ba–O 2.68–2.89 Å, W–O 1.76–2.14 Å).
- **Weight-fraction uncertainty is dominated by the WO₃ structural model** (0.503→0.530 switching to the older Tanisaki γ-WO₃ entry), not by counting statistics. Micro-absorption was not corrected, but here the two phases have nearly identical μ (≈1.0 × 10³ cm⁻¹), so Brindley factors largely cancel.
- A triclinic δ-WO₃ model fits marginally better but refines to α = 89.89°, γ = 90.05° — the triclinic metric is not supported, so γ-WO₃ is reported; residual misfit at 23.4–24.7° and 26.9° may reflect a small δ admixture or stacking disorder.

Deliverables at the workspace root: `BaCO3.cif`, `WO3.cif`, `fit.csv`, `result.json`, `report.md`, `final.gpx`, plus `fit_overview.png`.

File: results/experimental-eval/divalent-tungstates-PG15/baseline-opus/attempts/case-002-r1/run/messages.log
I'll start by examining the inputs.

Done. Summary of the analysis:

## Result

**Two crystalline phases — both unreacted precursors; no ternary Ba–W–O product.**

| Phase | Space group | Weight fraction |
|---|---|---|
| BaO₂ (barium peroxide) | `I 4/m m m` | **0.330 ± 0.03** |
| γ-WO₃ (monoclinic) | `P 2₁/n` | **0.670 ± 0.03** |

R_wp = 8.29 %, R_p = 6.06 %, R_wp(exp) = 3.64 %, GOF (χ) = 2.28, R_Bragg = 7.54 %.

## How it was established

- Simulated every COD-filtered entry with elements ⊆ {Ba, W, O, H, C, N}; only BaO₂ and monoclinic WO₃ reproduce the observed reflections, and together they index every peak.
- A **Le Bail fit** (free intensities, same two cells) reaches R_wp = 6.8 % with a flat high-angle residual — so the leftover Rietveld misfit is peak-shape, not a missing phase.
- BaWO₄ and BaCO₃ were each added as a third phase: they refine to 0.3 and 0.4 wt % with ΔR_wp ≈ −0.05 %, i.e. not detected (limit ≈1–1.5 wt %). Consistent with 200 °C being far too low for BaO₂ + WO₃ → BaWO₄.
- Independent validation: refined cells land within 0.2 % of literature for both phases, the refined W positions within 0.008 of published γ-WO₃, and the refined peroxide O–O bond comes out at 1.52 Å (lit. ≈1.49 Å) — none of which was restrained.

## Flagged uncertainties (detailed in `report.md`)

- The pattern carries a **large uncorrected 2θ aberration** (+0.28° at low angle; −495 µm displacement or +0.302° zero offset — both fit equally well and give the same fractions).
- The covariance esd (±0.0015) is far too optimistic; the BaO₂ fraction spanned 0.313–0.364 across reasonable refinement variants, hence ±0.03. **Microabsorption was not corrected** and biases BaO₂ low, so Ba:W = 0.68 should not be read as a batch stoichiometry.
- Amorphous content is not quantified; fractions are normalised over the two modelled phases only.
- Domain sizes/microstrains are fitting parameters, not measurements; WO₃ oxygen positions and all U_iso are fixed (free U_iso went negative), so the CIFs are "correct phase + refined cell and heavy-atom positions", not independent structure determinations.

Deliverables in the workspace root: `final.gpx`, `BaO2.cif`, `WO3.cif`, `fit.csv`, `result.json`, `report.md`, plus `fit.png`.

File: results/experimental-eval/divalent-tungstates-PG15/baseline-opus/attempts/case-003-r1/run/messages.log
All deliverables are complete and verified. Final summary:

## Result

**Three crystalline phases** (a partially reacted CaCO₃ + WO₃ mixture; the 500 °C treatment converted only ~14 % of the tungsten):

| Phase | Space group | Weight fraction | stat. esd | realistic uncertainty |
|---|---|---|---|---|
| γ-WO₃ (monoclinic) | P2₁/c (#14) | 0.568 | 0.002 | ±0.015 |
| CaCO₃ (calcite) | R-3c (#167) | 0.314 | 0.002 | ±0.012 |
| CaWO₄ (scheelite) | I4₁/a (#88) | 0.118 | 0.001 | ±0.015 |

Rwp = 7.22 %, Rp = 5.30 %, GOF = 3.03 (8293 points, 66 variables).

## How it was established
- Candidates screened from the local COD-filtered database over the Ca–C–O–W chemistry; all observed peaks are indexed by the three phases, and **every** reflection of each phase above 2 % relative intensity is observed above background.
- A single refined sample displacement (−0.50 mm, cos θ) explains the common +0.29° shift of all three phases — a strong self-consistency check on the assignment.
- Polymorph discrimination by refinement: monoclinic γ-WO₃ (Rwp 7.2) vs triclinic δ-WO₃ (8.2) vs an older γ coordinate set (8.5); subcell/high-T WO₃ entries can't generate the superstructure lines.
- Six candidate 4th phases (CaO, portlandite, aragonite, vaterite, Ca₃WO₆, H₂WO₄) each refine to ≤ 0.3 wt % with ΔRwp ≤ 0.01 → no evidence for a 4th phase (detection limit ≈ 1 wt %).
- WO₃ (2 W + 6 O) and CaWO₄ (O) coordinates were refined; the resulting W–O/Ca–O distances were checked independently and are chemically sound.

## Stated limits (detailed in `report.md`)
Amorphous content cannot be quantified (no internal standard); microabsorption is uncorrected and likely biases calcite high / W-phases low — consistent with the bulk Ca/W = 1.24 found; ADPs had to be fixed at reference values; WO₃ oxygen positions are only ±0.04 Å; residual misfit is concentrated at the tops of the strongest peaks (profile-shape limitation of the uncalibrated lab line shape), not at unindexed positions.

Files written to the workspace root: `WO3.cif`, `CaCO3.cif`, `CaWO4.cif`, `fit.csv`, `result.json`, `report.md`, `final.gpx` (re-opened in a fresh process to confirm it reproduces exactly the submitted Rwp and fractions). Scripts, variant projects and logs are in `work/`.

File: results/experimental-eval/divalent-tungstates-PG15/baseline-opus/attempts/case-004-r1/run/messages.log
Resuming. (Note: the earlier background comparison run was stopped at its time limit; its first variant had completed.)

Final model converged (Rwp 5.34). Now generating the deliverables.

Now finalizing `result.json` with cell e.s.d.s, per-phase Bragg R-factors and model-dependence information.

All deliverables are written. Final verification passes: `final.gpx` reopens and reproduces R_wp = 5.343 % and the reported fractions.

## Result

**Two crystalline phases — no third phase is detectable:**

| Phase | Space group | Weight fraction | CIF |
|---|---|---|---|
| γ-WO₃ (monoclinic, unreacted precursor) | *P*2₁/*n* | **70.3 wt%** (e.s.d. 0.14; realistic ±1.5) | `WO3.cif` |
| CoWO₄ (wolframite) | *P*2/*c* | **29.7 wt%** (e.s.d. 0.14; realistic ±1.5) | `CoWO4.cif` |

R_wp = 5.34 %, R_p = 4.09 %, GOF = 1.63, 8301 points, 37 variables; R_F = 2.15 % (WO₃, 439 refl.) and 2.35 % (CoWO₄, 140 refl.). Refined cells match literature γ-WO₃ (7.30604(42), 7.53635(44), 7.69312(44) Å, β = 90.8054(37)°) and CoWO₄ (4.66944(29), 5.68363(35), 4.94991(33) Å, β = 90.056(9)°). The fractions imply Co : W ≈ 1 : 4.1, i.e. a WO₃-rich charge in which all the CoO was consumed.

**Key findings along the way**

- Phase ID is unambiguous: the 23.17/23.67/24.41° triplet is γ-WO₃; 19.06, 30.71, 31.51, 36.45, 38.60, 52.13, 65.13° are CoWO₄. Co₃O₄ and CoO were each added as a third phase and both refined to exactly zero weight with no R_wp change.
- The dominant systematic was **not** structural: without an angle-dependent reflection-geometry correction the fit stalls near R_wp ≈ 8 % and drives all U_iso negative. Adding the Suortti surface-roughness correction (A = 0.146, B = 0.780) with physical U_iso dropped R_wp to 5.34 % and stabilised the fractions.
- The available structure database's usual monoclinic WO₃ entry (COD 1528915) contains an impossible 1.58 Å O···O contact, so I transformed COD 2311041 into the conventional *P*2₁/*n* setting instead.

**Stated limits** (detailed in `report.md`): oxygen positions are not determinable (releasing them lowers R_wp to 5.18 % but produces a 1.51 Å W–O bond, so they are held at literature values); U_iso, amorphous content, and the microstrain/size split are not determined; absolute cell accuracy is limited by the −111 µm sample displacement to roughly ±0.002 Å rather than the quoted e.s.d.s.

One note: a background comparison job was stopped when it hit its time limit, but its first variant had already completed and the conclusion from it (Kα₂/Kα₁ refines to 0.61, consistent with the reported 0.5) is included above.

File: results/experimental-eval/divalent-tungstates-PG15/baseline-opus/attempts/case-005-r1/run/messages.log
I'll start by examining the inputs.

Now let me create the data file and instrument parameter file.

Good — `atom.uiso` is settable. Let me extend the refinement script with these options.

Good. Now let me update `build` to accept absolute paths and run the final refinement.

Now let me write the export script for CIFs, fit.csv, and result.json.

Done. Here's what the analysis found and what was delivered.

## Result

The 500 °C product is **not a new compound** — the pattern is quantitatively accounted for by the two precursors:

| Phase | Space group | CIF | Weight fraction |
|---|---|---|---|
| γ-WO3 (monoclinic) | *P*2₁/*n* | `WO3.cif` | 0.752 ± 0.002 |
| Co3O4 (spinel) | *Fd*-3*m* | `Co3O4.cif` | 0.248 ± 0.002 |

Rwp = 2.78 %, Rp = 2.13 %, GOF = 1.62 (background-subtracted R′wp = 11.8 %, since the background is ~17 % of the tallest peak). Phase residuals: RF = 2.9 % (WO3, 440 refl.), 3.4 % (Co3O4, 22 refl.).

Key points of evidence:
- The strongest triplet (23.47/23.95/24.71°) is the γ-WO3 (002)/(020)/(200) group; the rest index on *Fd*-3*m* with a = 8.0838 Å = stoichiometric Co3O4.
- **All peaks sit ~0.35° too high at low angle, falling off as cos θ** — a −669 µm specimen displacement, not a lattice effect. Ignoring it makes both phases look ~1 % compressed; refining it reproduces literature cells for both.
- The refined ratio is 3.15 WO3 : 1 Co3O4 (Co:W = 0.95:1), i.e. the untouched 1:1 Co:W batch of an intended CoWO4 synthesis — internally consistent with no reaction (CoWO4 normally needs ≳600–700 °C).
- CoWO4 was explicitly tested as a third phase: its fraction refines to zero and the difference curve at its strongest line (30.9°) is flat; upper bound ≲1.5 wt%.

## Stated limitations
- Atomic coordinates/ADPs are **not** determined — freely refined Uiso went unphysical (negative for W) while lowering Rwp, so literature coordinates were held fixed; only cells, scales and profile terms were refined.
- Weight fractions span 74.4–75.4 wt% WO3 across acceptable model variants, so 75 ± 1 / 25 ± 1 wt% is the defensible figure; microabsorption is uncorrected and amorphous content is not quantified (no internal standard).
- Residual ~10σ misfits at 34.16/50.26° lie on existing WO3 reflections (anisotropic strain / possible ε-WO3 domains), not at new positions.

Files in the workspace: `WO3.cif`, `Co3O4.cif`, `fit.csv` (+ `fit.png`), `result.json`, `report.md`, `final.gpx` (+ `final.lst`), with the scripts in `scripts/` and model-comparison runs in `work/`.

File: results/experimental-eval/divalent-tungstates-PG15/baseline-opus/attempts/case-006-r1/run/messages.log
I'll start by examining the inputs.

Now the report:

Done. Summary of the analysis:

**Phases found (2 crystalline phases):**

| Phase | Space group | Weight fraction |
|---|---|---|
| CuWO4 (triclinic copper tungstate) | P-1 | 97.5 wt% |
| γ-WO3 (unreacted precursor) | P2₁/n | 2.5 ± 0.2 wt% |

**Fit:** Rwp = 3.78 %, Rp = 2.98 %, Rexp = 2.42 %, GOF = 1.56 over 8301 points and 66 variables; R(F) = 1.34 % (CuWO4) / 2.62 % (WO3).

**How it was established.** I screened all Cu–W–O, Cu–O and W–O entries in the bundled COD-filtered database by pattern simulation. Every strong line matches triclinic CuWO4, but all observed positions sit ~0.27° high with a cos θ dependence — a Bragg–Brentano sample-displacement error, which refines as one parameter (removing it raises χ² ~100×). A CuWO4-only model leaves a residual triplet at 23.44/23.91/24.68° plus lines at 26.9/33.6/33.9°, all indexing as γ-WO3; its refined cell matches literature γ-WO3 to <0.01 Å, and including it drops Rwp from 8.58 % to 3.78 %. CuO and Cu2O refine to 0.00 wt%; Cu3WO6 and Cu2WO4 are excluded because their strongest calculated lines are absent (≤0.6 % of max intensity); the high-pressure CuWO4-II polymorph gives no significant improvement.

**Stated limitations** (detailed in `report.md`): the ±0.03 wt% statistical esd is optimistic — ±0.2 wt% from model-variant spread is realistic; no microabsorption correction; the WO3 structure is scaled only, not refined (its Uiso diverges at 2.5 wt%, and δ/ε-WO3 distortions can't be excluded); CuWO4 oxygen positions are only approximately determined under W-dominated lab-XRD scattering (shortest Cu–O comes out 0.09 Å short of the single-crystal value).

**Deliverables:** `CuWO4.cif`, `WO3.cif`, `fit.csv`, `fit.png`, `result.json`, `report.md`, `final.gpx` (the project all numbers come from), plus `scripts/` and intermediate projects in `work/`.

File: results/experimental-eval/divalent-tungstates-PG15/baseline-opus/attempts/case-007-r1/run/messages.log
Now updating the report for the final (specimen-displacement) model.

Done. Everything in the deliverables comes from the single saved project `final.gpx`.

## Result

The product of MgO + WO₃ at 900 °C is a **three-phase mixture** — an incomplete reaction, with both precursors still present:

| Phase | Space group | CIF | Weight fraction |
|---|---|---|---|
| MgWO₄ (wolframite/huanzalaite) | *P*2/*c* | `phase_MgWO4.cif` | 0.7777 ± 0.005 |
| γ-WO₃ (monoclinic) | *P*2₁/*n* | `phase_WO3.cif` | 0.1518 ± 0.004 |
| MgO (periclase) | *Fm-3m* | `phase_MgO.cif` | 0.0705 ± 0.005 |

**R_wp = 7.99 %, R_p = 5.66 %, GOF = 2.77** (8062 points, 45 parameters, 12.5–100.1° 2θ).

## Evidence highlights

- MgWO₄ carries the five strongest lines; its refined cell (4.6897/5.6740/4.9287 Å, β = 90.775°) matches the published wolframite-type cell to 0.3 %, and refined W–O/Mg–O distances (1.78–2.12 / 2.03–2.18 Å) match the single-crystal values.
- γ-WO₃ is fixed by the 23.43/23.94/24.68° triplet; β-WO₃ (*Pnma*) and δ-WO₃ (*P*-1) were tested with the same protocol and fit worse.
- MgO is required by a clean, otherwise-unexplained line at 43.21°; removing it raises R_wp from 8.05 % to 9.36 %.
- A reflection-position-by-reflection-position search of the difference curve found **no unexplained Bragg intensity** — every >1.5σ residual is either on a modelled reflection or in the asymmetric low-2θ tail of one.

## What I flagged as uncertain

1. **A smooth low-angle intensity deficit** (observed/calculated 0.83 at 15.9° rising to ~1.08 at 40–50°) had to be absorbed with GSAS-II's Suortti function, whose refined *A* = −2.29 is outside the physical 0–1 range. It is an empirical correction, not a measured roughness. Weight fractions change by <1 abs% with or without it.
2. **Microabsorption is uncorrected** (particle sizes unknown). MgO absorbs ~8× less than the tungstates, so 7.1 wt% MgO is more likely an underestimate than an overestimate — which is why I treat the derived bulk Mg:W = 1.31 as suggestive, not as a measured stoichiometry.
3. **WO₃ oxygen positions and all Uiso values are not determined** by these data and are reported at published values; releasing them gave overfitting (O shifts >0.1 fractional units for ≤0.01 % in R_wp).
4. The peak shift was modelled as a −544 µm **specimen displacement** rather than a zero error, because that reproduces *a*(MgO) = 4.2122 Å against periclase's 4.2117 Å (zero-error model gives 4.2160 Å). Weight fractions are insensitive to the choice.
5. GOF = 2.77 rather than ~1 is driven by an unmodelled asymmetric low-2θ tail present on all strong peaks of all three phases — instrumental, not a missing phase. The per-phase size/microstrain values should accordingly be read as profile descriptors, not microstructural measurements.

Files written: `final.gpx`, `fit.csv`, `result.json`, `report.md`, the three CIFs, plus `fit.png` and the scripts in `scripts/`.

File: results/experimental-eval/divalent-tungstates-PG15/baseline-opus/attempts/case-008-r1/run/messages.log
I'll start by examining the inputs.

Clear wolframite (MnWO4) match, plus extra lines consistent with residual WO3. Let me verify the WO3 hypothesis quantitatively.

Now let me build the input files and starting structures.

Now set up the GSAS-II refinement.

Now the report.

Done. Summary of the analysis:

## Result

**Two crystalline phases**, from the MnO + WO₃ 900 °C product:

| phase | space group | weight fraction |
|---|---|---|
| MnWO₄ (wolframite / hübnerite) | *P*2/*c* | **0.978** ± 0.005 |
| γ-WO₃ (unreacted precursor) | *P*2₁/*n* | **0.022** ± 0.005 |

Rietveld fit (GSAS-II 5.7.8): **R_wp = 3.98 %**, R_p = 3.02 %, GOF = 1.44, R_F = 1.14 % (MnWO₄) / 4.1 % (WO₃).

## Key evidence
- Every strong line indexes on the wolframite cell (refined a = 4.83209(4), b = 5.75822(4), c = 4.99749(4) Å, β = 91.2184(5)°), and the refined coordinates stay within ~0.005 fractional units of the published hübnerite structure, giving sensible Mn–O (2.10–2.29 Å) and W–O (1.80–2.14 Å) distances.
- Four weak lines (23.46°, 24.68°, and the 33.55/33.86/34.47° triplet) cannot belong to MnWO₄ and match γ-WO₃. Including it drops R_wp 4.60 → 3.98 % (χ² 23107 → 17235); its scale is 45σ from zero.
- MnO, Mn₃O₄, Mn₂O₃ ruled out: trial third phases refine to zero (MnO 0.07(5) wt%, i.e. < ~0.2 wt% at 3σ), and their strongest lines in clean regions leave ≤ 0.1 % of the main peak in residual.

## Stated limits
WO₃'s atomic coordinates were held at literature values (2 wt%, fully overlapped — not determinable here), and the β angle had to be held to keep the cell stable; the polymorph assignment rests on peak positions, so the closely related triclinic/orthorhombic WO₃ distortions and slight WO₃₋ₓ sub-stoichiometry can't be excluded. Fractions are normalized over modelled crystalline phases only — no internal standard, so amorphous content is unquantified. A large specimen displacement (−0.6 mm) correction and an empirical Suortti roughness correction were needed; the latter is correlated with U_iso, and the displacement limits absolute cell accuracy to ~0.03 % despite the small statistical esds.

Deliverables in the workspace root: `MnWO4.cif`, `WO3.cif`, `fit.csv`, `result.json`, `report.md`, `final.gpx`, plus `fit.png` and the scripts in `scripts/` (`refine_final.py` regenerates the project; intermediate projects are kept in `work/`).

File: results/experimental-eval/divalent-tungstates-PG15/baseline-opus/attempts/case-009-r1/run/messages.log
Both final variants converged. Let me test one with all displacement parameters held at physically sensible fixed values, to avoid the near-zero/negative ADPs.

Final model selected (all ADPs held at physical values; Rwp penalty only 0.016). Now producing the deliverables.

Now the report.

All deliverables are written and verified. Bond distances from the refined CIF (Mn–O 2.12/2.14/2.30 Å, W–O 1.77/1.91/2.14 Å) match published hübnerite within a few thousandths of an Å, confirming the model is chemically sound.

## Result

**One crystalline phase: MnWO₄ (hübnerite, wolframite type, monoclinic *P*2/*c*) — weight fraction 1.000.**

| | |
|---|---|
| *a, b, c* | 4.83056(11), 5.75677(14), 4.99611(12) Å |
| *β*, *V* | 91.2172(10)°, 138.903(9) Å³ |
| R<sub>wp</sub> / R<sub>p</sub> / GOF | 4.94 % / 3.74 % / 1.43 |
| R<sub>F</sub> / R<sub>F²</sub> | 1.66 % / 3.30 % (145 reflections) |
| R<sub>wp</sub> statistical floor | 3.46 % |

**Files:** `MnWO4.cif`, `fit.csv`, `result.json`, `report.md`, `final.gpx` (GSAS-II 5.7.8).

## How I got there

- Simulated all 62 Mn–W–O entries in the local COD subset against the extracted peak list. MnWO₄ was the only real match; every observed peak above 0.8 % relative intensity indexes on its cell.
- A Le Bail fit with MnWO₄ alone reached R<sub>wp</sub> = 5.77 %, and its difference curve shows no positive feature at any WO₃ / Mn₂O₃ / Mn₃O₄ / MnO / Mn₃WO₆ reflection — the MnWO₄-free windows are pure counting noise.
- Two corrections mattered. Peak positions are offset by ≈ +0.25° cos θ, which refines to a −425 µm specimen displacement. More importantly, **surface roughness** was essential: without it all U<sub>iso</sub> went to ≈ −0.018 Å² and the oxygen positions distorted; with the Suortti correction R<sub>wp</sub> fell 9.7 → 5.4 % and the refined O coordinates landed within 0.004 of the literature values — an independent check that the structural model is right.

## What I could not determine

- **The weight fraction is 1.000 by construction**, not by measurement. The useful number is the detection limit: each candidate impurity, added to the converged model, refined to ≤ 0.7 wt % for ΔR<sub>wp</sub> ≤ 0.01 — soaking up profile misfit, not real peaks. No second phase can be claimed; ~1 wt % is the practical limit. Amorphous content cannot be quantified at all (no internal standard).
- **Displacement parameters are not determined** and were held fixed; refining them gains 0.016 % R<sub>wp</sub> and drives W/Mn to ≈ 0 or negative through correlation with roughness. The CIF carries a comment saying so — don't read ADPs from it.
- Lattice-parameter e.s.d.s are statistical only; correlation with the large displacement makes ±0.002 Å realistic, which covers the 0.15 % offset from the literature cell.
- The instrument profile is empirical (none was supplied), with a negative Lorentzian Y term, so no crystallite-size or microstrain values were extracted.

File: results/experimental-eval/divalent-tungstates-PG15/baseline-opus/attempts/case-010-r1/run/messages.log
The background run was stopped at its time limit. Restarting the chosen variant with a longer budget.

Done. Analysis complete; all deliverables are in the workspace root.

## Result

The sample is a **largely unreacted precursor mixture** — the 500 °C treatment barely started the reaction:

| Phase | Space group | Weight fraction | R_F |
|---|---|---|---|
| γ-WO3 (monoclinic) | P2₁/n | 73.8 % | 2.19 % |
| α-Mn2O3 (bixbyite) | Ia-3 | 25.4 % | 1.97 % |
| MnWO4 (hübnerite) | P2/c | 0.74 % | 4.46 % |

**Rwp = 6.66 %, Rp = 4.81 %, Rexp = 2.66 %, GOF = 2.51** over 9.9–100.1° 2θ (8301 points, 39 variables).

A useful cross-check: those fractions give an overall **Mn : W = 1.01 : 1**, exactly the 1:1 charge you'd weigh out to target MnWO4 — so the quantification is internally consistent with the stated precursors, with only ~0.8 mol % of the W converted.

## How the phases were established

- Screened the local COD subset (62 098 CIFs) for all Mn/W/O compositions (73 candidates), cross-correlated simulated patterns against the data over a 2θ shift window. γ-WO3 won by a wide margin.
- Mn2O3 came out of the WO3-only residual: the largest leftover peak (23 % of max) plus companions index as 222/400/440/622 of a bcc cell with a = 9.4166 Å (literature bixbyite 9.4146 Å).
- MnWO4 rests on an isolated residual peak at 18.71° (its unique 100 line) plus matching excesses at its 1-11/111 doublet, 021 and 022. Control tests with absent phases (Mn3O4, β-MnO2, Mn3WO6) gave about half the Rwp gain and insignificant fractions.

## Things I'd flag

- **The esds understate the real uncertainty.** Across the model variants I tried, fractions spanned WO3 73.8–76.4 %, Mn2O3 23.5–25.5 %, MnWO4 0.7–1.3 %. I'd quote 75 ± 1.5 / 24.5 ± 1.5 / 1.0 ± 0.4 %. No microabsorption correction was applied.
- **MnWO4's structure is not determined here** — only its scale factor. The CIF is the literature wolframite model.
- **WO3 oxygen positions are not determined either.** Released, they drift to implausible values with negative Uiso; they're fixed at published coordinates and only the W positions (which barely move) were refined.
- Refined β = 90.683° for WO3 sits ~0.21° below the accepted 90.89°, while a/b/c and V agree closely — the least trustworthy refined lattice parameter.
- Peak positions needed a large specimen displacement (−619 μm). A pure +0.30° zero offset fits the profile equally well but forces all three cells ~1 % too small, so displacement is the right reading.
- Residuals are serially correlated (DW = 0.36); the leftover misfit sits entirely on already-indexed strong WO3 lines, not on unexplained peaks. Any amorphous content can't be quantified without an internal standard.

Details and the full reasoning are in `report.md`; the project is `final.gpx`.

File: results/experimental-eval/divalent-tungstates-PG15/baseline-opus/attempts/case-011-r1/run/messages.log
Tests of preferred orientation and extra strain models gave only marginal gains. Model **N** is the best physically-sound refinement. Let me now write a single clean end-to-end final script.

Now a final verification that the submitted `final.gpx` reproduces the submitted numbers, and a check of all deliverables.

Done. All deliverables are in the workspace root.

## Result

The sample is the **unreacted precursor mixture** — no Mn–W–O compound formed at 300 °C.

| Phase | Identity | Space group | Weight fraction | CIF |
|---|---|---|---|---|
| WO₃ | γ-WO₃ (monoclinic) | *P*2₁/*n* (14), *Z* = 8 | **70.3 wt%** | `WO3_gamma_monoclinic.cif` |
| MnO₂ | β-MnO₂, pyrolusite (rutile) | *P*4₂/*mnm* (136), *Z* = 2 | **29.7 wt%** | `MnO2_pyrolusite.cif` |

R<sub>wp</sub> = 6.83 %, R<sub>p</sub> = 5.03 %, R<sub>exp</sub> = 2.69 %, *S* = 2.54 (8301 points, 40 variables). The refined ratio corresponds to MnO₂:WO₃ = 1.13:1 molar, i.e. a near-equimolar mix.

**Evidence:** the 002/020/200 triplet at 23.44/23.93/24.69° fixes γ-WO₃, and the residual peaks left by a WO₃-only fit (29.01, 37.68, 56.96, 59.66, 65.1, 67.5, 72.5°) index exactly as pyrolusite 110/101/211/220/002/310/301 with a near-regular MnO₆ octahedron (Mn–O 1.89 Å). Seven candidate third phases (MnWO₄, Mn₂O₃, Mn₃O₄, MnO, ramsdellite-MnO₂, tetragonal WO₃) each refined to ≤1.2 wt% with no fit improvement.

**Stated limits** (detailed in `report.md`):
- Weight fractions carry a realistic **±3 wt%**, not the ±0.2 wt% least-squares esd — the value moves between 70 and 74 wt% WO₃ across defensible peak-shape/displacement models.
- Lattice parameters are ~**+0.15 % systematically large** in *both* phases, from an uncorrected 2θ zero (+0.393°) on an uncalibrated instrument; relative metrics are sound, absolute ones are not.
- **Oxygen positions are not determined.** Refining them freely reached R<sub>wp</sub> ≈ 5.2 % but produced 1.2–1.3 Å W–O distances and negative U<sub>iso</sub> — absorbed misfit, not structure. The submitted CIFs hold O at published coordinates, so they are lattice-refined literature models rather than independent structure determinations.
- A few-wt% triclinic δ-WO₃ component cannot be excluded but is not separable from anisotropic strain broadening of γ-WO₃ at this profile quality, so it was not included.
- U<sub>iso</sub>(Mn) pinned at its 0.025 Å² bound, likely signalling stacking disorder in the MnO₂ — the main reason the MnO₂ fraction is the less certain of the two.

File: results/experimental-eval/divalent-tungstates-PG15/baseline-opus/attempts/case-012-r1/run/messages.log
I'll start by examining the inputs.

Now writing the result file and report.

Done. Here's what the data show and what I delivered.

## Result

| Phase | Space group | Refined cell (Å, °) | Weight fraction |
|---|---|---|---|
| **NiWO4** (wolframite) | *P*2/*c* | 4.60101(11), 5.66369(15), 4.91076(14), β 89.980(10) | **76.0 wt%** |
| **γ-WO3** (monoclinic) | *P*2₁/*n* | 7.30333(28), 7.53483(30), 7.69010(30), β 90.815(4) | **24.0 wt%** |

**Rwp = 4.33 %, Rp = 3.38 %, GOF = 1.25**, 8282 points (10–100° 2θ), 44 parameters.

Files written to the workspace root: `NiWO4.cif`, `WO3.cif`, `fit.csv` (2θ, obs, calc, diff, background), `result.json`, `report.md`, `final.gpx`. Scripts and intermediate trial projects are in `work/`.

## Evidence

- NiWO4 explains the strongest peak (30.87°, (111)/(-111)) plus 19.20, 23.89, 24.84, 31.49, 36.5, 39.05, 41.61, 52.27, 54.57°; γ-WO3 explains the 23.04/23.52/24.28° triplet and the 33.2–34.1° group. No unassigned peaks remain anywhere in the pattern.
- **No unreacted NiO**: its strongest line (43.3°) is absent; added as a third phase it refines to 0.08 ± 0.10 wt% with zero change in Rwp. Reduced tungsten oxides were also tested and rejected.
- Implied bulk W:Ni ≈ 1.42, i.e. the charge was W-rich and all NiO was consumed.

## Limits I want to flag

- **O positions are assumed, not measured.** Freeing the NiWO4 oxygens lowers Rwp to ~4.09 % but drives bond-valence sums to 2.4 (Ni²⁺) and 4.8 (W⁶⁺) — systematic-error absorption, not structure. Both CIFs keep published O coordinates (NiWO4 wolframite; WO3 from Loopstra & Boldrini's neutron refinement, which I re-expressed in the conventional *P*2₁/*n* cell and verified reproduces the original pattern exactly). Refined heavy-atom positions give correct chemistry (BVS 1.90 / 6.45 / 6.35).
- The ±0.11 wt% esd is counting statistics only. Across every model variant I tested (background terms, zero-offset vs displacement, three WO3 starting models, two profile parameterisations, polarization 0.5–0.95, preferred orientation, O free/fixed) WO3 stayed in 23.4–25.0 wt%; a realistic figure is **24 ± 2 wt%**.
- Any amorphous content is invisible (no internal standard), so fractions are over the modelled crystalline phases only. Profile/microstrain parameters and the refined polarization (0.706) are effective values — no calibrated instrument profile was supplied. NiWO4's β is only ~2σ from 90°, and a minor triclinic δ-WO3 admixture can be neither confirmed nor excluded.

File: results/experimental-eval/divalent-tungstates-PG15/baseline-opus/attempts/case-013-r1/run/messages.log
Let me improve the export to include formulas, cell uncertainties and clearer phase identification.

Done. Here's what the analysis found.

## Result — 5 crystalline phases (Rwp = 10.60 %, Rp = 7.05 %, Rexp = 3.49 %, GOF = 3.03)

| phase | formula | SG | wt % | realistic unc. |
|---|---|---|---|---|
| stolzite (scheelite PbWO4) | PbWO4 | I4₁/a | 60.2 | ±3 |
| Pb2WO5 (Pb2MoO5 type) | Pb2WO5 | C2/m | 12.8 | ±4 |
| γ-WO3 (unreacted) | WO3 | P2₁/n | 10.1 | ±2 |
| massicot β-PbO | PbO | Pbcm | 9.2 | ±5 |
| litharge α-PbO | PbO | P4/nmm | 7.7 | ±5 |

So: a partially reacted, slightly Pb-rich charge (derived Pb/W = 1.26) — mostly converted to PbWO4, with the 2:1 intermediate Pb₂WO₅ plus leftover PbO (both polymorphs, nanocrystalline) and WO₃.

**Key analysis steps**
- The whole pattern carries a **+0.25° 2θ offset** (all phases shifted equally); modeled as specimen displacement. Without it every cell is ~0.4 % too small and identification goes wrong.
- A **Suortti surface-roughness correction** was needed (strongly absorbing specimen); without it the high-angle PbWO4 peaks are under-calculated by ~20 % and the displacement parameters collapse to zero.
- Pb₂WO₅ was found by indexing the residual: 23 of 28 residual lines index on a monoclinic cell within ~1 % of Pb₂MoO₅, with matching intensity ranking. Each minor phase was verified by leave-one-out refinements (ΔRwp +2.2 to +3.8 %).
- I found and fixed a trap: the COD litharge entry imports into GSAS-II with Pb on a 4-fold site (stoichiometry Pb₂O). Rebuilding it correctly dropped Rwp from 11.2 → 10.3 % and shifted the PbO fractions substantially.

**Stated limits** (detailed in `report.md`): one peak at 30.15/30.24° (1.7 % of Bragg intensity, 30σ) is unexplained — a Le Bail test shows the refined C2/m lattice has no reflection there, which hints the real Pb₂WO₅ is a primitive variant; the α/β-PbO split is poorly conditioned (total PbO ≈ 17 wt % is the robust number); oxygen positions are not refinable from these Pb/W-dominated data, so all coordinates are held at reference values (free refinement gave W–O 1.68 Å for 0.25 % Rwp gain); amorphous content is not quantified.

**Files** (workspace root, duplicated in `out/`): `stolzite.cif`, `Pb2WO5.cif`, `WO3.cif`, `massicot.cif`, `litharge.cif`, `fit.csv`, `result.json`, `final.gpx`, `fit_plot.png`, `report.md`.

File: results/experimental-eval/divalent-tungstates-PG15/baseline-opus/attempts/case-014-r1/run/messages.log
Let me test whether the third COD Sr–W–O phase (Sr₃W₂O₉) accounts for the unexplained peaks.

Promising lead — I found a candidate cell for the unknown phase. Let me verify it and search the database by cell parameters.

Done. Summary of what I found and delivered.

## Phases

| Phase | Structure | Space group | wt % (over modelled phases) |
|---|---|---|---|
| **SrWO₄** | scheelite, *a*=5.41866(16), *c*=11.96043(30) Å | *I*4₁/*a* | **85.7 ± 1.5** |
| **WO₃** | γ-WO₃, *a*=7.3008, *b*=7.5383, *c*=7.6942 Å, β=90.72° | *P*2₁/*n* | **14.3 ± 1.5** |

Fit: R*wp* = 9.72 %, R*p* = 7.04 %, S = 2.75 (χ² = 7.56), R(*F*) = 3.6 % (SrWO₄) / 15.2 % (WO₃).

## Key steps

- The raw 2θ scale is off by **+0.33·cos θ degrees** (specimen displacement). Calibrating this against twelve isolated peaks was essential — uncorrected d-spacings are biased by up to 1.5 %, which is what made identification ambiguous at first. After correction both refined cells match literature values to <0.1 %.
- SrWO₄ is the expected product; γ-WO₃ is unreacted precursor, confirmed by its full (002)/(020)/(200) triplet and the 33.9–34.5° group with correct intensity ratios.
- A **Suortti surface-roughness correction** was needed (strongly absorbing Sr/W powder in reflection); without it the refinement drives U*iso* negative.

## What I could not determine

A **third crystalline phase is definitely present** — a strong, clean, isolated peak at d = 3.035 Å plus ~11 more lines, together ≈ **11 % of the total Bragg intensity** — and I could not identify it. I searched the full local COD-filtered database (61 481 CIFs, also with isotropic cell scaling to catch Sr analogues of Ca/Ba/Pb compounds), ran autoindexing plus a custom indexer, and explicitly tested and rejected SrCO₃, SrO/SrO₂/Sr(OH)₂, all other WO₃ polymorphs, reduced W oxides, crucible/holder materials, and Sr₃WO₆ built from the Ca₃WO₆ and Ba₃WO₆ structure types. Chemically it is most likely Sr₂WO₅ or Sr₃WO₆ (neither is in the database), but that is not established by the data.

I modelled those reflections as 12 independent peaks so they do not bias the two-phase scale factors; the SrWO₄:WO₃ ratio is stable to ±1.5 wt % across modelling choices (85.7/14.3 with them, 87.2/12.8 without). **The absolute fractions apply only to the modelled subset** — if the unknown is a Sr–W–O compound of similar scattering power it would be ~10 wt %, putting true values near SrWO₄ 77 %, WO₃ 13 %, unknown 10 %. That is an order-of-magnitude estimate, flagged as such in `report.md`.

Files in the working directory: `SrWO4.cif`, `WO3.cif`, `fit.csv`, `result.json`, `report.md`, `final.gpx` (plus `scripts/` and `work/` with the full analysis trail).

File: results/experimental-eval/divalent-tungstates-PG15/baseline-opus/attempts/case-015-r1/run/messages.log
Now the report:

All deliverables are in place. Summary of what I found and did:

## Result

The product is a **three-phase mixture** — the reaction between the WO₃ and ZnO precursors went only ≈73 % to completion:

| phase | space group | CIF | weight fraction (normalised over modelled crystalline phases) |
|---|---|---|---|
| ZnWO₄ (sanmartinite) | *P*2/*c* | `ZnWO4.cif` | **0.7344(17)** |
| γ-WO₃ (unreacted) | *P*2₁/*c* | `WO3.cif` | **0.2021(13)** |
| ZnO (zincite, unreacted) | *P*6₃*mc* | `ZnO.cif` | **0.0635(15)** |

**Fit: R_wp = 4.73 %, R_p = 3.63 %, GOF = 1.25** (8301 points, 44 parameters).

## Evidence chain
- ZnWO₄ alone → R_wp 14.8 %, with a clean residual peak set at *d* = 3.825/3.747/3.636/3.334/2.681/2.614/1.916/1.879/1.820 Å that indexes one-to-one on γ-WO₃ → adding WO₃ gives R_wp 6.43 %.
- Two residuals then survive at *d* = 2.814 and 1.625 Å where neither ZnWO₄ nor WO₃ has a reflection; these are ZnO (100) and (110) → adding ZnO gives R_wp 4.73 %, and its cell refines to *a* = 3.2514(4), *c* = 5.2081(5) Å, within 0.05 % of literature zincite.
- Independent check: the fractions imply a bulk Zn:W ratio of **0.97:1**, exactly what a partially reacted equimolar charge must give.
- After three phases the difference curve is noise across 10–100°.

## Flagged limitations (detailed in `report.md`)
- Statistical esds understate reality; across four alternative displacement-parameter/roughness treatments the fractions span ZnWO₄ 73.4–74.3, WO₃ 19.0–20.2, ZnO 6.3–6.7 wt% → realistic **±1 wt%** (ZnO ±0.3).
- A Suortti surface-roughness correction was essential (R_wp 9.2 → 5.3 %) and is strongly correlated with *U*_iso; ZnWO₄'s *U*_iso had to be fixed at 0.0050 Å² and should not be interpreted.
- WO₃ and ZnO atomic coordinates are **adopted from the literature, not determined** — a small triclinic δ-WO₃ admixture cannot be excluded. The per-phase "size" terms are fitting parameters only (no calibrated instrument profile was supplied) and must not be read as crystallite sizes.
- Amorphous content is not quantified (no internal standard), so fractions are crystalline-normalised as requested.

`final.gpx` is the self-contained GSAS-II project that produced the submitted CIFs, fractions and `fit.csv`; `fit.png` plots the fit; scripts are in `work/scripts/`, comparison projects in `work/out/`.

File: results/experimental-eval/divalent-tungstates-PG15/baseline-sol-high/attempts/case-001-r1/run/messages.log
I’ll inspect the diffraction data and metadata first, then identify candidate phases, refine them in GSAS-II, and validate that every submitted artifact is generated from the final project. I’ll keep phase-count and composition uncertainty explicit rather than forcing extra phases.

The chemistry strongly suggests Ba–W–O products, but 400 °C also makes unreacted BaCO₃/WO₃ plausible. I’m now extracting peak positions and comparing them against candidate structures from the local crystallographic database before choosing the minimum defensible phase set.

Peak matching supports monoclinic WO₃ as the dominant phase and orthorhombic BaCO₃ as a likely second phase; the expected strongest independent BaWO₄ reflection near 31.9° is not evident. I’m screening alternative WO₃ polymorphs and phase combinations by actual Rietveld residuals, including a BaWO₄ add/drop test.

The first refinement attempt exposed a scale-parameter degeneracy from the GSAS-II CSV importer; I fixed the overall scale and now refine only phase scales. The corrected screen is running cleanly across the polymorph and phase-addition models.

The corrected two-phase refinement is now strong: monoclinic WO₃ plus witherite BaCO₃ gives \(R_{wp}\approx9.1\%\) over 10–90°, with both phases’ cells refining smoothly and an interim split near 45/55 wt%. I’m tightening the profile model, then I’ll test whether BaWO₄ has a statistically meaningful positive fraction.

The BaWO₄ add/drop test refined to only ~0.6 wt% and reduced \(R_{wp}\) by just 0.08 percentage point, while its strongest independent line near 32.2° is not supported (the added phase over-calculates that region). I’m therefore treating BaWO₄ as below reliable detection and retaining the defensible two-phase model. The full-range final refinement is now being regenerated for submission.

The full-range project converged at \(R_{wp}=8.71\%\), yielding 45.17 wt% monoclinic WO₃ and 54.83 wt% witherite BaCO₃. I’m doing the final integrity checks now: reopening the GPX, reparsing both exported CIFs, and verifying that `fit.csv` and `result.json` numerically agree with the saved project.

Completed and validated the GSAS-II refinement.

- Monoclinic WO₃: **45.17 wt%**
- Witherite BaCO₃: **54.83 wt%**
- Fit: **Rwp 8.71%, Rp 6.56%, GOF 2.50**

BaWO₄ was tested but not reliably supported; approximately ≤1 wt% cannot be excluded.

Files:

- [result.json](<ATTEMPT_WORKSPACE>/result.json)
- [report.md](<ATTEMPT_WORKSPACE>/report.md)
- [fit.csv](<ATTEMPT_WORKSPACE>/fit.csv)
- [final.gpx](<ATTEMPT_WORKSPACE>/final.gpx)
- [WO₃ CIF](<ATTEMPT_WORKSPACE>/phases/wo3_monoclinic.cif)
- [BaCO₃ CIF](<ATTEMPT_WORKSPACE>/phases/baco3_witherite.cif)
