Repository: sache07/verifiable-pxrd

# divalent-tungstates-PG15 results

The full expanded-manuscript release is indexed in [RELEASE.md](RELEASE.md): five
main conditions, phase-recovery follow-ups, Sol-high/Opus comparisons, and historical
development records. See the [reproduction guide](../../../docs/MULTIPHASE.md) for
all-condition analyses and independent replay.

The original baseline-versus-evolved comparison below contains two 45-attempt
panels on the 15 measured scans in [`pxrd-bench/divalent-tungstates-PG15`](../../../pxrd-bench/divalent-tungstates-PG15/README.md), with three independent attempts per scan:
- **`baseline/`:** GPT-5.6 Sol at Max reasoning effort, using the plain P0 prompt.

File: results/experimental-eval/divalent-tungstates-PG15/baseline-sol-high/attempts/case-001-r2/run/messages.log
I’ll inspect the diffraction pattern, metadata, and available crystallography tooling first, then identify candidates and build a reproducible GSAS-II refinement. I’ll validate that the exported CIFs, fractions, profile, statistics, and final project all come from the same final model.

The chemistry points first to BaWO₄ formation, but 400 °C is low enough that residual BaCO₃ and/or WO₃ are plausible. I’m treating those only as hypotheses and will test them against the full peak list and local structure database before refinement.

Peak positions already reject BaWO₄ as the dominant product: its characteristic 26.45°/31.86° pair is absent, while the observed 23–25° WO₃ triplet and many BaCO₃ lines are present. I’m now comparing alternative WO₃ polymorph structures quantitatively, including a trace-BaWO₄ test, so the low-temperature precursor context does not bias the phase call.

The first automated refinement exposed a GSAS-II scale-parameter ambiguity, so I corrected the model to refine phase scales explicitly while keeping the global histogram scale fixed. The corrected run is progressing normally but is computationally slower than the initial screening; I’m keeping the cell/profile stages separate to catch unstable parameters.

The monoclinic/triclinic candidates are being judged on full-pattern Rietveld residuals, not just peak lookup. One older pseudo-orthorhombic WO₃ model became numerically unstable when its cell was released, which itself is evidence against that structural description for this dataset; the modern monoclinic variants remain under refinement.

The best stable two-phase fit so far is monoclinic WO₃ (P2₁/c) plus orthorhombic BaCO₃ (Pnma), at roughly 45.3/54.7 wt%. Closely related monoclinic settings give similar chemistry but a measurably poorer profile, while the smaller-cell WO₃ candidate is decisively rejected. I’m checking the lower-symmetry triclinic alternative and then the trace BaWO₄ contribution.

A trace scheelite BaWO₄ component is supported: adding it lowers Rwp from 8.50% to 8.42% and refines to about 0.6 wt%, with its strongest expected lines accounting for small residual intensity. Because that result is near the practical detection limit and the instrument profile is uncalibrated, I’ll report it as tentative and distinguish formal counting-statistical uncertainty from larger model uncertainty. I have also replaced the over-parameterized width function with a positive, three-parameter profile; it gives a slightly higher but physically defensible Rwp (~8.74%).

The final refinement is converged and internally consistent: Rwp 8.715%, Rp 6.771%, GOF 2.506, with positive profile terms and maximum shift/s.u. 0.007. The normalized result is 44.65 wt% WO₃, 54.73 wt% BaCO₃, and 0.62 wt% tentative BaWO₄. I’m doing the final file-level audit now (GPX reload, CIF parsing, profile arithmetic, and JSON normalization).

Completed the GSAS-II phase analysis and refinement.

Crystalline phase fractions:

- WO₃, monoclinic P2₁/c: 44.65 wt%
- BaCO₃, orthorhombic Pnma setting: 54.73 wt%
- BaWO₄, scheelite I4₁/a: 0.62 wt% — tentative near-detection-limit phase

Final fit: Rwp 8.715%, Rp 6.771%, GOF 2.506.

Files:

- [result.json](<ATTEMPT_WORKSPACE>/result.json)
- [report.md](<ATTEMPT_WORKSPACE>/report.md)
- [fit.csv](<ATTEMPT_WORKSPACE>/fit.csv)
- [final.gpx](<ATTEMPT_WORKSPACE>/final.gpx)
- [WO3 CIF](<ATTEMPT_WORKSPACE>/phase_1_WO3.cif)
- [BaCO3 CIF](<ATTEMPT_WORKSPACE>/phase_2_BaCO3.cif)
- [BaWO4 CIF](<ATTEMPT_WORKSPACE>/phase_3_BaWO4.cif)

The GPX was reloaded and verified against every row of `fit.csv`; CIF parsing, fraction normalization, and reported fit statistics also passed validation.

File: results/experimental-eval/divalent-tungstates-PG15/baseline-sol-high/attempts/case-001-r3/run/messages.log
I’ll inspect the pattern, metadata, and available crystallography tooling first, then identify candidate phases and build/refine the final multiphase GSAS-II model. I’ll keep phase fractions normalized over the crystalline phases and explicitly flag any ambiguity in the report.

The chemistry points to BaWO₄ as the likely reaction product, but 400 °C is low enough that unreacted BaCO₃ and/or WO₃ may remain. I’m treating that only as a prior; the measured peak positions and full-pattern fit will decide which phases are retained.

The diagnostic peak set strongly supports two unreacted precursors: monoclinic WO₃ gives the characteristic split cluster near 23–25° and 33–35°, while orthorhombic BaCO₃ accounts for the extra lines near 19.8°, 28.0°, 43.3°, 44.5°, and 47.1°. I do not see the defining BaWO₄ pattern (especially its expected strong ~26.5° and ~31.9° pair), so I’m proceeding with a two-phase WO₃ + BaCO₃ refinement and will test whether adding BaWO₄ is justified.

The first Rietveld pass confirms the two-phase assignment and reaches a good profile match, but it also exposed a scale degeneracy in GSAS-II’s defaults and strong correlation among unconstrained profile terms. I’m rebuilding the refinement with the histogram scale fixed and a reduced, physically interpretable profile model before accepting fractions. I’ll also quantify whether a BaWO₄ third phase gives a meaningful improvement.

The reduced two-phase model is stable. A physically reasonable pseudo-Voigt profile improves the fit to \(R_{wp}=8.81\%\), and a BaWO₄ trial drives its scale to the numerical floor rather than yielding a refinable phase. The refined crystalline fractions are about 46.1 wt% WO₃ and 53.9 wt% BaCO₃; I’m now exporting the exact final project, CIFs, profile, and machine-readable results, with model-choice uncertainty distinguished from the smaller formal least-squares errors.

Completed the two-phase GSAS-II refinement:

- Monoclinic WO₃: 46.1 ± 2 wt%
- Orthorhombic BaCO₃: 53.9 ± 2 wt%
- Fit: Rwp 8.81%, Rp 6.72%, GOF 2.53

BaWO₄ was tested but not supported by the pattern.

Outputs:

- [result.json](<ATTEMPT_WORKSPACE>/result.json)
- [report.md](<ATTEMPT_WORKSPACE>/report.md)
- [fit.csv](<ATTEMPT_WORKSPACE>/fit.csv)
- [final.gpx](<ATTEMPT_WORKSPACE>/final.gpx)
- [WO3.cif](<ATTEMPT_WORKSPACE>/WO3.cif)
- [BaCO3.cif](<ATTEMPT_WORKSPACE>/BaCO3.cif)

File: results/experimental-eval/divalent-tungstates-PG15/baseline-sol-high/attempts/case-002-r1/run/messages.log
I’ll inspect the pattern, metadata, and installed diffraction tooling first, then identify candidate phases and build a reproducible GSAS‑II refinement. I’ll keep the reported fractions limited to modeled crystalline phases and flag any ambiguity explicitly.

The dominant peaks do not look like a single Ba–W oxide: several strong neighboring reflections around 23–27° and split/extra peaks near 33–35° indicate a multiphase product. I’m now matching candidate BaWO₄, WO₃, and BaO₂ structures against the full pattern before deciding whether any additional phase is justified.

The two-phase model now accounts for the full peak set and gives an initial Rwp of about 7.9%, with approximately 65 wt% WO₃ and 35 wt% BaO₂. I’m tightening the refinement now: the first pass exposed strong correlations in unconstrained profile terms, so I’m comparing the plausible WO₃ settings and simplifying the peak-shape model before treating the fractions as final.

The candidate search is taking longer because each WO₃ structure is being resimulated with both Cu Kα components and independently optimized peak width/lattice scale. The current refined profile already leaves no strong unmatched crystalline peaks; this comparison is specifically to distinguish closely related WO₃ polymorph descriptions, not to search for a missing major phase.

The structure comparison favors the conventional monoclinic P2₁/c WO₃ model; two equivalent literature CIF descriptions fit closely, while tetragonal, orthorhombic, and simple P2₁/m alternatives fit substantially worse. I’m switching to the slightly better P2₁/c coordinate set and rerunning with the redundant overall scale fixed and fewer profile variables, which should remove the singularity without changing the phase conclusion.

The final two-phase refinement is stable and free of the earlier scale singularity. A trial third-phase refinement put BaWO₄ at only 0.25(11) wt% without its diagnostic ~31.9° peak, so I’m treating that as below reliable detection rather than reporting an overfit trace phase. I’m doing the final cross-check now that the JSON, CIFs, profile, and GPX all reproduce the same numbers.

Completed the PXRD analysis and GSAS-II refinement.

Results:

- Monoclinic WO₃, P 2₁/n: 65.76 wt%
- Tetragonal BaO₂, I 4/mmm: 34.24 wt%
- Rwp = 8.86%, Rp = 6.56%, reduced χ² = 5.91

BaWO₄ was below reliable detection (~0.25 wt% trial result; estimated upper bound ~0.5 wt%) and was excluded.

Files:

- [result.json](<ATTEMPT_WORKSPACE>/result.json)
- [report.md](<ATTEMPT_WORKSPACE>/report.md)
- [fit.csv](<ATTEMPT_WORKSPACE>/fit.csv)
- [final.gpx](<ATTEMPT_WORKSPACE>/final.gpx)
- [phase_WO3.cif](<ATTEMPT_WORKSPACE>/phase_WO3.cif)
- [phase_BaO2.cif](<ATTEMPT_WORKSPACE>/phase_BaO2.cif)

File: results/experimental-eval/divalent-tungstates-PG15/baseline-sol-high/attempts/case-002-r2/run/messages.log
I’ll inspect the diffraction pattern and metadata first, then identify candidate phases and build/refine a multi-phase GSAS-II model. I’ll keep the reported fractions normalized to the crystalline phases actually supported by the fit and flag any ambiguity.

The chemistry suggests a tungstate product with possible unreacted BaO₂/WO₃, but I’m treating that only as a search constraint. I’m now extracting peak positions and querying the local crystallographic database for Ba–W–O and precursor structures before refinement.

The first refinement confirms that monoclinic WO₃ plus tetragonal BaO₂ accounts for the dominant peaks, with an initial crystalline split near 66/34 wt%. The oldest WO₃ database entry is metrically orthogonal but declared triclinic, which makes cell refinement numerically singular; I’m switching to modern monoclinic WO₃ models and comparing them quantitatively rather than retaining that unstable representation.

A stable two-phase refinement reaches single-digit Rwp. The unconstrained profile trial then drove one Gaussian term and BaO₂ microstrain negative, so I’m rejecting that nominally lower but nonphysical parameterization. I’m fixing the instrumental baseline width, retaining positive phase-size broadening, and checking monoclinic versus triclinic WO₃ under the same refinement recipe; their close structural relationship is the main remaining identification uncertainty.

The final full-range model is converged (maximum shift/e.s.d. 0.083) with Rwp 7.66%. It gives 65.50 wt% triclinic WO₃ and 34.50 wt% tetragonal BaO₂ on the modeled-crystalline basis. I’m doing a final integrity check on the CIFs, project, JSON, and point-by-point profile before handing them off.

Identified two crystalline phases:

- Triclinic WO₃ (P-1): **65.50 wt%**
- Tetragonal BaO₂ (I4/mmm): **34.50 wt%**

Fractions are normalized over modeled crystalline phases. Final fit: Rwp 7.66%, Rp 5.70%, GOF 2.10. The principal uncertainty is triclinic versus closely related monoclinic WO₃ symmetry; amorphous content cannot be quantified.

Outputs:

- [result.json](<ATTEMPT_WORKSPACE>/result.json)
- [report.md](<ATTEMPT_WORKSPACE>/report.md)
- [fit.csv](<ATTEMPT_WORKSPACE>/fit.csv)
- [final.gpx](<ATTEMPT_WORKSPACE>/final.gpx)
- [WO3 CIF](<ATTEMPT_WORKSPACE>/phase_1_WO3_triclinic.cif)
- [BaO2 CIF](<ATTEMPT_WORKSPACE>/phase_2_BaO2_tetragonal.cif)

File: results/experimental-eval/divalent-tungstates-PG15/baseline-sol-high/attempts/case-002-r3/run/codex-stderr.log
2026-10-07T10:49:37.576835Z ERROR codex_core::session: failed to record rollout items: thread 01a115f2-fb93-7083-ade1-d179990afad1 not found

File: results/experimental-eval/divalent-tungstates-PG15/baseline-sol-high/attempts/case-002-r3/run/messages.log
I’ll inspect the diffraction data and metadata first, then identify candidate phases and build/refine a multiphase GSAS-II model. I’ll keep the reported fractions normalized to the crystalline phases actually modeled and flag any ambiguity in phase identity or quantification.

The pattern contains several strong, closely spaced peaks around 23–27° plus distinct lines near 33.5°, 42–56°, so it is not adequately described by a single obvious Ba–W–O product without testing. I’m now matching the peak set against likely precursor/product structures and checking for unreacted or decomposed phases before refinement.

The first refinement confirms the two-phase assignment qualitatively and gives an initial crystalline mass split near 65:35 (WO₃:BaO₂), but the oldest triclinic WO₃ reference is numerically unstable when all six cell degrees of freedom are released. I’m comparing higher-symmetry monoclinic WO₃ models and will retain the one that reproduces the peak positions/intensities without unstable cell parameters.

The higher-quality monoclinic WO₃ model (P2₁/c) gives the best stable fit: Rwp ≈ 7.78% with refined crystalline fractions near 64.7 wt% WO₃ and 35.3 wt% BaO₂. A BaWO₄ trial refined to statistically insignificant trace content (~0.13(15) wt%) and lacked its independent diagnostic line, so I’m excluding it from the final two-phase model and recording that limit in the report.

The clean final refinement has converged reproducibly with physically stable cell/profile parameters and the same two-phase fraction result. I’m doing a final integrity check now: CIF parsing, fraction normalization, profile row count/difference consistency, and reloadability of `final.gpx`.

Identified two crystalline phases:

- Monoclinic WO₃, P2₁/c: **64.70 wt%**
- Tetragonal BaO₂, I4/mmm: **35.30 wt%**

Fractions are normalized over modeled crystalline material. Estimated practical uncertainty is ±2–3 wt% absolute. BaWO₄ was tested but was not statistically significant.

Fit: Rp = 5.849%, Rwp = 7.784%, GOF = 2.140.

Files:

- [result.json](<ATTEMPT_WORKSPACE>/result.json)
- [report.md](<ATTEMPT_WORKSPACE>/report.md)
- [fit.csv](<ATTEMPT_WORKSPACE>/fit.csv)
- [final.gpx](<ATTEMPT_WORKSPACE>/final.gpx)
- [WO3.cif](<ATTEMPT_WORKSPACE>/WO3.cif)
- [BaO2.cif](<ATTEMPT_WORKSPACE>/BaO2.cif)

File: results/experimental-eval/divalent-tungstates-PG15/baseline-sol-high/attempts/case-003-r1/run/messages.log
I’ll inspect the pattern, metadata, and available diffraction/refinement utilities first. Then I’ll identify candidate phases, build a multiphase GSAS-II refinement, and validate that the exported CIFs, profile, fractions, and project are internally consistent.

The chemistry points toward calcium tungstate formation, but 500 °C may leave precursor or intermediate phases, so I’m treating that only as a constraint. I’m now extracting peak positions and checking the installed phase-search/refinement stack before committing to a model.

Three crystalline phases are now clearly supported by independent peak families: monoclinic WO₃ (the 23–25° triplet), scheelite CaWO₄ (18.9°, ~29.0°, 34.46°, 47.52°), and calcite CaCO₃ (~29.71°, 36.29°, 39.71°, 43.46°). Their consistent positive peak shifts indicate that reference cells and/or specimen displacement need refinement; I’m moving to a quantitative three-phase Rietveld model rather than estimating fractions from isolated peaks.

The first quantitative model is refining now. I’ve fixed the overall histogram scale to avoid a scale-factor degeneracy, while refining the three phase scales, a smooth background, reflection-geometry displacement, lattice parameters, and peak broadening in stages. This should make the reported fractions true Rietveld mass fractions rather than peak-area proxies.

That run exposed a GSAS-II geometry detail and a numerical instability: the correct reflection-mode parameter is indeed `Shift`, but refining it from the outset let it run to an unphysical −2.53 mm and collapse two phase scales. I’m restarting from the physically estimated −0.43 mm, holding it fixed while the background/scales settle, then releasing it within bounded limits before refining cells and widths. The failed project will be overwritten, not submitted.

The bounded restart converged cleanly to a substantially better fit (Rwp ≈ 11.7%) with plausible cells and a −0.50 mm specimen-height correction. Current mass fractions are about 54.1% WO₃, 8.2% CaWO₄, and 37.7% calcite. I’m checking the residual for missing peak families and testing whether phase-specific broadening or preferred orientation is justified before freezing the model.

A lower-symmetry WO₃ test changed the identification: triclinic P‑1 WO₃ fits decisively better than monoclinic P2₁/c (Rwp 9.64% versus 11.70% before extra empirical terms, and still better than 10.62% after texture/coordinate adjustments). Its refined cell is only slightly distorted from monoclinic metrics, which explains why peak matching alone was ambiguous. I’m carrying the triclinic model forward and rechecking the broadened CaWO₄ fraction under that structure.

The selected final model is triclinic WO₃ (P‑1), scheelite CaWO₄ (I4₁/a), and calcite (R‑3c). The final quantitative fit is Rwp = 8.99%, Rp = 6.66%, GOF = 3.76, with refined crystalline fractions 54.12%, 10.10%, and 35.79%, respectively. I’m now freezing that exact converged state into `final.gpx`, exporting its CIFs/profile, and documenting the model-dependence of the broad CaWO₄ fraction.

All requested files are now generated from the same frozen project. I’m doing a final integrity pass: reopening `final.gpx`, parsing each exported CIF independently, confirming the fractions sum to one, and checking every `fit.csv` row against the project’s stored observed/calculated arrays.

Completed the three-phase GSAS-II refinement.

- Triclinic WO₃ (P‑1): 54.12 wt%
- Scheelite CaWO₄ (I4₁/a): 10.10 wt%
- Calcite CaCO₃ (R‑3c): 35.79 wt%

Fit: Rp 6.66%, Rwp 8.99%, GOF 3.76.

Files:

- [result.json](<ATTEMPT_WORKSPACE>/result.json)
- [report.md](<ATTEMPT_WORKSPACE>/report.md)
- [fit.csv](<ATTEMPT_WORKSPACE>/fit.csv)
- [final.gpx](<ATTEMPT_WORKSPACE>/final.gpx)
- [WO3_triclinic.cif](<ATTEMPT_WORKSPACE>/WO3_triclinic.cif)
- [CaWO4_scheelite.cif](<ATTEMPT_WORKSPACE>/CaWO4_scheelite.cif)
- [CaCO3_calcite.cif](<ATTEMPT_WORKSPACE>/CaCO3_calcite.cif)

The broad CaWO₄ fraction is model-sensitive by roughly 2–3 percentage points, and the nearly monoclinic metric of WO₃ leaves some uncertainty in the subtle P‑1 versus P2₁/c polymorph distinction.

File: results/experimental-eval/divalent-tungstates-PG15/baseline-sol-high/attempts/case-003-r2/run/codex-stderr.log
2026-10-07T10:27:38.873924Z ERROR codex_core::tools::router: error=unable to locate image at `<ATTEMPT_WORKSPACE>/diagnostic.png`: No such file or directory (os error 2)

File: results/experimental-eval/divalent-tungstates-PG15/baseline-sol-high/attempts/case-003-r2/run/messages.log
I’ll inspect the measurement metadata and diffraction pattern first, then use the installed crystallographic/indexing tools to identify candidate phases and carry the best model through quantitative refinement. I’ll preserve the final refinement project and export all requested artifacts from that same model.

The chemistry points toward calcium tungstate as the principal reaction product, but 500 °C can leave precursor or intermediate phases, so I’m treating that only as a hypothesis. I’m now extracting peak positions and checking the available reference-search/refinement interfaces before assigning phases.

Peak matching shows a consistent ≈+0.30° 2θ displacement across the strongest lines—an instrumental/specimen-position effect, not a lattice change. After correcting for it, the dominant 23–25° triplet is characteristic of monoclinic WO₃; CaWO₄ and calcite each account for separate secondary line families. I’m comparing alternative polymorph CIFs quantitatively before refinement.

The first staged Rietveld run is underway. I’m releasing scale/background, displacement, cells, and line broadening in separate cycles so the strong instrumental shift does not get absorbed into false lattice changes; the final fractions will be normalized only after convergence.

The three-phase model is now strongly supported and reaches Rwp ≈9.4% before phase-specific broadening. Letting every phase broaden independently lowered Rwp further but produced nonphysical parameters (including a negative microstrain and a 1 nm apparent domain size), so I’m rejecting that overfit and returning to the physically defensible common-profile solution. Next I’m checking whether the remaining residuals reflect texture/atomic intensities or a missing phase.

The residual contains no coherent unmatched peak family: its largest features sit on already indexed WO₃/calcite/CaWO₄ reflections and are line-shape or relative-intensity mismatches. A modest calcite [104] March–Dollase texture term improves Rwp from 9.39% to 9.27% and remains physical; I’m using that model, while treating the difference from the texture-free model as a systematic fraction uncertainty rather than reporting only optimistic least-squares errors.

The final model and exports are now written from the same GSAS-II project. I’m doing a consistency pass: reopening `final.gpx`, recomputing its mass fractions, validating all three exported CIFs, and checking that `fit.csv` exactly matches the project arrays and `result.json` sums to unity.

Identified three crystalline phases:

- Monoclinic WO₃: 55.56 wt%
- Calcite CaCO₃: 36.23 wt%
- Scheelite CaWO₄: 8.21 wt%

Fractions are normalized over crystalline phases. Final fit: Rwp 9.274%, Rp 6.727%, GOF 3.882. Realistic systematic fraction uncertainty is approximately ±2–3 percentage points.

Files:

- [result.json](<ATTEMPT_WORKSPACE>/result.json)
- [report.md](<ATTEMPT_WORKSPACE>/report.md)
- [fit.csv](<ATTEMPT_WORKSPACE>/fit.csv)
- [final.gpx](<ATTEMPT_WORKSPACE>/final.gpx)
- [phase_wo3.cif](<ATTEMPT_WORKSPACE>/phase_wo3.cif)
- [phase_cawo4.cif](<ATTEMPT_WORKSPACE>/phase_cawo4.cif)
- [phase_calcite.cif](<ATTEMPT_WORKSPACE>/phase_calcite.cif)

File: results/experimental-eval/divalent-tungstates-PG15/baseline-sol-high/attempts/case-003-r3/run/messages.log
I’ll inspect the measurement metadata and diffraction pattern first, then identify candidate phases and carry the best model through a full GSAS-II refinement. I’ll keep phase count conservative and report any ambiguity rather than forcing unsupported components.

The chemistry strongly suggests scheelite CaWO₄ as the reaction product, but 500 °C is low enough that residual CaCO₃ and WO₃ are plausible. I’m now testing those phases—and nearby polymorphs—against the full peak list, rather than relying on the nominal reaction alone.

The three-phase model is fitting all major peak families: monoclinic WO₃ dominates, with clear calcite and scheelite CaWO₄ contributions. The refinement has reached about 11.5% Rwp before phase-specific broadening; I’m checking that the final broadening terms remain physically sensible and do not distort the quantitative fractions.

The initial fraction estimates are approximately 12 wt% CaWO₄, 54 wt% WO₃, and 34 wt% CaCO₃. I found and removed an exact scale-factor redundancy in the first project pass; the final pass fixes the global sample scale and leaves only identifiable phase scales, so the reported fraction uncertainties and saved covariance matrix are meaningful.

The redundancy is resolved and the fractions are stable to about 0.2 wt% across passes. One remaining numerical issue is a 97% correlation between two global peak-width coefficients; I’m fixing one at its refined value and completing convergence, which preserves the fitted line shape while removing that ill-conditioned direction.

The final project now converges cleanly with no singular parameters. The modeled crystalline composition is 54.35 wt% WO₃, 33.72 wt% calcite, and 11.93 wt% scheelite CaWO₄; the fractions sum exactly to 100%, and the exported profile is arithmetic-consistent (`difference = observed − calculated`) over the refined range.

Completed the three-phase GSAS-II refinement:

- Monoclinic WO₃: 54.35 wt%
- Calcite CaCO₃: 33.72 wt%
- Scheelite CaWO₄: 11.93 wt%

Fit: Rwp 10.46%, Rp 7.66%, GOF 4.38. Fractions are normalized over crystalline phases; realistic uncertainty is a few wt% due to profile calibration, overlap, and possible microabsorption.

Outputs:

- [result.json](<ATTEMPT_WORKSPACE>/result.json)
- [report.md](<ATTEMPT_WORKSPACE>/report.md)
- [fit.csv](<ATTEMPT_WORKSPACE>/fit.csv)
- [final.gpx](<ATTEMPT_WORKSPACE>/final.gpx)
- [WO3_monoclinic.cif](<ATTEMPT_WORKSPACE>/WO3_monoclinic.cif)
- [CaCO3_calcite.cif](<ATTEMPT_WORKSPACE>/CaCO3_calcite.cif)
- [CaWO4_scheelite.cif](<ATTEMPT_WORKSPACE>/CaWO4_scheelite.cif)

File: results/experimental-eval/divalent-tungstates-PG15/baseline-sol-high/attempts/case-004-r1/run/messages.log
I’ll inspect the diffraction data and metadata first, then identify candidate phases, build a multiphase GSAS-II refinement, and validate that the exported CIFs, profile, fractions, and project are mutually consistent.

The chemistry strongly points to cobalt tungstate, but I’m treating precursor carryover and polymorph/oxide impurities as open possibilities. I’m now extracting peak positions and querying the local crystallographic database for Co–W–O candidates before committing the refinement model.

Peak matching now supports a two-phase model: monoclinic WO₃ explains the 23.17/23.67/24.41° triplet and most of the pattern, while wolframite CoWO₄ explains the otherwise unaccounted 30.71° maximum and its corroborating peaks near 19.09, 36.44, 54.15, and 65.15°. I’m refining these together, including separate cells and broadening terms, so the phase fraction comes from the full profile rather than a few peak heights.

The staged refinement is converging to roughly one-third CoWO₄ and two-thirds WO₃ by crystalline mass. The remaining work is profile-model stabilization: the uncalibrated instrumental broadening is correlated with sample broadening, so I’m checking parameter stability before reporting precision.

The broadening test exposed two nonphysical sample-broadening values, so I rejected that refinement branch rather than using its slightly lower residual. I’m now comparing the plausible monoclinic WO₃ model against the closely related triclinic alternative using a constrained, physical profile model; this is the key remaining phase-identity uncertainty.

The constrained comparison favors triclinic WO₃ (P-1): Rwp improves from 7.15% for the best monoclinic reference to 6.77% for triclinic WO₃, with only two additional cell parameters. The CoWO₄ fraction stays near 32–33 wt% across these alternatives, so phase identification and quantification are stable even though the exact WO₃ distortion is the main residual uncertainty.

The final model is now internally consistent: the submitted project, CIFs, fractions, and profile all come from the same stabilized refinement. I’m doing a last machine validation of CIF readability, fraction normalization, profile arithmetic, and project/output agreement.

Identified two crystalline phases:

- Triclinic WO₃ (P-1): **67.96 wt%**
- Wolframite CoWO₄ (P2/c): **32.04 wt%**

Final fit: Rwp = 6.774%, Rp = 5.098%, GOF = 2.067. Fractions are normalized over crystalline phases; practical uncertainty is approximately 1–2 wt%.

Outputs:

- [result.json](<ATTEMPT_WORKSPACE>/result.json)
- [report.md](<ATTEMPT_WORKSPACE>/report.md)
- [fit.csv](<ATTEMPT_WORKSPACE>/fit.csv)
- [final.gpx](<ATTEMPT_WORKSPACE>/final.gpx)
- [WO3_triclinic.cif](<ATTEMPT_WORKSPACE>/WO3_triclinic.cif)
- [CoWO4_wolframite.cif](<ATTEMPT_WORKSPACE>/CoWO4_wolframite.cif)

CIF readability, fraction normalization, profile arithmetic, and agreement with the submitted GSAS-II project were validated.

File: results/experimental-eval/divalent-tungstates-PG15/baseline-sol-high/attempts/case-004-r2/run/codex-stderr.log
2026-10-07T10:47:30.208663Z ERROR codex_core::tools::router: error=exec_command failed: CreateProcess { message: "Rejected(\"`/bin/bash -lc \\\"rm -f coWO4_start.cif cu_ka1ka2.instprm final.bak0.gpx final.lst refine_model.py trial.gpx wo3_start.cif\\nrm -f .tmp/final_profile.npz .tmp/fit_diagnostic.png .tmp/heavy_profile.npz .tmp/compare_heavy.png .tmp/heavy_trial.gpx .tmp/heavy_trial.bak0.gpx .tmp/heavy_trial.lst .tmp/old_wo3_model.gpx .tmp/noy_trial.gpx .tmp/noy_trial.bak0.gpx .tmp/noy_trial.lst .tmp/wx_trial.…166 chars truncated…_trial.bak0.gpx .tmp/wx_size_trial.lst .tmp/heavy2_trial.gpx .tmp/heavy2_trial.bak0.gpx .tmp/heavy2_trial.lst .tmp/cowo4_atoms_trial.gpx .tmp/cowo4_atoms_trial.bak0.gpx .tmp/cowo4_atoms_trial.lst .tmp/full_trial.gpx .tmp/full_trial.bak0.gpx .tmp/full_trial.lst\\nrg --files -g '\\\"'!inputs/**'\\\"' | sort\\nls -lh final.gpx fit.csv result.json report.md phases/*.cif\\\"` rejected: rm -f style commands are not permitted. Use a safer approach\")" }

File: results/experimental-eval/divalent-tungstates-PG15/baseline-sol-high/attempts/case-004-r2/run/messages.log
I’ll inspect the diffraction data, metadata, and available crystallography utilities first, then identify candidate phases and build/refine a GSAS-II model. I’ll keep phase-count and identification uncertainty explicit rather than forcing unsupported components.

The chemical context strongly suggests cobalt tungstate as the principal reaction product, but the raw pattern can still contain residual CoO/WO₃ or cobalt oxide. I’m now separating peak positions and checking them against the local crystallographic database before committing to a phase set.

Peak matching supports exactly two crystalline phases: monoclinic WO₃ accounts for the intense 23–24.5°, 33–34.3°, and 50–56° multiplets, while wolframite-type CoWO₄ accounts for 19.1°, 30.7°, 36.4°, 44.4°, and 52.2°. CoO and Co₃O₄ would require strong reflections near 42.4° or 36.85°/59.36° that are not present at the expected relative intensity, so I’m excluding them from the refinement unless residuals contradict that decision.

The first full-pattern refinement converged to about 31.4 wt% CoWO₄ and 68.6 wt% WO₃, with weighted profile R ≈ 7.0%. The phase assignment is stable, but because no calibrated instrumental profile was supplied, unconstrained profile terms became strongly correlated; I’m tightening that part of the model and checking the difference curve before final export so the saved project remains physically defensible.

The refined phase ratio is robust across reasonable model variants (about 32 wt% CoWO₄ / 68 wt% WO₃). I selected the higher-quality neutron-derived monoclinic WO₃ model because it reproduces the diagnostic 33–34° intensity cluster substantially better; the final refinement also adjusts both unit cells and the Co/W positional parameters that are supported by the data, while leaving weakly constrained oxygen coordinates at literature values.

Validation is complete: the exported CIFs parse correctly, the two fractions sum exactly to 1, and recomputing Rp/Rwp directly from `fit.csv` reproduces the statistics stored in `final.gpx` (Rp 4.831%, Rwp 6.401%). I’m removing intermediate trial artifacts now, leaving only the requested deliverables and original inputs.

Identified two crystalline phases:

- CoWO₄: 32.03 wt%
- WO₃: 67.97 wt%

Fractions are normalized over modeled crystalline phases. Final fit: Rwp 6.401%, Rp 4.831%, GoF 1.954. Systematic fraction uncertainty is likely several wt%; amorphous content was not determined.

Outputs:

- [result.json](<ATTEMPT_WORKSPACE>/result.json)
- [report.md](<ATTEMPT_WORKSPACE>/report.md)
- [fit.csv](<ATTEMPT_WORKSPACE>/fit.csv)
- [final.gpx](<ATTEMPT_WORKSPACE>/final.gpx)
- [CoWO4.cif](<ATTEMPT_WORKSPACE>/phases/CoWO4.cif)
- [WO3.cif](<ATTEMPT_WORKSPACE>/phases/WO3.cif)

File: results/experimental-eval/divalent-tungstates-PG15/baseline-sol-high/attempts/case-004-r3/run/messages.log
I’ll inspect the measurement metadata and pattern first, then identify candidate phases and build a quantitative GSAS-II refinement. I’ll keep the reported fractions limited to modeled crystalline material and flag any ambiguity in phase identity or quantitation.

The precursor chemistry points strongly toward cobalt tungstate, but I’m treating residual CoO/WO₃ and polymorph possibilities as real alternatives. Next I’m extracting peak positions and checking the installed crystallographic search/refinement utilities before committing to a phase set.

The peak set matches wolframite-type CoWO₄ across the full angular range (including the diagnostic cluster near 23–24.5° and high-angle lines). I found a P2/c CoWO₄ reference structure and am now testing it in a full-profile refinement; the residual pattern will decide whether any precursor or oxide impurity is justified.

The first full-profile pass confirms a single wolframite lattice but exposes two model issues: the archival starting CIF had incomplete/old coordinates, and unconstrained profile terms became strongly correlated. I’m tightening the refinement to physically independent terms and checking the residual peak-by-peak before deciding whether the remaining mismatch is structural or a second phase.

A direct polymorph check favors monoclinic WO₃ over triclinic WO₃ despite the latter’s extra cell degrees of freedom (lower Rwp with the simpler monoclinic model). I’m doing one final monoclinic structural-reference check, then I’ll freeze the winning project and write the machine-readable result and uncertainty note.

Analysis complete. The crystalline composition is:

- Monoclinic WO₃: 66.63 wt%
- Wolframite CoWO₄: 33.37 wt%

Fractions are normalized over modeled crystalline phases. Final fit: Rwp 7.05%, Rp 5.34%, GOF 2.15. Practical fraction uncertainty is approximately ±2 wt%; amorphous content cannot be quantified without an internal standard.

Files:

- [result.json](<ATTEMPT_WORKSPACE>/result.json)
- [report.md](<ATTEMPT_WORKSPACE>/report.md)
- [fit.csv](<ATTEMPT_WORKSPACE>/fit.csv)
- [CoWO4.cif](<ATTEMPT_WORKSPACE>/CoWO4.cif)
- [WO3.cif](<ATTEMPT_WORKSPACE>/WO3.cif)
- [final.gpx](<ATTEMPT_WORKSPACE>/final.gpx)

File: results/experimental-eval/divalent-tungstates-PG15/baseline-sol-high/attempts/case-005-r1/run/messages.log
I’ll inspect the diffraction data, metadata, and available crystallography tooling first, then build and refine candidate phase models. I’ll keep the reported fractions normalized to the crystalline phases actually supported by the pattern and preserve the final refinement project.

The chemistry points toward cobalt tungstate formation with possible residual cobalt oxide or tungsten oxide, but I’ll let the peak positions and full-pattern fit decide. I’m now checking the scan range/peak set and the installed indexing, structure-search, and GSAS-II interfaces.

The peak pattern already shows a strong, coherent clue: the low-angle triplet and many weaker lines match monoclinic WO₃, while the lines near 31.6, 37.2, 45.1, 59.7, and 65.6° match spinel Co₃O₄. Both sets share an approximately +0.34° specimen/instrument zero shift. I’m testing all locally available Co–W–O, WO₃, and cobalt-oxide structures quantitatively before refinement.

The candidate screening selects room-temperature monoclinic WO₃ (P2₁/n) and cubic Co₃O₄ (Fd-3m). The cobalt tungstate model predicts a strong peak in a region where the observed pattern has no corresponding intensity, so it is not supported at a quantifiable level. I’m moving these two supported structures into a staged GSAS-II Rietveld refinement (background/scale, specimen shift, cells, profile broadening, then restrained structural parameters if justified).

The initial two-phase refinement is stable and already gives a whole-pattern \(R_{wp}\) near 7.7% before cell/profile optimization. The refined offset is +0.303°, consistent with the independent peak-position check. I’m watching the later stages for parameter correlations and will simplify the model if any profile terms become nonphysical.

A trial phase-size refinement was over-parameterized and drove size/profile terms to bounds, so I’m discarding that trial rather than reporting it. The final model will retain the physically stable common instrumental profile (positive broadening terms), fixed structural coordinates, refined unit cells, zero offset, background, and phase scales; the redundant overall sample-scale refinement is also being disabled.

The clean final two-phase model converged without singularities at \(R_{wp}=4.526\%\), giving 71.14(23) wt% WO₃ and 28.86(23) wt% Co₃O₄ (statistical e.s.d.’s only). I’m doing one final exclusion test by adding CoWO₄ to a copy of the project; this will show whether its scale refines positively or is driven to zero/negative by the missing 30.6° line.

The remaining largest residuals sit on WO₃ reflections (especially the 34–35° cluster), indicating imperfect relative intensities/profile overlap rather than extra unmatched peaks. To make sure this is not a structure-choice artifact, I’m comparing the selected monoclinic model against the best alternative monoclinic/triclinic/orthorhombic WO₃ database entries under the same refinement protocol.

The alternative monoclinic WO₃ model based on Loopstra and Boldrini’s neutron coordinates improves \(R_{wp}\) from 4.526% to about 4.20% with nearly unchanged fractions (~71.5/28.5). I’m adopting those better-constrained coordinates, transforming their unconventional 136° cell to the equivalent near-orthogonal P2₁/c setting before the final refinement so the cell parameters remain interpretable and less correlated.

The adopted neutron-coordinate WO₃ model converged cleanly at \(R_{wp}=4.198\%\) and 71.55/28.45 wt%. A scale-only CoWO₄ test refined to the lower bound; its unconstrained optimum was negative, with a formal 1σ mass-fraction sensitivity of ~0.10 wt%. I’ll report a conservative practical limit of roughly 1 wt% and note that amorphous material cannot be quantified without an internal standard.

All requested deliverables are now generated. I’m running consistency checks that the CIF cells/formulas, JSON fractions, exported profile, and the saved `final.gpx` all agree numerically with the same final refinement.

Identified two crystalline phases:

- Monoclinic WO₃ (P2₁/n): 71.55(22) wt%
- Cubic Co₃O₄ (Fd-3m): 28.45(22) wt%

Final fit: \(R_{wp}=4.198\%\), \(R_p=2.937\%\), GOF = 2.438. CoWO₄ was tested but refined to zero; its practical detection limit is approximately 1 wt%.

Files:

- [result.json](<ATTEMPT_WORKSPACE>/result.json)
- [report.md](<ATTEMPT_WORKSPACE>/report.md)
- [fit.csv](<ATTEMPT_WORKSPACE>/fit.csv)
- [final.gpx](<ATTEMPT_WORKSPACE>/final.gpx)
- [phase_WO3.cif](<ATTEMPT_WORKSPACE>/phase_WO3.cif)
- [phase_Co3O4.cif](<ATTEMPT_WORKSPACE>/phase_Co3O4.cif)

File: results/experimental-eval/divalent-tungstates-PG15/baseline-sol-high/attempts/case-005-r2/run/messages.log
I’ll inspect the diffraction data and metadata first, then identify candidate phases, build/refine the multiphase model, and verify that every submitted artifact is generated consistently from the final GSAS-II project.

The chemistry points to the Co–W–O system, but I’m treating the precursor labels only as a search constraint. I’m now extracting the peak positions and screening the local crystallographic database for models that explain the entire pattern, including possible unreacted oxides.

The peak screen has resolved two crystalline phases: monoclinic WO₃ and cubic spinel Co₃O₄. Their diagnostic lines account for the strong triplet near 23–25° and the spinel sequence near 31.6, 37.2, 45.2, 59.7, and 65.6°. I’m tightening the refinement now because the first pass exposed an avoidable scale covariance and over-flexible broadening terms; phase identity itself is stable.

The final model is now converged without singular scale parameters and uses a deliberately compact, positive peak-width model. It gives 71.3 wt% WO₃ and 28.7 wt% Co₃O₄ (crystalline-phase normalized), with Rwp 3.61%. I’m performing the last cross-check that the CIFs, profile CSV, JSON values, and saved GPX all agree numerically.

Analysis complete:

- Monoclinic WO₃: 71.3 ± 1.5 wt%
- Cubic Co₃O₄ spinel: 28.7 ± 1.5 wt%
- Fit: Rwp 3.61%, Rp 2.59%, GoF 2.10

Fractions are normalized over modeled crystalline phases; amorphous content is not quantified.

Files:

- [result.json](<ATTEMPT_WORKSPACE>/result.json)
- [report.md](<ATTEMPT_WORKSPACE>/report.md)
- [fit.csv](<ATTEMPT_WORKSPACE>/fit.csv)
- [phase_WO3.cif](<ATTEMPT_WORKSPACE>/phase_WO3.cif)
- [phase_Co3O4.cif](<ATTEMPT_WORKSPACE>/phase_Co3O4.cif)
- [final.gpx](<ATTEMPT_WORKSPACE>/final.gpx)
