Repository: sache07/verifiable-pxrd

# divalent-tungstates-PG15 results

The full expanded-manuscript release is indexed in [RELEASE.md](RELEASE.md): five
main conditions, phase-recovery follow-ups, Sol-high/Opus comparisons, and historical
development records. See the [reproduction guide](../../../docs/MULTIPHASE.md) for
all-condition analyses and independent replay.

The original baseline-versus-evolved comparison below contains two 45-attempt
panels on the 15 measured scans in [`pxrd-bench/divalent-tungstates-PG15`](../../../pxrd-bench/divalent-tungstates-PG15/README.md), with three independent attempts per scan:
- **`baseline/`:** GPT-5.6 Sol at Max reasoning effort, using the plain P0 prompt.

File: results/experimental-eval/divalent-tungstates-PG15/baseline-sol-high/attempts/case-005-r3/run/messages.log
I’ll inspect the measurement metadata and pattern first, then identify candidate phases, build a multiphase GSAS-II refinement, and verify that every submitted artifact is generated from the saved final project. I’ll keep phase identification and fraction uncertainty explicit where the data do not support a unique answer.

The chemistry strongly suggests cobalt tungstate formation, but at 500 °C residual Co₃O₄ and/or WO₃ are plausible, so I won’t assume a single phase. I’m now extracting peak positions and searching the local crystallographic database for Co–W–O structures and precursor polymorphs before committing to a refinement model.

Peak matching identifies two crystalline phases: monoclinic WO₃ and spinel Co₃O₄. The diagnostic CoWO₄ (111) reflection near 30.6° is absent, while the full Co₃O₄ sequence (about 19.4, 31.6, 37.2, 45.1, 59.7, and 65.6°) is present. The common angle-dependent offset is consistent with reflection-geometry specimen displacement, which I’ll model explicitly rather than forcing it into the lattice parameters.

The first full refinement confirms both phases and gives a near-stoichiometric precursor ratio (roughly 74 wt% WO₃ / 26 wt% Co₃O₄). Profile broadening alone already fits well; attempting separate crystallite-size and microstrain terms makes them singular against the uncalibrated instrumental profile, so those quantities are not independently supportable and will be omitted from the final model.

The final refinement is now in its covariance-stabilization pass: the strongly correlated Caglioti profile term has been fixed after fitting, while phase scales and cells remain refined. This changes the crystalline fractions by less than 0.01 wt% and removes the profile singularity without materially changing the fit.

The refinement is complete and stable: monoclinic WO₃ is 71.49 wt% and spinel Co₃O₄ is 28.51 wt% of the modeled crystalline material. The final Rwp is 3.414% (GOF 1.982), and the submitted atomic models retain reference coordinates while refining the lattice parameters; the data do not justify independent oxygen-coordinate, size, or microstrain refinement.

Completed the GSAS-II refinement.

- Monoclinic WO₃: 71.49 wt%
- Spinel Co₃O₄: 28.51 wt%
- Rwp: 3.414%; Rp: 2.427%; GOF: 1.982
- No detectable crystalline CoWO₄

Files:

- [result.json](<ATTEMPT_WORKSPACE>/result.json)
- [report.md](<ATTEMPT_WORKSPACE>/report.md)
- [fit.csv](<ATTEMPT_WORKSPACE>/fit.csv)
- [final.gpx](<ATTEMPT_WORKSPACE>/final.gpx)
- [WO3_monoclinic.cif](<ATTEMPT_WORKSPACE>/WO3_monoclinic.cif)
- [Co3O4_spinel.cif](<ATTEMPT_WORKSPACE>/Co3O4_spinel.cif)

File: results/experimental-eval/divalent-tungstates-PG15/baseline-sol-high/attempts/case-006-r1/run/messages.log
I’ll inspect the measurement metadata and pattern, then identify candidate phases, build/refine the structural model in GSAS-II, and validate that the exported CIFs, fractions, profile, and project all agree. I’ll treat phase count as an outcome rather than an assumption and report any ambiguity explicitly.

The peak set is already strongly characteristic of triclinic CuWO₄: the low-angle line near 15.61° and the dense, split 23–39° group are both present, while no obvious separate precursor-only peak family stands out. I’m now checking all Cu–W–O entries in the local crystallographic database and will test precursor residuals quantitatively rather than declaring a single phase from chemistry alone.

A first Rietveld fit with only triclinic CuWO₄ reaches \(R_{wp}\approx 8.1\%\), and its refined cell (about 4.711 × 5.846 × 4.884 Å; 91.66°, 92.54°, 82.75°) matches ambient cuproscheelite. The remaining positive residuals coincide with CuWO₄’s strongest reflections rather than forming a new peak family, suggesting profile/intensity imperfections rather than a missing major phase. I’m testing CuO and room-temperature WO₃ explicitly as trace phases and cleaning a scale-factor correlation before final refinement.

The precursor test resolves cleanly: CuO refines to zero within uncertainty, while monoclinic WO₃ remains at about 2 wt% and improves the fit at its independent shoulder/peak positions (notably near 23.43° and 24.69° after the refined zero offset). I’m retaining CuWO₄ + WO₃ and rejecting CuO; the nominal statistical uncertainty on WO₃ is small, but I’ll report a larger practical uncertainty because its strongest lines overlap the major phase.

The retained two-phase refinement is converged with no singular values: 97.87 wt% CuWO₄ and 2.13 wt% WO₃, \(R_{wp}=6.999\%\). I’ve generated the final project, both phase CIFs, the fitted profile, and the machine-readable/result report; I’m doing a final cross-check that all files reproduce the same cells, fractions, and residual columns.

Identified two crystalline phases:

- CuWO₄, triclinic P−1: **97.87 wt%**
- WO₃, monoclinic P2₁/n: **2.13 wt%**

Fractions are normalized over modeled crystalline material. Final fit: \(R_{wp}=6.999\%\), \(R_p=5.109\%\), GOF = 2.884. The practical uncertainty of trace WO₃ is approximately ±0.5 wt%; CuO was tested and not detected reliably.

Files:

- [result.json](<ATTEMPT_WORKSPACE>/result.json)
- [report.md](<ATTEMPT_WORKSPACE>/report.md)
- [fit.csv](<ATTEMPT_WORKSPACE>/fit.csv)
- [final.gpx](<ATTEMPT_WORKSPACE>/final.gpx)
- [phase_cuwo4.cif](<ATTEMPT_WORKSPACE>/phase_cuwo4.cif)
- [phase_wo3.cif](<ATTEMPT_WORKSPACE>/phase_wo3.cif)

File: results/experimental-eval/divalent-tungstates-PG15/baseline-sol-high/attempts/case-006-r2/run/messages.log
I’ll inspect the measurement metadata and diffraction profile first, then identify candidate phases and build/refine a multiphase GSAS-II model. I’ll keep phase count conservative and validate that the exported CIFs, profile, fractions, and `final.gpx` all come from the same final refinement.

The chemical space is Cu–W–O after an 800 °C reaction, so the principal candidate is copper tungstate, with CuO/WO₃ polymorphs or related copper tungstates as plausible residuals. I’m now extracting peak positions and checking the installed phase-identification/database tooling before committing to a model.

The database provides two CuWO₄ polymorph entries, plus Cu₃WO₆, Cu₂WO₄, tenorite CuO, and several WO₃ polymorphs. I’m comparing complete calculated line sets—not just the strongest peak—because several candidates overlap heavily in the 23–37° region.

The CuWO₄ database entry is a compressed/high-pressure-like cell and is not a good ambient starting point; its strongest calculated line is displaced by about 0.6°. I’m retaining its atomic topology but starting the lattice near the known ambient triclinic cell, then allowing the six cell metrics to refine. This avoids mistaking the cell mismatch for an extra phase.

The first stable lattice refinement confirms triclinic CuWO₄ and drops the profile residual substantially. The remaining fit is dominated by peak-width/intensity mismatch and distinct residual peaks consistent with unreacted WO₃ and CuO. I’m separating lattice and profile refinements now; simultaneously freeing weak-phase cells was numerically unstable and is not defensible.

A full-line check shows that the apparent “CuO” and “WO₃” peaks are all indexed by the refined CuWO₄ cell, including the 38.86°, 48.97°, 53.47°, and 66.82° lines. There are no convincing unique residual peaks for separate precursor phases, so I’m switching to the more parsimonious one-phase model and will only add another phase if it improves unique, non-overlapping reflections.

The single-phase Rietveld fit is now strong (`wR ≈ 8.5%` with conservative profile terms), and every observed peak is indexed. I’m testing only physically plausible preferred-orientation/profile variants now; this is refinement of intensity shape, not a search for additional phases. The absence of a calibrated instrumental profile will remain the main uncertainty in microstructure-related terms.

The final structural refinement is stable and converged: all six triclinic cell parameters and all atomic coordinates refined with modest, chemically plausible shifts. No additional phase has a unique unmatched reflection. I’m now extending the fit to the exact measured limits, exporting the CIF/profile from that same project, and validating the JSON/statistics against the saved `final.gpx`.

All requested deliverables are now written from the same converged one-phase project. I’m doing a final consistency check: reloading `final.gpx`, reparsing the exported CIF, and confirming every `fit.csv` row and statistic matches the saved project.

Completed the phase analysis and refinement.

Result: triclinic CuWO₄, space group P-1, at 100.0 wt% of modeled crystalline phases. Final fit: Rwp 7.354%, Rp 5.269%, RBragg 2.293%, GOF 3.031.

Files:

- [result.json](<ATTEMPT_WORKSPACE>/result.json)
- [phase_CuWO4.cif](<ATTEMPT_WORKSPACE>/phase_CuWO4.cif)
- [fit.csv](<ATTEMPT_WORKSPACE>/fit.csv)
- [report.md](<ATTEMPT_WORKSPACE>/report.md)
- [final.gpx](<ATTEMPT_WORKSPACE>/final.gpx)

The 100 wt% fraction applies only to modeled crystalline material; trace or amorphous content cannot be excluded.

File: results/experimental-eval/divalent-tungstates-PG15/baseline-sol-high/attempts/case-006-r3/run/messages.log
I’ll inspect the diffraction data and metadata first, then use the available indexing/search and GSAS-II tooling to build and refine the smallest defensible multiphase model. I’ll keep phase identification and quantitative uncertainty separate so weakly constrained fractions are not overstated.

The chemistry narrows the plausible crystalline products to copper tungstates plus possible residual CuO/WO₃, but I’m treating that only as a prior. I’m now matching all relevant COD structures against the measured peak positions and checking whether any residual peaks demand an additional phase.

The peak lattice is internally consistent with ambient triclinic CuWO₄ (P‑1): the characteristic low-angle lines and the dense high-angle splitting are all accounted for. The nearest database entry is a high-pressure CuWO₄ determination, so I’m using its atom topology only and replacing/refining the cell against this ambient-pressure pattern; I will not treat its published high-pressure cell as the answer.

The one-phase whole-pattern model already reaches an 8.0% weighted profile residual and leaves no unmatched Bragg family; remaining misfit is concentrated at the strongest CuWO₄ peaks. I’m testing whether that comes from the borrowed high-pressure atom coordinates, specimen texture, or an over-flexible peak-width function before locking the final project.

A scale-only impurity screen rules out residual CuO and gives no meaningful support for Cu₃WO₆, but a small WO₃ contribution lowers Rwp from 7.65% to 7.34% with a positive scale. I’m comparing the known WO₃ polymorphs now; because its strongest lines overlap CuWO₄, the exact minor-phase fraction needs a stricter model-selection check.

The final model is two-phase: triclinic CuWO₄ plus a small monoclinic WO₃ remainder. Across the WO₃ polymorph screen, the room-temperature monoclinic model is clearly preferred; after joint refinement it gives about 97.9/2.1 wt% and Rwp ≈ 7.17%. I’m now exporting the converged project, phase CIFs, profile, and uncertainty notes from that exact refinement state.

Identified crystalline phases:

- Triclinic CuWO₄, P-1: **97.91 wt%**
- Monoclinic WO₃, P2₁/c: **2.09 wt%**

Fractions are normalized over modeled crystalline phases. Final fit: Rwp 7.166%, Rp 5.217%, GOF 2.953. The WO₃ systematic uncertainty is approximately ±0.5 wt%; amorphous content is not quantified.

Files:

- [final.gpx](<ATTEMPT_WORKSPACE>/final.gpx)
- [result.json](<ATTEMPT_WORKSPACE>/result.json)
- [fit.csv](<ATTEMPT_WORKSPACE>/fit.csv)
- [CuWO4.cif](<ATTEMPT_WORKSPACE>/CuWO4.cif)
- [WO3.cif](<ATTEMPT_WORKSPACE>/WO3.cif)
- [report.md](<ATTEMPT_WORKSPACE>/report.md)

The generated preliminary-model CIF was removed after validation; it is reproducible from the retained workflow scripts.

File: results/experimental-eval/divalent-tungstates-PG15/baseline-sol-high/attempts/case-007-r1/run/messages.log
I’ll inspect the diffraction data and metadata first, then identify candidate phases and build/refine a multiphase GSAS-II model. I’ll keep the delivered fractions explicitly normalized over the modeled crystalline content and flag any ambiguity in phase identity or quantitation.

The chemistry points first to monoclinic MgWO₄, with MgO/WO₃ or another Mg–W–O phase possible as residual material. I’m now checking the measured peak positions and database candidates rather than assuming the nominal reaction product.

A first one-phase refinement confirms MgWO₄ but exposes a setup issue: both histogram and phase scale factors were allowed to vary, making the normal equations singular. I’m correcting that and testing whether the remaining mismatch is true extra-phase scattering, preferred orientation, or profile/geometry bias.

The peak-by-peak check now resolves the main ambiguity: several strong lines absent from MgWO₄ coincide with monoclinic WO₃ (notably near 23.4, 24.7, 26.9, 29.0, and 34.5°), and the 43.2/62.5° pair could indicate a small MgO residue. I’m comparing crystallographic WO₃ polymorph models and explicitly testing whether MgO earns a stable positive scale factor.

The two-phase monoclinic P2₁/n WO₃ model improves the fit decisively (weighted profile R from about 19.8% to 11.7%) and gives an initial crystalline split near 85.1 wt% MgWO₄ / 14.9 wt% WO₃. The MgO test is now being started from that converged solution with a near-zero initial scale so its significance is judged cleanly.

MgO is retained: its scale converges strongly positive, its refined cubic cell is physically sensible (~4.214 Å), and adding it lowers Rwp from 11.65% to about 10.88%. The current three-phase fractions are stable near 78.6% MgWO₄, 13.7% WO₃, and 7.7% MgO; I’m finishing the WO₃ setting/structure comparison before freezing the final project.

The best WO₃ description is the triclinic P-1 model: it lowers Rwp to 10.55%, and its refined departure from monoclinic metric symmetry is larger than the formal cell uncertainties. I’ll report the polymorph assignment as supported but not absolute, since the monoclinic alternatives fit nearly as well and the phase is only ~14 wt%.

The intensity residuals support a mild MgWO₄ preferred orientation along [110] (March–Dollase ratio ~1.08); including that single texture parameter lowers Rwp from 10.55% to 10.19%. I’m now performing the final joint refinement and generating the CIFs, profile, JSON, report, and exact project snapshot from the same converged state.

The final joint model has converged at 78.60 wt% MgWO₄, 14.00 wt% WO₃, and 7.40 wt% MgO, with Rwp 10.186%. I’m validating that the three exported CIFs parse correctly and that `fit.csv`, `result.json`, and `final.gpx` all reproduce the same final state.

Completed and validated the three-phase GSAS-II refinement:

- MgWO₄: 78.60 wt%
- WO₃, triclinic P-1 model: 14.00 wt%
- MgO: 7.40 wt%
- Rwp: 10.186%; Rp: 7.390%; GoF: 3.558

The WO₃ polymorph assignment remains somewhat uncertain because monoclinic models fit nearly as well.

Files:

- [result.json](<ATTEMPT_WORKSPACE>/result.json)
- [report.md](<ATTEMPT_WORKSPACE>/report.md)
- [fit.csv](<ATTEMPT_WORKSPACE>/fit.csv)
- [final.gpx](<ATTEMPT_WORKSPACE>/final.gpx)
- [MgWO4 CIF](<ATTEMPT_WORKSPACE>/phase_1_MgWO4.cif)
- [WO3 CIF](<ATTEMPT_WORKSPACE>/phase_2_WO3_triclinic.cif)
- [MgO CIF](<ATTEMPT_WORKSPACE>/phase_3_MgO.cif)

File: results/experimental-eval/divalent-tungstates-PG15/baseline-sol-high/attempts/case-007-r2/run/messages.log
I’ll inspect the diffraction data, metadata, and available refinement tooling first, then identify candidate phases and build a reproducible GSAS-II refinement. I’ll keep phase count conservative and explicitly flag any ambiguity that the pattern cannot resolve.

The pattern is clearly multiphase: the dominant wolframite-type MgWO₄ reflections are present, but several strong peaks cannot belong to that phase alone. I’m now matching the residual peak set against the Mg–W–O chemical space and checking whether it is unreacted precursor or a distinct intermediate/product.

The phase identity is strong—every major observed line indexes to monoclinic MgWO₄ after a roughly +0.3° specimen/instrument offset—but the first refinement exposed two technical issues: duplicate scale parameters and an unstable unconstrained profile fit. I’m rebuilding the refinement with one scale degree of freedom and staged, physically sensible peak-width parameters before deciding whether preferred orientation or atomic-coordinate refinement is justified.

The residuals reveal the second phase cleanly: the unmatched triplets at ~23.44/23.92/24.68° and ~33.57/33.87/34.47° are the diagnostic room-temperature monoclinic WO₃ pattern after applying the same zero offset. I’m adding γ-WO₃ and will then test whether the remaining weak lines justify residual MgO; phase fractions will come from the refined GSAS-II scale factors and crystal densities.

The three-phase model is now supported by distinct peak sets: MgWO₄ is dominant, γ-WO₃ explains the monoclinic low-angle and 33–35° multiplets, and periclase explains the otherwise isolated reflections near 37.3°, 43.2°, and 62.5°. The three-phase refinement reaches Rwp ≈ 13.23%; I’m exporting the refined cells/structures and documenting that the formal scale-factor errors are smaller than the realistic uncertainty because no calibrated instrumental profile or supplied counting uncertainties were available.

Identified three crystalline phases, normalized over the modeled crystalline fraction:

- MgWO₄ (wolframite, P2/c): 77.31 wt%
- γ-WO₃ (monoclinic, P2₁/n): 13.84 wt%
- MgO (periclase, Fm-3m): 8.84 wt%

Final fit: Rwp = 13.23%, Rp = 9.30%, GOF = 4.63.

Outputs:

- [result.json](<ATTEMPT_WORKSPACE>/result.json)
- [report.md](<ATTEMPT_WORKSPACE>/report.md)
- [fit.csv](<ATTEMPT_WORKSPACE>/fit.csv)
- [final.gpx](<ATTEMPT_WORKSPACE>/final.gpx)
- [MgWO4_wolframite.cif](<ATTEMPT_WORKSPACE>/MgWO4_wolframite.cif)
- [WO3_gamma_monoclinic.cif](<ATTEMPT_WORKSPACE>/WO3_gamma_monoclinic.cif)
- [MgO_periclase.cif](<ATTEMPT_WORKSPACE>/MgO_periclase.cif)

The report notes that fractions are semi-quantitative because no calibrated instrumental profile or pointwise uncertainties were supplied; amorphous content cannot be determined without an internal standard.

File: results/experimental-eval/divalent-tungstates-PG15/baseline-sol-high/attempts/case-007-r3/run/messages.log
I’ll inspect the diffraction data and metadata first, then identify candidate phases, build/refine the model in GSAS-II, and validate that the exported CIFs, profile, fractions, statistics, and final project all agree.

The chemistry strongly points to magnesium tungstate as the main reaction product, with residual precursor or polymorphs still possible. I’m now extracting the peak set and searching the local crystallographic database by composition so that phase selection is driven by both chemistry and the full-pattern match.

The first quantitative trial confirms two strong contributors—MgWO₄ and monoclinic WO₃—but also exposed a GSAS-II setup issue: the default specimen scale was refining simultaneously with phase scales, creating a singular model. MgO refined to zero in that unstable trial, so I’m rebuilding with the global scale fixed and testing MgO separately only after the two-phase fit is stable.

The stable three-phase model now accounts for the distinct residual peaks of MgO as well as the WO₃ triplet and the dominant MgWO₄ pattern. I’m rejecting an attempted axial-divergence parameter because it improved Rwp by only 0.02 percentage point while correlating 97% with zero offset; the final model will use the simpler, better-conditioned profile.

The final project is converged and internally consistent: the CIF cells and compositions reload correctly, the crystalline fractions sum to 1.000000, and the profile difference column exactly equals observed minus calculated. I’m doing one last residual check for evidence of any omitted crystalline phase before handing off the files.

Completed the three-phase Rietveld refinement:

- MgWO₄, P2/c: 78.27 wt%
- WO₃, P2₁/n: 13.98 wt%
- MgO, Fm-3m: 7.76 wt%

Fractions are normalized over crystalline phases. Final fit: Rwp 9.871%, Rp 7.023%, GOF 3.453.

Files:

- [result.json](<ATTEMPT_WORKSPACE>/result.json)
- [report.md](<ATTEMPT_WORKSPACE>/report.md)
- [fit.csv](<ATTEMPT_WORKSPACE>/fit.csv)
- [final.gpx](<ATTEMPT_WORKSPACE>/final.gpx)
- [MgWO4.cif](<ATTEMPT_WORKSPACE>/MgWO4.cif)
- [WO3.cif](<ATTEMPT_WORKSPACE>/WO3.cif)
- [MgO.cif](<ATTEMPT_WORKSPACE>/MgO.cif)

File: results/experimental-eval/divalent-tungstates-PG15/baseline-sol-high/attempts/case-008-r1/run/messages.log
I’ll inspect the diffraction data, metadata, and available analysis tooling first, then identify candidate phases and refine the best-supported multiphase model. I’ll keep the reported fractions limited to modeled crystalline phases and explicitly flag ambiguity.

The chemistry strongly suggests a manganese tungstate reaction product, but I’ll test that rather than assume it: first by peak positions/extinctions against the local crystallographic database, then by whole-pattern refinement including plausible residual reactants or secondary oxides.

A single monoclinic wolframite-type MnWO₄ phase already explains the full peak set well (initial whole-pattern \(R_{wp}\) about 7.7%). I’m now checking residuals for weak unmodeled peaks and removing parameter degeneracies before deciding whether any secondary phase is justified.

The refinement variants are still running. The main comparison is between a constant zero-offset model and the physically expected reflection-geometry sample-displacement model, followed by a small set of preferred-orientation directions; this guards against attributing systematic profile error to a false trace phase.

No isolated residual peak family has emerged so far; the remaining mismatch is concentrated around MnWO₄ peaks themselves. The orientation tests are therefore aimed at improving relative intensities within that phase, not adding unsupported phases.

A weak but coherent second phase is now supported: monoclinic WO₃ lowers \(R_{wp}\) from 6.923% to 6.732% with a positive scale about 22 standard uncertainties from zero, corresponding initially to roughly 1.3 wt%. Competing Mn oxides are absent or only marginal; I’m refining the two-phase model and will then retest whether any third phase remains justified.

The final two-phase refinement is converged (\(R_{wp}=6.590\%\), maximum shift/s.u. 0.37). The refined crystalline fractions are 98.06 wt% MnWO₄ and 1.94 wt% monoclinic WO₃; I’m doing final cross-checks that the CIFs, profile CSV, JSON, and saved GSAS-II project agree numerically.

Identified and refined two crystalline phases:

- MnWO₄ (wolframite, `P 2/c`): 98.06 wt%
- Monoclinic WO₃ (`P 2₁/n`): 1.94 wt%

Final fit: \(R_{wp}=6.590\%\), \(R_p=4.640\%\), GOF = 2.394.

Outputs:

- [result.json](<ATTEMPT_WORKSPACE>/result.json)
- [report.md](<ATTEMPT_WORKSPACE>/report.md)
- [fit.csv](<ATTEMPT_WORKSPACE>/fit.csv)
- [final.gpx](<ATTEMPT_WORKSPACE>/final.gpx)
- [phase_1_MnWO4.cif](<ATTEMPT_WORKSPACE>/phase_1_MnWO4.cif)
- [phase_2_WO3.cif](<ATTEMPT_WORKSPACE>/phase_2_WO3.cif)

The WO₃ fraction is well supported, though its formal 0.07 wt% uncertainty understates profile-model systematics. A marginal ∼0.3 wt% Mn₂O₃ trial was not retained because it lacked unique resolved reflections.

File: results/experimental-eval/divalent-tungstates-PG15/baseline-sol-high/attempts/case-008-r2/run/codex-stderr.log
2026-10-07T10:41:07.952945Z ERROR codex_core::tools::router: error=exec_command failed: CreateProcess { message: "Rejected(\"`/bin/bash -lc 'rm -f __pycache__/refine.cpython-311.pyc combined_001.bak0.gpx combined_001.gpx combined_001.lst combined_011.bak0.gpx combined_011.gpx combined_011.lst combined_100.bak0.gpx combined_100.gpx combined_100.lst combined_110.bak0.gpx combined_110.gpx combined_110.lst combined_trials.log cu_ka.instprm final.bak0.gpx final.lst final_refinement.log fit_debug.png mn3wo6_start.cif …610 chars truncated…01.bak0.gpx texture_201.gpx texture_201.lst texture_trials.log trial_w1.bak0.gpx trial_w1.gpx trial_w1.lst trial_w10.bak0.gpx trial_w10.gpx trial_w10.lst trial_w100.bak0.gpx trial_w100.gpx trial_w100.lst trial_w25.bak0.gpx trial_w25.gpx trial_w25.lst trial_w50.bak0.gpx trial_w50.gpx trial_w50.lst wo3_start.cif\\nrmdir __pycache__ 2>/dev/null || true\\nrg --files | sort'` rejected: rm -f style commands are not permitted. Use a safer approach\")" }

File: results/experimental-eval/divalent-tungstates-PG15/baseline-sol-high/attempts/case-008-r2/run/messages.log
I’ll inspect the diffraction pattern and metadata first, then identify candidate phases and build/refine a GSAS-II model. I’ll keep the reported fractions explicitly normalized over the crystalline phases included in the final fit.

The synthesis context points first to manganese tungstate (`MnWO₄`), with possible residual MnO or WO₃. I’m now testing that hypothesis against the full peak list and checking the locally available structure/indexing resources before committing to a phase count.

The observed peak sequence is already highly consistent with monoclinic wolframite-type MnWO₄ (space group `P2/c`), including the diagnostic low-angle line near 15.7° and split intense pair near 30.1/30.6°. I’m checking every residual peak against precursor/oxide alternatives so a minor phase is only added if the data require it.

No candidate impurity explains the residual peak positions, while the MnWO₄ model accounts for the strong and weak reflections throughout 10–100°. I’m proceeding with a one-phase Rietveld refinement, using the supplied Cu Kα₁/Kα₂ wavelengths and ratio, Poisson counting weights, and a reflection-geometry profile; I’ll still inspect the refined residuals for any coherent unmodeled phase.

The first pass confirms a good one-phase match (`Rwp ≈ 10.5%`), but it exposed parameter correlations from simultaneously refining redundant scale and broadening terms. I’m tightening the model—removing the redundant histogram scale and over-parameterized size/strain terms—before treating the fit statistics or exported structure as final.

The constrained profile fit improves to `Rwp ≈ 9.34%` with all width terms physically positive. A modest angular-intensity correction is supported by the data; I’m checking whether it is better represented by the instrument polarization term (unspecified in the metadata) or by weak preferred orientation, while avoiding an unjustified texture parameter.

The final constrained refinement is converged (`max shift/esd = 0.054`) with `Rwp = 9.11%`, `Rp = 6.60%`, and no preferred-orientation parameter. I’m doing the final residual/structure validation now, then I’ll write the uncertainty statement and verify that every submitted path and project output is internally consistent.

Validation shows the CIF parses correctly, the profile has all 8,301 measured points with exact observed–calculated differences, and the saved project reloads with the same converged statistics. I’m removing exploratory trial projects so the workspace contains only the requested final deliverables (and the original inputs).

Completed the phase analysis and GSAS-II refinement.

Result: monoclinic MnWO₄ (`P2/c`), 100 wt% of the modeled crystalline phases. No reliable secondary crystalline phase was detected. `Rwp = 9.110%`, `Rp = 6.597%`, and GOF = 3.308.

Files:

- [result.json](<ATTEMPT_WORKSPACE>/result.json)
- [phase_1_MnWO4.cif](<ATTEMPT_WORKSPACE>/phase_1_MnWO4.cif)
- [fit.csv](<ATTEMPT_WORKSPACE>/fit.csv)
- [report.md](<ATTEMPT_WORKSPACE>/report.md)
- [final.gpx](<ATTEMPT_WORKSPACE>/final.gpx)

The 100 wt% value is normalized over identified crystalline phases; amorphous material and trace overlapping phases cannot be quantified from these data.

File: results/experimental-eval/divalent-tungstates-PG15/baseline-sol-high/attempts/case-008-r3/run/codex-stderr.log
2026-10-07T10:48:48.414940Z ERROR codex_core::tools::router: error=unable to locate image at `<ATTEMPT_WORKSPACE>/.tmp/best_fit.png`: No such file or directory (os error 2)
2026-10-07T10:48:59.797739Z ERROR codex_core::tools::router: error=unable to locate image at `<ATTEMPT_WORKSPACE>/.tmp/best_fit.png`: No such file or directory (os error 2)

File: results/experimental-eval/divalent-tungstates-PG15/baseline-sol-high/attempts/case-008-r3/run/messages.log
I’ll inspect the measurement metadata and pattern first, then use the available phase-search/indexing and GSAS-II tooling to build and refine the smallest defensible multiphase model. I’ll preserve uncertainty explicitly if any phase remains ambiguous.

The chemistry points naturally toward manganese tungstate formation, but I’m treating that only as a hypothesis: the decisive checks will be peak positions, full-profile residuals, and whether any unreacted MnO/WO₃ or secondary manganese–tungsten oxide is required. Next I’m inventorying the installed crystallographic backends and extracting peak information.

The strongest ~30 observed reflections and their intensity hierarchy match wolframite MnWO₄ (monoclinic P2/c) extremely closely; Mn₃WO₆, MnO, and common WO₃ polymorphs fail at their diagnostic strongest peaks. The observed MnWO₄ lines are systematically offset from the database cell, so I’m moving to a full Rietveld refinement rather than relying on a static reference match.

A first whole-pattern fit reaches \(R_{wp}\approx 8.7\%\) with MnWO₄ alone, and the phase Bragg \(R_F\) is about 6.9%, which is already strong evidence for a single dominant crystalline phase. I found two refinement pathologies in that trial—redundant overall/phase scales and over-correlated broadening terms—so I’m tightening the parameterization before accepting the statistics or fractions.

The residual is mostly derivative-shaped around MnWO₄ peaks, characteristic of imperfect peak-position/profile modeling, rather than isolated unmatched reflections. I’m now stress-testing the one-phase conclusion by adding the chemically plausible precursor/oxide phases one at a time and refining their nonnegative scale; this provides a more defensible impurity/detection statement than visual inspection alone.

The impurity stress test found no support for MnO, Mn₃WO₆, MnO₂, or several WO₃ polymorphs, but one ambient monoclinic WO₃ model gives a reproducible fit improvement and refines to roughly 1.8 wt%. That is chemically plausible as residual precursor, so I’m validating its diagnostic peaks and refining its lattice before deciding whether it belongs in the submitted model.

The two-phase refinement is now stable with physically valid peak widths across the full scan. The result is MnWO₄ 98.14 wt% and monoclinic γ-WO₃ 1.86 wt% (normalized crystalline basis); the WO₃ assignment is anchored by its shifted diagnostic triplet near 23.45, 23.91, and 24.70° plus lines near 33.58 and 34.45°, not just by a marginal scale factor. I’m exporting the exact refined project state and documenting the formal versus systematic uncertainty.

All required deliverables are now written from the same converged `final.gpx`. I’m doing a final consistency audit: CIF parseability/compositions, profile arithmetic and finiteness, fraction normalization, and agreement between the JSON and the saved GSAS-II project.

Completed the PXRD phase analysis and GSAS-II refinement.

- MnWO₄, P2/c: 97.95 wt%
- Monoclinic γ-WO₃, P2₁/n: 2.05 wt%
- Final fit: Rwp 7.214%, Rp 4.960%, GOF 2.620

Files:

- [result.json](<ATTEMPT_WORKSPACE>/result.json)
- [report.md](<ATTEMPT_WORKSPACE>/report.md)
- [fit.csv](<ATTEMPT_WORKSPACE>/fit.csv)
- [MnWO4.cif](<ATTEMPT_WORKSPACE>/MnWO4.cif)
- [WO3.cif](<ATTEMPT_WORKSPACE>/WO3.cif)
- [final.gpx](<ATTEMPT_WORKSPACE>/final.gpx)

The formal fraction uncertainty is about 0.07 wt%, but the report assigns a more realistic model-dependent uncertainty of roughly 0.4 wt% to the minor WO₃ phase.

File: results/experimental-eval/divalent-tungstates-PG15/baseline-sol-high/attempts/case-009-r1/run/messages.log
I’ll inspect the diffraction data, metadata, and the installed crystallography toolchain first. Then I’ll identify candidate phases, build/refine a multiphase GSAS-II model, and verify that every submitted artifact is generated from the saved final project.

The chemistry strongly suggests manganese tungstate formation, but I’ll treat that only as a hypothesis: residual Mn₃O₄/WO₃ or polymorphic/byproduct phases must be tested against all observed peaks. I’m now checking peak positions and the local structure-search/indexing utilities before committing to a phase model.

The dominant pattern matches monoclinic wolframite-type MnWO₄ (P2/c): its diagnostic doublets at about 23.8/24.3° and 30.1/30.5°, plus the 15.7°, 18.6°, and 31.3° lines, all coincide. The alternative Mn₃WO₆ structure predicts several strong lines near 20–35° that are absent, so it is not supported. I’m testing whether any weaker peaks require residual precursor phases before doing the quantitative refinement.

No separate precursor signature is evident at this stage: Mn₃O₄ and WO₃ candidates would introduce strong unmatched reflections, while the observed peak set is internally consistent with MnWO₄. I’m proceeding with a one-phase Rietveld model first, using the reported Cu Kα₁/Kα₂ wavelengths and ratio, Poisson counting weights, and an uncalibrated laboratory profile that will be refined conservatively. Residuals will determine whether a second phase is justified.

The first refinement exposed an important modeling issue: the only database CIF available is a 2.4 GPa MnWO₄ structure, so its compressed cell is not a valid ambient starting metric. The refinement moved it to the expected ambient wolframite cell (about 4.83 × 5.76 × 5.00 Å). I also found and am removing a redundant overall-scale refinement that made the first covariance matrix singular. I’m comparing instrument-zero versus Bragg–Brentano specimen-height corrections from clean projects before finalizing the model.

The corrected clean refinements are stable and nonsingular. A constant 2θ zero model and a specimen-height model fit nearly identically (Rwp ≈12.2%), so the uncalibrated geometry does not uniquely separate lattice metric from displacement. The specimen-height model gives a more literature-consistent ambient cell, so I’m favoring it, while treating the absolute cell uncertainty as larger than the formal least-squares error. I’m finishing coordinate/profile sensitivity tests and inspecting residual peaks for any hidden minority phase.

The full five-term peak-shape fit is over-parameterized for an uncalibrated profile: several Caglioti coefficients become strongly correlated or hit bounds. I’m simplifying the final profile to only positive constant Gaussian and Lorentzian width terms, which is more defensible here even if the numerical Rwp is slightly higher. Phase identification and the one-phase fraction are unaffected by this profile-model sensitivity.

The residuals do not support a second crystalline phase. Fixed-scale sensitivity tests gave Mn₃WO₆ ≈0.03 ± 0.22 wt% and drove WO₃ to the nonnegative zero bound; expected standalone Mn₃O₄ lines are also absent. I’ll report MnWO₄ as 100% only on the explicitly requested modeled-crystalline basis—not as a claim of absolute sample purity—and note a practical minor-phase detection limit of roughly 1 wt% because profile/background systematics dominate counting noise.

The final model is now locked: one P2/c MnWO₄ phase, fixed chemically sensible literature coordinates, refined ambient cell, specimen-height correction, and a deliberately simple positive peak-width model. I’m doing a last cross-check that the GPX, CIF, JSON, and every row of the profile agree numerically before handing it over.

Completed the phase analysis and GSAS-II refinement.

Result: monoclinic wolframite MnWO₄, P2/c, at 100 wt% normalized over modeled crystalline phases. Final Rwp = 12.212%, Rp = 8.820%, GOF = 3.534. No secondary crystalline phase was reliably detected; practical detection limit is approximately 1 wt%.

Files:

- [result.json](<ATTEMPT_WORKSPACE>/result.json)
- [report.md](<ATTEMPT_WORKSPACE>/report.md)
- [MnWO4.cif](<ATTEMPT_WORKSPACE>/MnWO4.cif)
- [fit.csv](<ATTEMPT_WORKSPACE>/fit.csv)
- [final.gpx](<ATTEMPT_WORKSPACE>/final.gpx)

File: results/experimental-eval/divalent-tungstates-PG15/baseline-sol-high/attempts/case-009-r2/run/messages.log
I’ll inspect the diffraction data and metadata first, then use the installed indexing/search and GSAS-II tooling to identify candidate phases, refine them jointly, and export the requested project and artifacts. I’ll keep phase count conservative and report any ambiguity explicitly.

The chemistry strongly suggests manganese tungstate formation, but the unknown phase count means I won’t assume a single product. I’m now extracting peak positions and checking the local crystallographic search/indexing interfaces before refinement.

The principal peak set is consistent with wolframite-type MnWO₄. Several strong reflections do not belong to that phase, so I’m testing plausible residual reactants and the alternative ternary Mn₃WO₆ against the complete peak list rather than assigning them from one line.

A single wolframite MnWO₄ model accounts for all prominent lines across 10–100° 2θ; Mn₃WO₆, Mn₃O₄, and common WO₃ polymorphs predict strong low-/mid-angle peaks that are absent. I’m refining the MnWO₄ cell, profile, background, and symmetry-allowed coordinates now, then I’ll inspect the difference curve for any defensible minor phase.

The first refinement confirms the phase assignment but exposes a profile-model issue: with no calibrated instrument function, unconstrained peak-shape terms become nonphysical and the formal counting-statistical Rwp is inflated. I’m tightening the model to physically meaningful broadening terms and removing a redundant scale parameter before treating the fit as final.

Allowing a constant 2θ offset improves the profile substantially (Rwp ≈ 8.7%), but it is strongly entangled with the unit-cell scale. Because the experiment is in reflection geometry, I’m testing the physically appropriate specimen-height shift instead; this should give a more defensible cell while preserving the phase/fraction conclusion.

The specimen-height model gives essentially the same fit while yielding a chemically/literature-consistent wolframite cell. I’ve also constrained the weakly determined oxygen positions to the reference structure; unconstrained oxygen refinement improved Rwp cosmetically but produced implausible W–O distances, so it is not defensible. The final model will cover the entire measured range and document that limitation.

The final constrained model is complete. I’m doing a last consistency check now: CIF parsability/stoichiometry, project phase and refinement flags, full-profile row count and arithmetic, and JSON paths/statistics against the saved GSAS-II project.

Determined one crystalline phase: wolframite MnWO₄, space group P2/c, with normalized crystalline weight fraction 1.000.

Fit: Rwp 9.592%, Rp 7.083%, GOF 2.772. Trace impurities or amorphous material cannot be quantified reliably.

Outputs:

- [result.json](<ATTEMPT_WORKSPACE>/result.json)
- [phase_MnWO4.cif](<ATTEMPT_WORKSPACE>/phase_MnWO4.cif)
- [fit.csv](<ATTEMPT_WORKSPACE>/fit.csv)
- [final.gpx](<ATTEMPT_WORKSPACE>/final.gpx)
- [report.md](<ATTEMPT_WORKSPACE>/report.md)

File: results/experimental-eval/divalent-tungstates-PG15/baseline-sol-high/attempts/case-009-r3/run/codex-stderr.log
2026-10-07T10:53:53.537426Z ERROR codex_core::tools::router: error=apply_patch verification failed: invalid hunk at line 13, 'p.do_refinements([{}])' is not a valid hunk header. Valid hunk headers: '*** Add File: {path}', '*** Delete File: {path}', '*** Update File: {path}'
2026-10-07T10:54:55.152213Z ERROR codex_core::tools::router: error=exec_command failed: CreateProcess { message: "Rejected(\"`/bin/bash -lc \\\"rm -f inspect_gsas.py instrument.instprm pattern.xye run_refine.py scratch.gpx fit_preview.png final.bak0.gpx final.lst trial_models.py trial_profile.py trial_profile2.py trial_simple_profile.py trial_trace.py trial_none.cif trial_001.bak0.gpx trial_001.gpx trial_001.lst trial_010.bak0.gpx trial_010.gpx trial_010.lst trial_011.bak0.gpx trial_011.gpx trial_011.lst trial_1…475 chars truncated…k0.gpx profile_x_only.gpx profile_x_only.lst trace_Mn3O4.bak0.gpx trace_Mn3O4.gpx trace_Mn3O4.lst trace_Mn3WO6.bak0.gpx trace_Mn3WO6.gpx trace_Mn3WO6.lst trace_WO3_monoclinic.bak0.gpx trace_WO3_monoclinic.gpx trace_WO3_monoclinic.lst trace_WO3_triclinic.bak0.gpx trace_WO3_triclinic.gpx trace_WO3_triclinic.lst\\nfind . -maxdepth 2 -type f -printf '%P\\\\\\\\n' | sort\\\"` rejected: rm -f style commands are not permitted. Use a safer approach\")" }
