Repository: sache07/verifiable-pxrd

# divalent-tungstates-PG15 results

The full expanded-manuscript release is indexed in [RELEASE.md](RELEASE.md): five
main conditions, phase-recovery follow-ups, Sol-high/Opus comparisons, and historical
development records. See the [reproduction guide](../../../docs/MULTIPHASE.md) for
all-condition analyses and independent replay.

The original baseline-versus-evolved comparison below contains two 45-attempt
panels on the 15 measured scans in [`pxrd-bench/divalent-tungstates-PG15`](../../../pxrd-bench/divalent-tungstates-PG15/README.md), with three independent attempts per scan:
- **`baseline/`:** GPT-5.6 Sol at Max reasoning effort, using the plain P0 prompt.

File: results/experimental-eval/divalent-tungstates-PG15/baseline-sol-high/attempts/case-009-r3/run/messages.log
I’ll inspect the measurement metadata and diffraction profile first, then identify candidate phases and build a quantitative GSAS-II refinement. I’ll keep the deliverables tied to the final saved project so the CIFs, fractions, profile, and statistics are internally consistent.

The chemistry points first to wolframite-type MnWO₄, but I’m treating residual precursor/oxide phases as open possibilities. I’m now matching the observed peak set against all locally available Mn–W–O, Mn–O, and W–O reference structures before deciding how many phases to refine.

The observed peaks are fully indexed by monoclinic MnWO₄ (P2/c); no unmatched, chemically plausible second-phase peaks are evident so far. The first refinement reaches a good profile agreement, but I found an over-parameterized broadening term (perfectly correlated with an instrument-width term), so I’m removing that term and testing simpler profile/background and trace-phase alternatives before finalizing.

The clean single-phase model now uses a physically valid peak-shape function and keeps atomic coordinates fixed to the reference while refining the ambient lattice and specimen displacement; it converges at \(R_{wp}=7.29\%\). I’m doing one last trace-phase test against residual Mn₃O₄, WO₃ polymorphs, and Mn₃WO₆; any candidate must produce a positive, stable scale and a real fit improvement to be retained.

The final deliverables are assembled. I excluded the weak Mn₃O₄ trial from the modeled phase list because it was not robust enough to claim; the report records that test explicitly. I’m validating the saved project, CIF, JSON schema, and point-by-point profile consistency now.

Identified one reliably modeled crystalline phase: wolframite-type MnWO₄ (P2/c), normalized to 100 wt% of modeled crystalline material.

Final fit: Rwp 7.290%, Rp 5.221%, RBragg 4.067%, GOF 2.110. No secondary phase was reliably supported; sub-percent Mn₃O₄ or amorphous material cannot be excluded.

Files:

- [result.json](<ATTEMPT_WORKSPACE>/result.json)
- [report.md](<ATTEMPT_WORKSPACE>/report.md)
- [MnWO4.cif](<ATTEMPT_WORKSPACE>/MnWO4.cif)
- [fit.csv](<ATTEMPT_WORKSPACE>/fit.csv)
- [final.gpx](<ATTEMPT_WORKSPACE>/final.gpx)

File: results/experimental-eval/divalent-tungstates-PG15/baseline-sol-high/attempts/case-010-r1/run/codex-stderr.log
2026-10-07T10:33:22.255440Z ERROR codex_core::session: failed to record rollout items: thread 01a115df-7283-7763-9a1f-ebd5d85ae494 not found
2026-10-07T10:33:22.255476Z ERROR codex_core::session: failed to record rollout items: thread 01a115df-7283-7763-9a1f-ebd5d85ae494 not found

File: results/experimental-eval/divalent-tungstates-PG15/baseline-sol-high/attempts/case-010-r1/run/messages.log
I’ll inspect the metadata and diffraction pattern, then use the installed phase-search/indexing and GSAS-II tooling to identify candidate structures, refine them jointly, and export the requested project and evidence files. I’ll treat phase count as an inferred quantity and keep any ambiguous assignment explicit.

The chemical space is constrained to Mn–W–O, but the possible products include manganese tungstates plus unreacted oxides. I’m now extracting peak positions and querying the local crystallographic database by elemental composition so the phase count is driven by the diffraction evidence.

The database screen gives a decisive primary match: monoclinic WO₃ (space group P2₁/n, COD 2311041/1528915) reproduces the diagnostic 23–25° triplet and the higher-angle sequence; MnWO₄ and Mn₃WO₆ are poor matches. I’m moving to whole-pattern refinement and residual inspection to test whether any manganese oxide is present above the detection limit.

The first Rietveld passes confirm monoclinic WO₃ but expose strong scale/background and profile correlations, so I’m tightening the parameterization before interpreting minor residuals. The preliminary cell has contracted from the database reference to about 420.3 Å³, consistent with the systematic peak shift seen in the screen.

Residual indexing now identifies a real second phase: every hallmark bixbyite Mn₂O₃ line is present at the same refined +0.30° zero offset (notably 33.25, 38.53, 45.45, 49.60, 55.49, and 66.03°). I’m re-running the refinement in a staged order that first locks the WO₃ calibration, then introduces Mn₂O₃; this prevents the weak phase’s cell from being pulled toward unrelated major-phase peaks.

The staged two-phase refinement is stable: 72.52 wt% monoclinic WO₃ and 27.48 wt% bixbyite Mn₂O₃, with Rwp 8.47%. The Mn₂O₃ lattice independently refined to 9.4178 Å, and its full line series is accounted for. I’m doing final consistency checks on the CIFs/project/profile and documenting that the formal fraction errors do not include systematic uncertainty or any amorphous content.

Identified two crystalline phases:

- Monoclinic WO₃ (P2₁/c): 72.52 wt%
- Bixbyite Mn₂O₃ (Ia-3): 27.48 wt%

No crystalline manganese tungstate was detected. Final refinement: Rwp = 8.47%, Rp = 5.97%, GOF = 3.19. Fractions are normalized over crystalline phases; practical uncertainty is approximately 1–3 wt% absolute.

Files:

- [result.json](<ATTEMPT_WORKSPACE>/result.json)
- [report.md](<ATTEMPT_WORKSPACE>/report.md)
- [fit.csv](<ATTEMPT_WORKSPACE>/fit.csv)
- [final.gpx](<ATTEMPT_WORKSPACE>/final.gpx)
- [WO3_monoclinic.cif](<ATTEMPT_WORKSPACE>/WO3_monoclinic.cif)
- [Mn2O3_bixbyite.cif](<ATTEMPT_WORKSPACE>/Mn2O3_bixbyite.cif)

File: results/experimental-eval/divalent-tungstates-PG15/baseline-sol-high/attempts/case-010-r2/run/messages.log
I’ll inspect the diffraction data and metadata first, then identify candidate phases, build and refine the multiphase model, and verify that every submitted artifact is generated from the same final GSAS-II project. I’ll keep uncertain identifications or fractions explicit rather than overstate them.

The peak pattern already points strongly to monoclinic wolframite-type MnWO₄: its characteristic dense triplet near 23–25° and major lines around 34.5°, 50.2°, and 56.2° are all present. I’m now testing that assignment against the full profile and looking specifically for weaker residual phases from the Mn₂O₃/WO₃ precursor chemistry.

Full-pattern screening confirms the dominant—and so far only defensible—phase is monoclinic WO₃, not MnWO₄. Two independent monoclinic WO₃ reference settings converge to the same reduced cell; the better model already gives about 22% weighted-profile R before coordinate refinement. I am checking the residuals for any coherent Mn-oxide contribution and tightening the peak-shape model so broadening is not mistaken for a second phase.

The residual-phase test is decisive: adding cubic bixbyite Mn₂O₃ accounts for the otherwise unexplained lines at approximately 23.46°, 33.26°, 38.53°, 45.5°, 49.6°, 55.5°, and 66.0°, reducing Rwp from about 10.2% to 6.7%. The refined crystalline weight split is stable near 73% WO₃ / 27% Mn₂O₃. I’ve also replaced an unstable unconstrained peak-width solution with a positive, physically valid fixed Gaussian contribution plus refined Lorentzian terms; the fit quality is unchanged.

Refinement complete.

- WO₃, monoclinic P2₁/c: **73.11 wt%**
- Mn₂O₃, cubic Ia-3: **26.89 wt%**
- Rwp = **6.691%**, Rp = **4.855%**, goodness-of-fit = **2.513**

Fractions are normalized over crystalline phases. Practical uncertainty is approximately 1–3 wt%; amorphous content is not quantified.

Files:

- [result.json](<ATTEMPT_WORKSPACE>/result.json)
- [report.md](<ATTEMPT_WORKSPACE>/report.md)
- [fit.csv](<ATTEMPT_WORKSPACE>/fit.csv)
- [phase_wo3.cif](<ATTEMPT_WORKSPACE>/phase_wo3.cif)
- [phase_mn2o3.cif](<ATTEMPT_WORKSPACE>/phase_mn2o3.cif)
- [final.gpx](<ATTEMPT_WORKSPACE>/final.gpx)

File: results/experimental-eval/divalent-tungstates-PG15/baseline-sol-high/attempts/case-010-r3/run/codex-stderr.log
2026-10-07T11:04:50.272870Z ERROR codex_core::tools::router: error=exec_command failed: CreateProcess { message: "Rejected(\"`/bin/bash -lc \\\"rm -f screen_*.gpx screen_*.log screen_*.lst trial_*.gpx trial_*.lst refine_trial.py final.bak0.gpx\\nfind . -maxdepth 2 -type f -printf '%P\\\\\\\\n' | sort\\\"` rejected: rm -f style commands are not permitted. Use a safer approach\")" }

File: results/experimental-eval/divalent-tungstates-PG15/baseline-sol-high/attempts/case-010-r3/run/messages.log
I’ll inspect the measurement metadata and diffraction profile first, then identify candidate phases and build a quantitative multiphase refinement. I’ll preserve the final refinement project and derive every submitted CIF, fraction, and profile from that same model.

The chemistry points toward manganese tungstates, but at 500 °C residual Mn₂O₃/WO₃ or intermediate oxides are plausible. I’m now extracting peak positions and querying the locally available crystallographic database by composition before committing to a phase set.

The dominant fingerprint is monoclinic/triclinic WO₃: the diagnostic 23–25° triplet and the 33–35° multiplet account for the strongest features. MnWO₄ and Mn₃WO₆ would require strong peaks near 30–31° or 20–21° that are not evident. I’ll quantify that conclusion by refining WO₃ first, then inspect the residual specifically for Mn-bearing crystalline phases.

The initial full-pattern refinement is running against the low-symmetry WO₃ model. After it converges I’ll compare residual peak positions and fit improvement from adding each chemically plausible Mn phase; this guards against reporting a trace phase merely because it can absorb background or peak-shape error.

The WO₃-only model has converged to \(R_{wp}\approx10.7\%\) with a triclinic cell very close to the reference. Three controlled two-phase tests (residual Mn₂O₃, MnWO₄, and Mn₃WO₆) are now refining with the candidate lattices held fixed during screening, so their scale factors must be supported by their actual diagnostic reflections.

The two-phase model is strongly supported: adding bixbyite Mn₂O₃ lowers \(R_{wp}\) from 10.7% to 7.1%, while MnWO₄ and Mn₃WO₆ refine to effectively zero and fail at their diagnostic peaks. The provisional crystalline-only fractions are about 73.2 wt% WO₃ and 26.8 wt% Mn₂O₃. I’m tightening the final model now—refining the Mn₂O₃ cell and testing only physically interpretable profile/structure adjustments.

The final project is being rebuilt cleanly with descriptive phase names and a conservative profile model. Both phase scales and cells are refined, while oxygen coordinates remain fixed because the Cu X-ray data do not constrain them well; this keeps the submitted CIFs defensible rather than over-parameterized.

The clean final refinement has converged at \(R_{wp}=7.09\%\), with 73.49 wt% triclinic WO₃ and 26.51 wt% bixbyite Mn₂O₃ on a crystalline-only basis. I’m doing a final consistency audit now: reloading the GPX, validating both CIFs, and checking that every row of `fit.csv` exactly matches the observed/calculated/difference arrays stored in the project.

Identified two crystalline phases:

- Triclinic WO₃, P-1: **73.49 wt%**
- Bixbyite Mn₂O₃, Ia-3: **26.51 wt%**

Fractions are normalized over modeled crystalline material. Final fit: \(R_{wp}=7.09\%\), \(R_p=5.09\%\), \(R_{exp}=2.66\%\), GOF = 2.66. Realistic fraction uncertainty is approximately 1–2 wt%; amorphous content cannot be quantified.

Deliverables:

- [result.json](<ATTEMPT_WORKSPACE>/result.json)
- [report.md](<ATTEMPT_WORKSPACE>/report.md)
- [fit.csv](<ATTEMPT_WORKSPACE>/fit.csv)
- [final.gpx](<ATTEMPT_WORKSPACE>/final.gpx)
- [wo3_triclinic.cif](<ATTEMPT_WORKSPACE>/wo3_triclinic.cif)
- [mn2o3_bixbyite.cif](<ATTEMPT_WORKSPACE>/mn2o3_bixbyite.cif)

File: results/experimental-eval/divalent-tungstates-PG15/baseline-sol-high/attempts/case-011-r1/run/messages.log
I’ll inspect the measurement metadata and diffraction profile first, then identify candidate phases, build a multiphase GSAS-II refinement, and verify that the exported CIFs, fractions, fit profile, and project are internally consistent. I’ll flag any phase assignment that is not uniquely supported by the data.

The chemistry permits unreacted MnO₂/WO₃ as well as manganese tungstates, so I’m treating the precursor list as a constraint, not as the answer. I’m now extracting the observed peak positions and screening the local crystallographic database for Mn–W–O structures and plausible residual precursor polymorphs.

The screening is decisive on phase identity: the dominant pattern is room-temperature monoclinic WO₃ (P2₁/n), while the unmatched reflections at about 29.0°, 37.7°, 42.2°, 56.2°, and 59.7° select rutile-type β-MnO₂ (pyrolusite, P4₂/mnm). Alternative MnO₂ tunnel/layer polymorphs and MnWO₄ score substantially worse. I’m moving these two literature structures into a staged quantitative refinement now, including the Cu Kα doublet and the reported reflection geometry.

The two-phase model now converges without scale singularities at about 67.2 wt% WO₃ and 32.8 wt% β-MnO₂, with \(R_{wp}\approx8.38\%\). I’m doing the final model audit now: constraining an otherwise nonphysical profile coefficient, checking whether coordinate or preferred-orientation refinements are genuinely supported, and testing the residual for any reproducible third-phase peaks before freezing the project.

The final model audit favored the conservative untextured model: orientation and full-coordinate variants changed the fractions by roughly 1 wt% but were not uniquely stable, so they are treated as systematic uncertainty rather than added parameters. The selected model keeps literature atomic coordinates, refines both cells and quantitative scales, and uses a physically constrained common profile. I’m validating the saved project against every exported file now.

Completed the phase identification and GSAS-II refinement.

- Monoclinic WO₃ (P2₁/n): 67.22 wt%
- β-MnO₂ / pyrolusite (P4₂/mnm): 32.78 wt%
- Fit: Rwp 8.359%, Rp 5.972%, GOF 3.107
- Estimated systematic fraction uncertainty: approximately ±1 wt%

Files:

- [result.json](<ATTEMPT_WORKSPACE>/result.json)
- [report.md](<ATTEMPT_WORKSPACE>/report.md)
- [fit.csv](<ATTEMPT_WORKSPACE>/fit.csv)
- [final.gpx](<ATTEMPT_WORKSPACE>/final.gpx)
- [WO3_monoclinic.cif](<ATTEMPT_WORKSPACE>/WO3_monoclinic.cif)
- [MnO2_pyrolusite.cif](<ATTEMPT_WORKSPACE>/MnO2_pyrolusite.cif)

File: results/experimental-eval/divalent-tungstates-PG15/baseline-sol-high/attempts/case-011-r2/run/codex-stderr.log
2026-10-07T10:39:06.389863Z ERROR codex_core::tools::router: error=unable to locate image at `<ATTEMPT_WORKSPACE>/trial_fit.png`: No such file or directory (os error 2)

File: results/experimental-eval/divalent-tungstates-PG15/baseline-sol-high/attempts/case-011-r2/run/messages.log
I’ll inspect the metadata and diffraction pattern first, then identify candidate phases and build/refine a multiphase GSAS-II model. I’ll preserve the final refinement project and export the requested CIFs, profile, JSON, and a short uncertainty report.

The chemistry points to a manganese–tungsten oxide system, but the low 300 °C treatment makes unreacted oxides and metastable products plausible. I’m extracting peak positions and checking them against structure databases before committing to a phase count.

The peak set resolves cleanly into monoclinic WO₃ plus rutile-type β‑MnO₂: both phases share the same roughly +0.25–0.32° displacement from reference positions, and together account for the diagnostic WO₃ triplet near 23–25° and MnO₂ peaks near 29, 37.7, and 57°. I’m now refining this two-phase model, including the displacement/zero offset, lattice metrics, profile terms, background, and phase scales.

The first quantitative refinement reaches a good two-phase fit (Rwp about 8.5%), confirming the phase assignment. I found an avoidable scale degeneracy and over-parameterized peak-width terms in that trial; I’m tightening the model to remove those correlations, then I’ll test only justified texture/structural parameters and export the final deliverables.

The tightened model is stable and improves to Rwp ≈ 7.8% without singularities. Mild preferred orientation is supported for both phases; it shifts the quantitative result enough that I’ll report model/systematic uncertainty separately from the much smaller formal least-squares error. I’m doing that sensitivity check now, then freezing only the weakly determined coordinate terms for the final covariance/export.

Identified two crystalline phases:

- Monoclinic WO₃: **67.63 wt%**
- Rutile-type β-MnO₂: **32.37 wt%**

Fractions are normalized over crystalline phases. Rietveld fit: **Rwp 7.805%, Rp 5.481%, GOF 2.897**. Realistic fraction uncertainty is approximately 1–2 percentage points; amorphous content cannot be quantified without an internal standard.

Files:

- [result.json](<ATTEMPT_WORKSPACE>/result.json)
- [report.md](<ATTEMPT_WORKSPACE>/report.md)
- [fit.csv](<ATTEMPT_WORKSPACE>/fit.csv)
- [phase_WO3.cif](<ATTEMPT_WORKSPACE>/phase_WO3.cif)
- [phase_beta-MnO2.cif](<ATTEMPT_WORKSPACE>/phase_beta-MnO2.cif)
- [final.gpx](<ATTEMPT_WORKSPACE>/final.gpx)

File: results/experimental-eval/divalent-tungstates-PG15/baseline-sol-high/attempts/case-011-r3/run/messages.log
I’ll inspect the measurement metadata and pattern first, then identify candidate phases, refine them against the full profile, and export the requested CIFs, profile, JSON, report, and GSAS-II project. I’ll keep phase-count decisions conservative and flag any ambiguous fraction or structure.

The chemistry points toward manganese tungstate formation, but the 300 °C treatment makes unreacted oxides and polymorph ambiguity plausible. I’m now extracting the experimental peak list and searching the local crystallographic database for Mn–W–O and precursor structures before committing to a phase set.

The peak positions and systematic fingerprints support a two-phase model: monoclinic γ-WO₃ dominates, while tetragonal pyrolusite MnO₂ accounts for the distinct 37.67°, 43.12°, 56.96°, and 59.66° peaks. MnWO₄ is not supported—the diagnostic ~18.5° and 30.0/30.4° reflections are absent. I’m moving to a GSAS-II Rietveld refinement of WO₃ + MnO₂, including the Cu Kα doublet and the evident specimen zero shift.

The initial two-phase refinement reaches a good profile match, but the first broadening pass exposed parameter correlations because no calibrated instrumental profile was supplied. I’m tightening the model now: removing the redundant global scale, retaining only physically interpretable broadening terms, and rerunning to ensure the final project is converged rather than merely low-R. This matters more than squeezing out a cosmetically smaller residual.

The constrained final model is now stable and converged (maximum shift/e.s.d. 0.044, no singular parameters), with a physically positive profile over the measured range. It gives 71.29 wt% γ-WO₃ and 28.71 wt% pyrolusite MnO₂, Rwp 7.80%. I’m doing the final cross-check now: validating the exported CIFs/project, checking residual peaks for any omitted crystalline phase, and then writing the machine-readable result and uncertainty report.

Completed the two-phase GSAS-II refinement:

- γ-WO₃: 71.29 wt%
- Pyrolusite MnO₂: 28.71 wt%
- Rwp: 7.80%; Rp: 5.58%; GOF: 2.90
- No crystalline MnWO₄ was detected reliably.

Outputs:

- [result.json](<ATTEMPT_WORKSPACE>/result.json)
- [report.md](<ATTEMPT_WORKSPACE>/report.md)
- [fit.csv](<ATTEMPT_WORKSPACE>/fit.csv)
- [phase_WO3.cif](<ATTEMPT_WORKSPACE>/phase_WO3.cif)
- [phase_MnO2.cif](<ATTEMPT_WORKSPACE>/phase_MnO2.cif)
- [final.gpx](<ATTEMPT_WORKSPACE>/final.gpx)

The formal fraction uncertainty is about 0.19 wt%, though a few wt% systematic uncertainty is more realistic because no calibrated instrumental profile or supplied point uncertainties were available.

File: results/experimental-eval/divalent-tungstates-PG15/baseline-sol-high/attempts/case-012-r1/run/messages.log
I’ll inspect the diffraction data and metadata first, then use the installed crystallography/indexing tools to identify candidate phases, refine a multiphase GSAS-II model, and validate that all exported artifacts come from the saved final project.

The experiment spans 10–100° 2θ with Cu Kα1/Kα2 retained and no supplied uncertainties or calibrated profile. The precursor chemistry makes nickel tungstate the leading hypothesis, but I’ll treat residual oxides or polymorphs as candidates and let unmatched peaks/profile improvement decide the phase count.

Peak positions and relative intensities are consistent with monoclinic wolframite-type NiWO₄ (P2/c), including the distinctive cluster near 23–25° and the dominant line at 30.87°. I found the local COD reference, but it duplicates symmetry-equivalent atoms and is not directly refinable; I’m converting it to the correct independent-site model before testing residual peaks.

The first refinement confirms NiWO₄ but leaves strong, chemically plausible unmatched lines at 23.06, 23.53, 24.28, 26.53, 28.82, 33.20, and 34.09°. That sequence is diagnostic of monoclinic WO₃, so the sample is not single-phase. I’m adding an m-WO₃ reference and will then test whether the weaker NiO line set is statistically warranted.

The two-phase model refines to about 78.5 wt% NiWO₄ and 21.5 wt% WO₃ with Rwp ≈5.2%. A deliberate NiO test gives only 0.08(11) wt% and negligible fit improvement, so NiO is below reliable detection and will not be reported as a crystalline phase. I’m now checking the closely related triclinic WO₃ model to avoid over-assigning the WO₃ symmetry.

The triclinic comparison is computationally heavier because it doubles the independent WO₃ atomic sites and adds two lattice-angle variables. The refinement is still running; I’ll compare the fit gain against that substantial parameter penalty rather than choosing the lower-symmetry model on Rwp alone.

The triclinic WO₃ alternative does not improve the fit (Rwp 5.196% versus 5.194% for monoclinic P2₁/n) despite many extra variables and introduces >95% coordinate correlations. I’m retaining the simpler room-temperature monoclinic WO₃ model; its refined β = 90.823° also agrees closely with the reference structure. The final quantitative refinement is converged with maximum shift/esd 0.012.

Completed the GSAS-II multiphase refinement.

- NiWO₄, P2/c: 78.52 wt%
- WO₃, P2₁/n: 21.48 wt%
- Rwp = 5.194%, Rp = 4.052%, GOF = 1.495

NiO was tested but refined to 0.08(11) wt%, so it was not reliably detected. Fractions are normalized over crystalline phases; amorphous content was not determined.

Files:

- [result.json](<ATTEMPT_WORKSPACE>/result.json)
- [report.md](<ATTEMPT_WORKSPACE>/report.md)
- [fit.csv](<ATTEMPT_WORKSPACE>/fit.csv)
- [NiWO4.cif](<ATTEMPT_WORKSPACE>/NiWO4.cif)
- [WO3.cif](<ATTEMPT_WORKSPACE>/WO3.cif)
- [final.gpx](<ATTEMPT_WORKSPACE>/final.gpx)

File: results/experimental-eval/divalent-tungstates-PG15/baseline-sol-high/attempts/case-012-r2/run/messages.log
I’ll inspect the diffraction data, metadata, and the available crystallography backends first. Then I’ll identify candidate phases, build and refine a multiphase GSAS-II model, and verify that the exported CIFs, profile, fractions, statistics, report, and final project are mutually consistent.

The chemical context points to the NiO–WO₃ reaction system, where NiWO₄ is the obvious primary candidate but residual oxides or additional nickel tungstates must be tested rather than assumed. I’m now extracting peak positions and checking the installed search/indexing and GSAS-II interfaces so the phase count is driven by the pattern.

Peak positions from 15.60° through 95.43° index coherently to monoclinic wolframite NiWO₄ (P2/c), including the diagnostic cluster at 23–25° and the dominant 30.87° line. I’ll begin with that structural model and use residual peaks after refinement to decide whether any second crystalline phase is warranted.

The single-phase trial captures the line positions, but the first profile refinement became over-parameterized: sample and phase scales were both active, and crystallite-size terms were perfectly correlated with instrumental broadening. I’m restarting with those degeneracies removed, then I’ll inspect the residual peak list before accepting a one-phase result.

The residuals identify monoclinic WO₃ unambiguously: its 23.06°, 23.53°, 24.28°, 33–34°, and 49.87° families disappear together when the P2₁/n model is added. The preliminary quantitative result is about 78 wt% NiWO₄ and 22 wt% WO₃. I’m now tightening peak-position/profile convergence and testing whether the remaining residuals are only line-shape mismatch or evidence for another phase.

A direct NiO test refines to only 0.00055 ± 0.00102 mass fraction (statistically indistinguishable from zero) and does not improve Rwp, so I am excluding it. The supported crystalline model is two phases. I’m finalizing the refinement with the profile asymmetry fixed at its converged value to remove its near-perfect correlation with zero shift, then exporting all deliverables from that exact final project.

The finalized fit converged without singularities: Rwp 4.932%, Rp 3.730%, goodness-of-fit 1.420. The crystalline fractions are 76.83 wt% NiWO₄ and 23.17 wt% WO₃. I’m doing a final integrity pass now—reloading the GPX, parsing both exported CIFs, and checking profile row counts, normalization, and reported statistics against the saved project.

Identified two crystalline phases:

- NiWO₄ (wolframite, P2/c): **76.83 wt%**
- WO₃ (monoclinic, P2₁/n): **23.17 wt%**

Final fit: Rwp 4.932%, Rp 3.730%, GOF 1.420. NiO was tested but not detected reliably.

Files:

- [result.json](<ATTEMPT_WORKSPACE>/result.json)
- [report.md](<ATTEMPT_WORKSPACE>/report.md)
- [fit.csv](<ATTEMPT_WORKSPACE>/fit.csv)
- [final.gpx](<ATTEMPT_WORKSPACE>/final.gpx)
- [NiWO4.cif](<ATTEMPT_WORKSPACE>/phases/NiWO4.cif)
- [WO3.cif](<ATTEMPT_WORKSPACE>/phases/WO3.cif)

File: results/experimental-eval/divalent-tungstates-PG15/baseline-sol-high/attempts/case-012-r3/run/messages.log
I’ll inspect the measurement metadata and diffraction profile first, then identify candidate phases and build/refine a multiphase GSAS-II model. I’ll preserve the final refinement project and export all requested artifacts with explicit uncertainty notes.

The chemistry strongly suggests a nickel tungstate product, but the unknown phase count means I’ll test that hypothesis against all resolved peaks and check explicitly for residual NiO, WO₃, or polymorphic/secondary tungstates before fixing the model. Next I’m mapping the available indexing, database-search, and GSAS-II interfaces.

Peak-position matching confirms two chemically plausible crystalline components: wolframite-type NiWO₄ accounts for the dominant pattern, while the distinctive WO₃ cluster near 23.1–24.4° and supporting lines near 28.8°, 33.2°, and 34.1° require residual monoclinic WO₃. I’m now refining both phases and testing whether NiO contributes beyond overlap/noise.

The two-phase refinement is in progress. I’m comparing one-, two-, and three-phase models on the same counting-statistics weights; the key decision is whether adding NiO yields a stable positive fraction and removes its unique reflections, rather than merely improving the fit through overlap.

The two-phase model improves weighted profile agreement from 13.97% to about 6.5% and gives roughly 76:24 wt% NiWO₄:WO₃. A trial phase-dependent broadening model exposed two parameter correlations, so I’m removing the redundant overall scale degree of freedom and fixing the correlated global width term before the final covariance calculation; this is necessary for defensible fraction uncertainties.

The final model converged cleanly after removing the redundant scale and width correlations. It contains 76.07 wt% NiWO₄ and 23.93 wt% WO₃, with Rwp 6.40% and GOF 1.84; the NiO trial collapsed to zero and was excluded. I’m doing a final cross-check that the saved project, CIFs, JSON fractions, and exported profile all agree numerically.

Analysis complete. The crystalline composition is:

- NiWO₄ (wolframite, P 2/c): 76.07 wt%
- WO₃ (monoclinic, P 2₁/n): 23.93 wt%

Fractions are normalized over modeled crystalline phases. Final fit: Rwp 6.40%, Rp 4.83%, GOF 1.84. NiO was tested but refined to zero and was excluded. Practical fraction uncertainty is likely a few wt%-points despite the smaller formal errors.

Files:

- [result.json](<ATTEMPT_WORKSPACE>/result.json)
- [report.md](<ATTEMPT_WORKSPACE>/report.md)
- [fit.csv](<ATTEMPT_WORKSPACE>/fit.csv)
- [final.gpx](<ATTEMPT_WORKSPACE>/final.gpx)
- [phase_NiWO4.cif](<ATTEMPT_WORKSPACE>/phase_NiWO4.cif)
- [phase_WO3.cif](<ATTEMPT_WORKSPACE>/phase_WO3.cif)

File: results/experimental-eval/divalent-tungstates-PG15/baseline-sol-high/attempts/case-013-r1/run/codex-stderr.log
2026-10-07T10:24:07.440761Z ERROR codex_core::tools::router: error=unable to locate image at `<ATTEMPT_WORKSPACE>/fit_diagnostic.png`: No such file or directory (os error 2)

File: results/experimental-eval/divalent-tungstates-PG15/baseline-sol-high/attempts/case-013-r1/run/messages.log
I’ll inspect the measurement metadata and diffraction profile first, then identify candidate phases, build/refine the multiphase model in GSAS-II, and verify that every submitted artifact comes from the final project.

The chemistry points toward lead tungstate formation, but at 500 °C residual oxides or intermediate lead tungstates are plausible. I’m extracting the peak set and checking the available crystallographic search/refinement tooling before committing to a phase count.

The peak positions now support three chemically coherent phases: scheelite PbWO₄ plus unreacted orthorhombic PbO (massicot) and monoclinic WO₃. Their diagnostic lines are distinct—for example, the WO₃ triplet near 23–25° and PbO lines near 29.35°, 38.09°, 53.38°, and 63.28°—so I’m moving to a quantitative three-phase Rietveld refinement rather than treating those lines as background.

The three-phase refinement is converging cleanly in phase identity: after correcting the common angular offset, the preliminary crystalline fractions are about 86% PbWO₄, 5% PbO, and 9% WO₃. I’m still refining cell/profile terms and checking for correlations before treating those values as final.

The first full-profile check exposed a fourth crystalline component that was hidden under the dominant product peaks: monoclinic PbWO₄ (raspite). Its strongest unique line accounts for the previously unmodeled 25.9° peak, with supporting reflections across 30–36° and higher angles. I’m adding that polymorph and rerunning from scratch; I also found and am removing an automatically enabled redundant global scale parameter so the covariance and reported uncertainties are well posed.

Raspite fails a decisive intensity test: if it caused the 25.9° line, its stronger 24.7–24.9° group would be overpredicted, and the refinement drives its scale to zero. I’m rejecting that phase rather than forcing it into the model. The residual pattern also contains a repeated short-wavelength satellite series, so I’m checking oxidized lead phases and radiation artifacts separately before finalizing the physically meaningful phase set.

The oxidized-lead check gives only a marginal statistical improvement and an implausibly distorted Pb₃O₄ cell with very poor Bragg agreement, so I’m treating it as a false match to the satellite series and excluding it. The defensible model remains three phases. I’m now doing the final rerun with a physically constrained common profile (eliminating the highly correlated/unphysical width terms) and will report the instrumental-satellite limitation explicitly.

The final constrained refinement is now stable (maximum shift/esd 0.10, no singularity or reported high-correlation warning). It gives 78.40% scheelite PbWO₄, 10.11% massicot PbO, and 11.49% monoclinic WO₃ among modeled crystalline phases. I’m validating artifact consistency and writing the uncertainty note; the formal errors are much smaller than the realistic systematic uncertainty because the raw pattern contains an unmodeled satellite series.

Completed the three-phase GSAS-II refinement.

- Scheelite PbWO₄: 78.40 wt%
- Massicot PbO: 10.11 wt%
- Monoclinic WO₃: 11.48 wt%
- Fit: Rwp 16.04%, Rp 11.54%, goodness-of-fit 4.58

Fractions are semi-quantitative because an unexplained satellite series and the uncalibrated instrument profile introduce systematic uncertainty beyond the formal errors.

Files:

- [result.json](<ATTEMPT_WORKSPACE>/result.json)
- [report.md](<ATTEMPT_WORKSPACE>/report.md)
- [fit.csv](<ATTEMPT_WORKSPACE>/fit.csv)
- [final.gpx](<ATTEMPT_WORKSPACE>/final.gpx)
- [PbWO4_scheelite.cif](<ATTEMPT_WORKSPACE>/PbWO4_scheelite.cif)
- [PbO_massicot.cif](<ATTEMPT_WORKSPACE>/PbO_massicot.cif)
- [WO3_monoclinic.cif](<ATTEMPT_WORKSPACE>/WO3_monoclinic.cif)

File: results/experimental-eval/divalent-tungstates-PG15/baseline-sol-high/attempts/case-013-r2/run/messages.log
I’ll inspect the measurement metadata and pattern first, then use the installed crystallography/indexing stack to identify candidate phases, build and refine a multiphase model, and export the requested GSAS-II project and supporting files. I’ll keep phase fractions limited to what the diffraction data can actually support.

The chemistry points first to lead tungstate, but I’m treating that only as a hypothesis: I’m extracting peak positions and querying the local COD-derived structure library for all Pb–W–O, Pb–O, and W–O candidates. This is important because residual precursor and intermediate lead tungstates can overlap strongly with scheelite PbWO₄.

The first refinement confirms scheelite PbWO₄ but also exposes a setup issue: GSAS-II imported both the specimen scale and phase scale as refinable, making them exactly redundant. I’m correcting that before trusting any phase fraction; the preliminary one-phase residual is also far too structured, so at least one additional crystalline phase is required.

The extra reflections are now clearly incompatible with a simple scheelite/raspite-only model. The strongest diagnostic set at about 23.39°, 23.89°, and 24.64° matches distorted WO₃. I’m standardizing the older database WO₃ entries before refinement because their low-symmetry/zero-displacement CIF encoding caused unstable metric refinements; I’m also testing whether weaker residual peaks justify raspite or PbO as a third phase.

A consistent peak-position trend remains: low-angle scheelite lines are about +0.10–0.14° from the current calculation while higher-angle lines cross to about −0.08°. That is the signature of an uncalibrated constant zero offset coupled to lattice scale, not a different phase. Since the metadata explicitly says no calibrated profile was supplied, I’m adding a refined 2θ zero term before judging phase models or fractions.

The three supported phases are now stable: scheelite PbWO₄, monoclinic WO₃, and orthorhombic massicot PbO. Adding raspite does not improve the fit and its scale collapses toward zero once WO₃ and PbO are present. I’m finalizing the project and exports now; I’ll explicitly flag the remaining unmatched peaks and the fact that formal GSAS-II fraction errors understate the model uncertainty.

Completed the GSAS-II multiphase refinement.

Modeled crystalline composition:

- PbWO₄, scheelite/stolzite: 77.27 wt%
- Monoclinic WO₃: 11.57 wt%
- Massicot PbO: 11.15 wt%

Fractions are normalized over modeled crystalline phases. Fit statistics: Rwp 18.33%, Rp 13.43%, GOF 5.24. Residual peaks indicate an unidentified minor crystalline component, so practical fraction uncertainty is several wt%.

Files:

- [result.json](<ATTEMPT_WORKSPACE>/result.json)
- [report.md](<ATTEMPT_WORKSPACE>/report.md)
- [fit.csv](<ATTEMPT_WORKSPACE>/fit.csv)
- [final.gpx](<ATTEMPT_WORKSPACE>/final.gpx)
- [PbWO₄ CIF](<ATTEMPT_WORKSPACE>/phase_PbWO4_scheelite.cif)
- [WO₃ CIF](<ATTEMPT_WORKSPACE>/phase_WO3_monoclinic.cif)
- [PbO CIF](<ATTEMPT_WORKSPACE>/phase_PbO_massicot.cif)

File: results/experimental-eval/divalent-tungstates-PG15/baseline-sol-high/attempts/case-013-r3/run/codex-stderr.log
2026-10-07T10:52:55.811153Z ERROR codex_core::tools::router: error=unable to locate image at `<ATTEMPT_WORKSPACE>/trial_fit.png`: No such file or directory (os error 2)

File: results/experimental-eval/divalent-tungstates-PG15/baseline-sol-high/attempts/case-013-r3/run/messages.log
I’ll inspect the diffraction data and metadata first, then use the available crystallographic/indexing and refinement tools to identify candidate phases, refine them jointly, and validate that every reported artifact comes from the final GSAS-II project.

The chemistry points to the PbO–WO₃ system, but I’ll let the peak positions and full-pattern fit decide whether the product is PbWO₄, residual oxides, or a multiphase lead tungstate mixture. I’m now characterizing the scan range/peaks and locating the installed indexing, database, and GSAS-II interfaces.

The dominant line set is consistent with tetragonal scheelite PbWO₄. Several clear low-angle peaks at roughly 23.39, 23.89, 24.64, 26.77, and 29–31° are not explained by scheelite alone, so I’m testing residual PbO/WO₃ polymorphs and alternate Pb–W–O structures against those unmatched peaks before choosing the phase count.

A two-phase PbWO₄ + monoclinic WO₃ refinement captures the principal line sets, but the preliminary fit (Rwp ≈ 18%) still has structured residuals and an over-parameterized peak-width model. I’m checking residual peak positions and phase-fraction stability now; this is the point where a trace third phase or inappropriate profile terms should become apparent.

The residual test strongly supports orthorhombic PbO (massicot): adding it lowers Rwp from about 18.30% to 15.67% and gives a stable ∼10 wt% contribution, while litharge and Pb₃O₄ alternatives barely improve the fit. Its diagnostic 29.35°, 30.62°, 32.86°, and 38.12° lines align with the observed residuals. I’m finishing the remaining controls and then will refine the three-phase model with phase-specific broadening and restrained structural parameters.

The residual analysis supports a five-phase crystalline model: scheelite PbWO₄, monoclinic WO₃, orthorhombic PbO, tetragonal PbO, and minor Pb₃O₄. The two PbO polymorphs and Pb₃O₄ each have multiple independent diagnostic lines and statistically significant scales; raspite PbWO₄ and WO₂ controls refine to zero. I’m now separating instrumental from phase-specific broadening and treating the broad 26–31° diffuse intensity conservatively so it does not inflate crystalline phase fractions.

The final model now includes an empirical broad diffuse component centered at 29.89°; this improves Rwp to about 12.98% without pretending that component is a quantified crystalline phase. I’m generating all deliverables directly from the converged project and then cross-checking CIF readability, profile length, fraction normalization, and project consistency.

Analysis complete. The modeled crystalline fractions are:

- PbWO₄ scheelite: 74.07 wt%
- WO₃ monoclinic: 13.23 wt%
- PbO massicot: 7.20 wt%
- PbO litharge: 2.93 wt%
- Pb₃O₄: 2.57 wt%

Final fit: Rwp 12.98%, Rp 9.02%, GOF 3.71. A broad unidentified/diffuse component was excluded from crystalline normalization.

Files:

- [result.json](<ATTEMPT_WORKSPACE>/result.json)
- [report.md](<ATTEMPT_WORKSPACE>/report.md)
- [fit.csv](<ATTEMPT_WORKSPACE>/fit.csv)
- [final.gpx](<ATTEMPT_WORKSPACE>/final.gpx)
- [Phase CIFs](<ATTEMPT_WORKSPACE>/phases)

File: results/experimental-eval/divalent-tungstates-PG15/baseline-sol-high/attempts/case-014-r1/run/codex-stderr.log
2026-10-07T10:26:11.918846Z ERROR codex_core::tools::router: error=unable to locate image at `<ATTEMPT_WORKSPACE>/.tmp/fit_screen.png`: No such file or directory (os error 2)

File: results/experimental-eval/divalent-tungstates-PG15/baseline-sol-high/attempts/case-014-r1/run/messages.log
I’ll inspect the diffraction data and metadata first, then identify candidate phases, build a multiphase GSAS-II refinement, and validate that all submitted files come from the saved final project. I’ll keep uncertainty explicit where peak overlap or model limitations prevent a unique assignment.

The chemistry points first to scheelite-type SrWO₄, but I’m treating that only as a hypothesis: unreacted SrCO₃/WO₃ and alternate Sr–W–O compounds are plausible at 900 °C. I’m now extracting the observed peak set and searching the local crystallographic database within the Sr–W–O chemical envelope before refining candidates.

The initial one-phase model confirms tetragonal SrWO₄ but leaves substantial structured residual intensity. I also found and corrected an exact scale-parameter degeneracy in the first trial; the screening refinements now keep the histogram scale fixed so phase scales—and therefore quantitative phase fractions—are identifiable. Candidate impurity models are running against the same refinement protocol.

The dominant misfit is now clearly positional, not compositional: peak offsets change systematically across 2θ, which is characteristic of reflection-geometry specimen displacement. The metadata provides no calibrated profile or displacement correction, so I’m adding the physically appropriate Bragg–Brentano displacement term and re-refining the cells before judging minor phases. This should prevent the impurity model from compensating for an instrument/sample-geometry error.

The corrected comparison identifies two crystalline phases: scheelite SrWO₄ and room-temperature monoclinic WO₃. The WO₃ assignment is supported by its low-angle multiplet and numerous independent peaks; orthorhombic WO₃ fits slightly worse, while SrCO₃ and Sr₃W₂O₉ either refine to negligible/unstable scales or predict strong absent peaks. I’m now producing the final constrained refinement with physically valid profile terms and fixed literature atomic coordinates, then exporting directly from that saved project.

The final refinement is still converging through its staged cell, displacement, profile, and background passes. The model is intentionally conservative: source atomic coordinates remain fixed, Gaussian width terms are constrained nonnegative, and no preferred orientation or crystallite-size terms are being introduced without evidence.

Identified two crystalline phases:

- Scheelite SrWO₄: **87.83 wt%**
- Monoclinic WO₃: **12.17 wt%**

Fractions are normalized over modeled crystalline phases. Final fit: Rwp 18.10%, Rp 12.65%, GOF 5.12. Practical fraction uncertainty is a few wt% due to the uncalibrated profile and possible amorphous/background contribution.

Files:

- [result.json](<ATTEMPT_WORKSPACE>/result.json)
- [report.md](<ATTEMPT_WORKSPACE>/report.md)
- [fit.csv](<ATTEMPT_WORKSPACE>/fit.csv)
- [final.gpx](<ATTEMPT_WORKSPACE>/final.gpx)
- [SrWO₄ CIF](<ATTEMPT_WORKSPACE>/phase_1_SrWO4.cif)
- [WO₃ CIF](<ATTEMPT_WORKSPACE>/phase_2_WO3.cif)
