Repository: sache07/verifiable-pxrd

# divalent-tungstates-PG15 results

The full expanded-manuscript release is indexed in [RELEASE.md](RELEASE.md): five
main conditions, phase-recovery follow-ups, Sol-high/Opus comparisons, and historical
development records. See the [reproduction guide](../../../docs/MULTIPHASE.md) for
all-condition analyses and independent replay.

The original baseline-versus-evolved comparison below contains two 45-attempt
panels on the 15 measured scans in [`pxrd-bench/divalent-tungstates-PG15`](../../../pxrd-bench/divalent-tungstates-PG15/README.md), with three independent attempts per scan:
- **`baseline/`:** GPT-5.6 Sol at Max reasoning effort, using the plain P0 prompt.

File: results/experimental-eval/divalent-tungstates-PG15/baseline/attempts/case-002-r1/run/codex-stderr.log
2026-10-20T05:15:26.088480Z ERROR codex_core::tools::router: error=unable to locate image at `<ATTEMPT_WORKSPACE>/.tmp/fit_current.png`: No such file or directory (os error 2)

File: results/experimental-eval/divalent-tungstates-PG15/baseline/attempts/case-002-r1/run/messages.log
I’ll inspect the diffraction data and metadata first, then identify candidate phases, build a multiphase GSAS-II refinement, and verify that the exported CIFs, fractions, profile, and project are mutually consistent. I’ll keep uncertain identifications explicit rather than overstate them.

The chemistry points toward barium tungstate formation, but 200 °C is low enough that residual precursor or polymorphic/secondary phases are plausible. I’m extracting the peak positions and checking the available indexing/database workflows before committing to a phase model.

The dominant 23–25° triplet is characteristic of low-symmetry WO₃, while the broad 27°, 43°, 47°, 55–56° family suggests a second crystalline contribution. I’m now testing all chemically plausible Ba–W–O / precursor structures against the full profile, including two-phase combinations, rather than relying on one or two diagnostic peaks.

The phase assignment is now well supported: room-temperature monoclinic WO₃ (P2₁/c, matching the 23.4/23.9/24.6° and 33.5/33.9/34.4° multiplets) plus tetragonal BaO₂ (I4/mmm, matching the 26.3/27.1°, 43.0°, 46.6°, 48.0°, and 55–56° series). BaWO₄ would require strong reflections near 31.9° and 53.5° in incompatible relative intensities, so I’m proceeding with the two unreacted-precursor phases and refining their cells, scales, and line broadening.

The first refinement confirms both phases, but the unconstrained profile fit has not converged yet and GSAS-II flags the redundant overall histogram scale as singular. I’m removing that unused scale degree of freedom and tightening the staged refinement so the reported phase-fraction uncertainties come from a stable covariance matrix.

The revised model is stable: no Hessian singularities, convergence at maximum shift/esd 0.03, and \(R_{wp}=9.16\%\) with an expected \(R_{wp}\) of 3.64%. The current normalized crystalline fractions are about 65.8 wt% WO₃ and 34.2 wt% BaO₂. I’m checking the residual profile now for missed crystalline peaks or systematic line-shape errors before final export.

The residual contains no unexplained peak family—only intensity/shape mismatch at peaks already assigned to WO₃ or BaO₂. A better neutron-derived monoclinic WO₃ model lowered \(R_{wp}\) to 8.57% and shifted the fractions to 64.5/35.5 wt%. I’m doing one last model-discrimination check against the closely related triclinic WO₃ polymorph; the data’s peak splitting, not chemistry alone, will decide whether that added symmetry lowering is justified.

The triclinic trial is slower because it introduces two extra independent lattice metrics, but it is still refining normally. I’ll compare its residual improvement against that added complexity and reject it if the gain is only nominal.

The triclinic WO₃ model is decisively favored (\(R_{wp}=7.82\%\) versus 8.57% for monoclinic, for only two additional lattice terms), so the symmetry lowering is supported by the resolved splitting. I’m now checking whether the peroxide data justify calling it oxygen-deficient BaO₂₋ₓ; because oxygen contributes weakly beside Ba in Cu X-ray data, that label will only be used if it materially improves the pattern.

The oxygen-deficient peroxide template improved the fit, but restoring its O site to full occupancy improved it further; the data therefore do not support a numerical vacancy concentration. I’ll submit it conservatively as nominal BaO₂, refine only its symmetry-allowed O \(z\) coordinate, and state that BaO₂₋ₓ cannot be distinguished reliably from this Cu X-ray pattern.

The final run now uses the full measured angular range, nominal full-occupancy BaO₂, and the refined BaO₂ oxygen coordinate. Once it finishes I’ll validate the project’s covariance, exported CIF chemistry/symmetry, profile arithmetic, JSON normalization, and file readability as a single consistency check.

The consistency checks passed: both CIFs parse to the intended compositions and space groups, the GPX reproduces the JSON fractions and residuals exactly, all 8,301 profile rows match the project arrays, and the observed-minus-calculated column is arithmetically exact. The final covariance matrix is full-rank and the last cycle converged without GSAS-II warnings.

Identified two crystalline phases:

- Triclinic WO₃ (P-1): 67.20 wt%
- BaO₂ (I4/mmm): 32.80 wt%

These are crystalline-normalized fractions; practical uncertainty is about ±2 percentage points. No BaWO₄ was detected. Final fit: \(R_{wp}=7.570\%\), GOF = 2.079.

Outputs:

- [result.json](<ATTEMPT_WORKSPACE>/result.json)
- [report.md](<ATTEMPT_WORKSPACE>/report.md)
- [final.gpx](<ATTEMPT_WORKSPACE>/final.gpx)
- [fit.csv](<ATTEMPT_WORKSPACE>/fit.csv)
- [WO3 CIF](<ATTEMPT_WORKSPACE>/phase_1_WO3.cif)
- [BaO2 CIF](<ATTEMPT_WORKSPACE>/phase_2_BaO2.cif)

The triclinic WO₃ model is preferred over monoclinic alternatives, though the polymorph distinction is not absolute. BaO₂ oxygen deficiency could not be determined reliably, so the submitted peroxide model uses full occupancy.

File: results/experimental-eval/divalent-tungstates-PG15/baseline/attempts/case-002-r2/evaluation/assessment.log
{
  "Rwp": 12.644548220659537,
  "Rwp_10.1_99.9_degrees": 12.666972567187523,
  "errors": [],
  "evaluator_hashes": {
    "config.json": "b3d892572d53a3359382054b38497c7afbc7f67e6da6aac9c11c1ee0eedfdab3",
    "evaluate_attempt.py": "2956b863c181b3445924da0578ec824e5b306bee5fe2d75bc8646f3222fb661e",
    "runtime/audit_profile.py": "6b53cb2cd805e2a2445b5e5df7f42c6b6600ea278e98bed25fbf9de6636c127e",
    "runtime/audit_worker.py": "321b8773f6b2226f3424f256b629b29971d10ced0ae6c9dda841e57e80318024",
    "runtime/continuous_worker.py": "41cd62a63bd00c66935bf843cfc66f049cd47667796b9c4e3bf227c15d0249db",
    "runtime/gsas_worker.py": "37a6fd2547216889127e24f61a8026eaf513cf98a83ed7d41409448e4d5c9e07",
    "runtime/gsas_worker_text.py": "347ac334a45f9625191b848b7f64bbd0b11a3304ba066383b726c630e4a06db6",
    "runtime/measurement.py": "0f6424c1ef18c6cb02a90fee88c964f9f0bc0e3943ee617c791200785fc3feac",
    "runtime/native_memory.py": "772df54a7d22cd236383b9bcbe2435031656fc6baa65eff1230a2707633eb7c7",
    "runtime/physics.py": "8b7560423a443e2665bfb4ea69dacb765928c70c343588d868d1df49002f5029",
    "runtime/replay_worker.py": "1ddec4fcf7be03fcc5461ecce66539694e191807660d3e71ecb5eb33b0c10a45",
    "runtime/specimen.py": "0474530736c538be8915f4349023a2456d9ac458657a38a47a912c15e6d81d25",
    "src/bounded_matching.py": "9ddcbde8bf6d6c19279adcbaef5a9a2620eb9b72fd4c9cb11a044beef12ac057",
    "src/chemistry_matching.py": "efaafc2a8b3339d4eaeb008e585ec1cddefac18387b3000fb553da5e84c1865b",
    "src/common.py": "9021681556a0663fe85ee59d9e4fc9ed2253f73c4de8f373c684314a7bc1bf79",
    "src/continuous_fitting.py": "3f1682f540bcc9bddb6b31f7f5752583678e2317b95ec8f0826764542998d305",
    "src/export_precision.py": "39f5663b6788b424aaf6352493cbc63bfc33ec8aad42bd82f061b050fdddd9e8",
    "src/exported_profile.py": "28f56e842dacdc77a230c5bc8788b691e2e8397b3dff8a11adee8ebfbf5bdb14",
    "src/fitting.py": "9c7b8939cae4081f99aea971b2f27d897ee676600c20114690342b5924d6916c",
    "src/forward.py": "363293726b770263b844427137635cc48d10d92a81d5143d5a0b39aca2ba67cc",
    "src/legacy_rubric.py": "1e26d2499553018bd4a6d0461119e91a978572467c1b3a31346d1fd806ef1f80",
    "src/predictive.py": "39523ebced7204a9aa5817baf74855866d7e762feef96206c534c20dbb02869a",
    "src/profile_search.py": "914260d409dd15e1b32bce8a193516bd968546ba17fff06b7dcdb1c8d8659360",
    "src/replay.py": "bdba04897bfde9748540efe1245e4d7896b6f372b0d7bd0567d47a1e91277be5",
    "src/rubric.py": "124a64d9f762e3732f9b385c0d5bdc053e98df87e505d8402ea167d1d36b8bd4",
    "src/run.py": "ceb588e9ef5f5a1590ba10ae94631b9e242415f175da031fcc4a766ba3b04d7b",
    "src/score.py": "cab5a2c8bbf6d350770c471e61c281007d3df9461b84811976a1fe395d7d47f6",
    "src/soft_matching.py": "b046dd49209a09448065f5340da25d7c976a2b1d1c40bf8b35666ecdc6cd628f",
    "src/structure_metrics.py": "4f98827f256dd85cdef626aa686e74b025dc8044df6bc66f31ad25e487b651fd",
    "src/validate_submission.py": "f0d6c5e3066162b59e366d614b1cb8da2201df12e5ef802f49667a7a938a4578"
  },
  "id": "baseline-case-002-r2"
}

File: results/experimental-eval/divalent-tungstates-PG15/baseline/attempts/case-002-r2/run/codex-stderr.log
2026-10-20T05:49:07.872715Z ERROR codex_core::tools::router: error=apply_patch verification failed: Failed to find expected lines in <ATTEMPT_WORKSPACE>/trial_refine.py:
    if not run_step(project, "background_scales_2"):
        return 2
    wo3 = project.phase(0)
    bao2 = project.phase(1)
    wo3.set_refinements({"Cell": True})
    if not run_step(project, "cell_wo3"):
        return 2

File: results/experimental-eval/divalent-tungstates-PG15/baseline/attempts/case-002-r2/run/messages.log
I’ll inspect the measurement metadata and diffraction profile first, then use the available phase-search and GSAS-II tooling to identify candidate structures, refine them jointly, and validate that the exported CIFs, fractions, profile, and project all agree. I’ll keep you posted as the phase model converges.

The strongest cluster at 23–25° already points to crystalline tungsten oxide rather than a single barium tungstate product, while additional peaks may represent a barium-bearing phase. I’m now separating overlapping peak families and searching chemically plausible database structures before refinement.

The database search confirms two crystalline families: tungsten(VI) oxide and tetragonal barium peroxide. No independent BaWO₄ peak set is present (its diagnostic 31.9° line is absent). The first trial also exposed an exact scale degeneracy in GSAS-II’s reflection defaults; I have fixed the redundant overall scale and am now comparing the plausible WO₃ polymorphs with constrained, phase-by-phase cell refinement.

The constrained monoclinic WO₃ trial is still refining across the full 10–100° range. I’m retaining the measured Cu Kα₁/Kα₂ wavelengths and ratio, fixing only the scale redundancy, and testing peak-width terms sequentially so the phase fractions are not absorbed into an unstable profile model.

The peak-family assignment is holding up: tetragonal BaO₂ explains the 26.3°, 27.1°, 43.0°, and 46.6° reflections, while monoclinic WO₃ accounts for the diagnostic 23–25° triplet and most higher-angle structure. The remaining comparison is between two crystallographically related WO₃ models; their peak positions are similar, but their relative intensities and refined stability differ enough to affect the quantitative fraction.

The anisotropic broadening test was numerically unstable and tried to suppress the clearly visible BaO₂ phase, so I’m rejecting that branch. I’m returning to the stable two-phase Rietveld model and separating lattice/zero refinement from peak-shape refinement; this keeps the quantitative scale factors tied to integrated intensities rather than compensating through pathological widths.

I’ve narrowed the pattern to monoclinic WO₃ plus tetragonal BaO₂, with no convincing BaWO₄ reflections. I’m making one final like-for-like comparison between two published room-temperature WO₃ coordinate sets, then I’ll export and validate the GSAS-II project and all requested deliverables.

The transformed neutron-derived WO₃ model gives a marginally better whole-pattern fit (Rwp 14.969% versus 15.004%) and converges cleanly; its refined phase split is 64.97 wt% WO₃ / 35.03 wt% BaO₂. I’m now checking whether the remaining intensity residuals justify any physically constrained texture/coordinate refinement, or should instead be reported as model uncertainty.

A constrained coordinate-descent refinement of crystallite size and microstrain improved Rwp from 14.97% to 13.67% without hitting bounds or destabilizing the fractions. The physically interpretable endpoints are about 49 nm/0.64% strain for WO₃ and 99 nm/1.05% for BaO₂; I’m doing a final convergence pass and then will freeze these nuisance terms for the reported quantitative fit.

The remaining misfit is dominated by anisotropic line widths in monoclinic WO₃—especially the sharp 23–25° triplet versus broader higher-angle groups—not by unexplained peak positions. I’m testing a bounded Stephens strain model against the simpler isotropic profile; I’ll keep it only if it converges cleanly and materially improves the fit without changing the phase assignment.

The anisotropic-width correction is stable, and only very mild preferred orientation is indicated (March–Dollase factors ≈1.03 for both phases). I’m consolidating those terms in one bounded refinement, then re-polishing lattice metrics and zero offset so the final project is internally consistent rather than a sequence of frozen trial endpoints.

The consolidated refinement converged with no frozen variables at Rwp 12.64%, Rp 9.25%, and GOF 3.47. The modeled crystalline fractions are 64.58 wt% WO₃ and 35.42 wt% BaO₂; I’m now exporting the exact project state and validating that the CIFs, profile CSV, and JSON all reproduce those values.

All requested files are now written. I caught and corrected a one-grid-point boundary mismatch so `fit.csv` contains exactly the same 8,284 observations used by GSAS-II; the remaining check is independent CIF parsing plus numerical round-trip verification against `final.gpx`.

Completed and validated a two-phase GSAS-II refinement:

- Monoclinic WO₃, P2₁/n: **64.58 wt%**
- Tetragonal BaO₂, I4/mmm: **35.42 wt%**
- Rwp = **12.644%**, Rp = **9.251%**, GOF = **3.474**

No convincing BaWO₄ was detected. Fractions are normalized over crystalline phases only; conservative uncertainty is about ±2 wt percentage points.

Deliverables:

- [result.json](<ATTEMPT_WORKSPACE>/result.json)
- [report.md](<ATTEMPT_WORKSPACE>/report.md)
- [fit.csv](<ATTEMPT_WORKSPACE>/fit.csv)
- [final.gpx](<ATTEMPT_WORKSPACE>/final.gpx)
- [phase_1_WO3.cif](<ATTEMPT_WORKSPACE>/phase_1_WO3.cif)
- [phase_2_BaO2.cif](<ATTEMPT_WORKSPACE>/phase_2_BaO2.cif)

File: results/experimental-eval/divalent-tungstates-PG15/baseline/attempts/case-002-r3/evaluation/assessment.log
{
  "Rwp": 7.105997720555248,
  "Rwp_10.1_99.9_degrees": 7.115038637252982,
  "errors": [],
  "evaluator_hashes": {
    "config.json": "b3d892572d53a3359382054b38497c7afbc7f67e6da6aac9c11c1ee0eedfdab3",
    "evaluate_attempt.py": "2956b863c181b3445924da0578ec824e5b306bee5fe2d75bc8646f3222fb661e",
    "runtime/audit_profile.py": "6b53cb2cd805e2a2445b5e5df7f42c6b6600ea278e98bed25fbf9de6636c127e",
    "runtime/audit_worker.py": "321b8773f6b2226f3424f256b629b29971d10ced0ae6c9dda841e57e80318024",
    "runtime/continuous_worker.py": "41cd62a63bd00c66935bf843cfc66f049cd47667796b9c4e3bf227c15d0249db",
    "runtime/gsas_worker.py": "37a6fd2547216889127e24f61a8026eaf513cf98a83ed7d41409448e4d5c9e07",
    "runtime/gsas_worker_text.py": "347ac334a45f9625191b848b7f64bbd0b11a3304ba066383b726c630e4a06db6",
    "runtime/measurement.py": "0f6424c1ef18c6cb02a90fee88c964f9f0bc0e3943ee617c791200785fc3feac",
    "runtime/native_memory.py": "772df54a7d22cd236383b9bcbe2435031656fc6baa65eff1230a2707633eb7c7",
    "runtime/physics.py": "8b7560423a443e2665bfb4ea69dacb765928c70c343588d868d1df49002f5029",
    "runtime/replay_worker.py": "1ddec4fcf7be03fcc5461ecce66539694e191807660d3e71ecb5eb33b0c10a45",
    "runtime/specimen.py": "0474530736c538be8915f4349023a2456d9ac458657a38a47a912c15e6d81d25",
    "src/bounded_matching.py": "9ddcbde8bf6d6c19279adcbaef5a9a2620eb9b72fd4c9cb11a044beef12ac057",
    "src/chemistry_matching.py": "efaafc2a8b3339d4eaeb008e585ec1cddefac18387b3000fb553da5e84c1865b",
    "src/common.py": "9021681556a0663fe85ee59d9e4fc9ed2253f73c4de8f373c684314a7bc1bf79",
    "src/continuous_fitting.py": "3f1682f540bcc9bddb6b31f7f5752583678e2317b95ec8f0826764542998d305",
    "src/export_precision.py": "39f5663b6788b424aaf6352493cbc63bfc33ec8aad42bd82f061b050fdddd9e8",
    "src/exported_profile.py": "28f56e842dacdc77a230c5bc8788b691e2e8397b3dff8a11adee8ebfbf5bdb14",
    "src/fitting.py": "9c7b8939cae4081f99aea971b2f27d897ee676600c20114690342b5924d6916c",
    "src/forward.py": "363293726b770263b844427137635cc48d10d92a81d5143d5a0b39aca2ba67cc",
    "src/legacy_rubric.py": "1e26d2499553018bd4a6d0461119e91a978572467c1b3a31346d1fd806ef1f80",
    "src/predictive.py": "39523ebced7204a9aa5817baf74855866d7e762feef96206c534c20dbb02869a",
    "src/profile_search.py": "914260d409dd15e1b32bce8a193516bd968546ba17fff06b7dcdb1c8d8659360",
    "src/replay.py": "bdba04897bfde9748540efe1245e4d7896b6f372b0d7bd0567d47a1e91277be5",
    "src/rubric.py": "124a64d9f762e3732f9b385c0d5bdc053e98df87e505d8402ea167d1d36b8bd4",
    "src/run.py": "ceb588e9ef5f5a1590ba10ae94631b9e242415f175da031fcc4a766ba3b04d7b",
    "src/score.py": "cab5a2c8bbf6d350770c471e61c281007d3df9461b84811976a1fe395d7d47f6",
    "src/soft_matching.py": "b046dd49209a09448065f5340da25d7c976a2b1d1c40bf8b35666ecdc6cd628f",
    "src/structure_metrics.py": "4f98827f256dd85cdef626aa686e74b025dc8044df6bc66f31ad25e487b651fd",
    "src/validate_submission.py": "f0d6c5e3066162b59e366d614b1cb8da2201df12e5ef802f49667a7a938a4578"
  },
  "id": "baseline-case-002-r3"
}

File: results/experimental-eval/divalent-tungstates-PG15/baseline/attempts/case-002-r3/run/codex-stderr.log
2026-10-20T06:26:59.048784Z ERROR codex_core::tools::router: error=unable to locate image at `<ATTEMPT_WORKSPACE>/pattern_overview.png`: No such file or directory (os error 2)
2026-10-20T06:29:28.760713Z ERROR codex_core::tools::router: error=unable to locate image at `<ATTEMPT_WORKSPACE>/.tmp/test_fit.png`: No such file or directory (os error 2)

File: results/experimental-eval/divalent-tungstates-PG15/baseline/attempts/case-002-r3/run/messages.log
I’ll inspect the measurement metadata and diffraction profile first, then identify candidate phases, build a multiphase GSAS-II refinement, and validate that the exported CIFs, fractions, profile, and project all agree. I’ll keep phase count conservative and call out any ambiguity rather than overfit weak features.

The sample is a low-temperature BaO₂–WO₃ reaction measured with a Cu Kα doublet. Likely candidates include a barium tungstate product plus residual precursor(s) or ambient-derived barium phases, but I’ll let the peak positions and full-pattern fit decide rather than assuming complete reaction.

Peak positions now point strongly to two residual crystalline precursors: monoclinic WO₃ supplies the 23.4/23.9/24.65° triplet and split 33–34.5° group, while tetragonal BaO₂ supplies the intense 26.32°, 27.05°, 42.97°, 46.64°, and ~56° features. The diagnostic BaWO₄ line near 31.9° is not evident, so I’m testing a two-phase precursor model before considering trace product.

The first two-phase Rietveld trial already fits every major feature and gives roughly 35 wt% BaO₂ / 65 wt% WO₃, but the initial project exposed an exact scale-factor degeneracy and a mediocre WO₃ intensity match. I’m correcting that refinement setup and screening the room-temperature monoclinic WO₃ coordinate models before treating the fraction as final.

All five WO₃ structural variants are being refined under the same background, profile, and scale protocol. This comparison is important because several database entries share nearly identical peak positions but predict noticeably different relative intensities; the latter dominate the remaining residual and can bias quantitative phase analysis.

The model screen is still converging rather than stalled; each candidate needs several full-pattern cycles because the peaks are strongly size/strain broadened. The refinement protocol keeps the reported Cu wavelengths and Kα₂/Kα₁ ratio fixed so the comparison does not gain fit quality by distorting known measurement parameters.

The initial broadening screen was numerically unstable when crystallite size and microstrain were released simultaneously, so I discarded those comparisons and restarted the three plausible monoclinic/triclinic WO₃ models with staged profile refinement. This avoids choosing a structure based on a failed least-squares path.

The staged runs are progressing normally. Once the best WO₃ model is selected, I’ll test whether any unmodeled peaks justify BaWO₄ or another crystalline phase; that trace-phase check will use the residual profile rather than chemistry alone.

The triclinic WO₃ model is preferred (Rwp 7.53% versus 8.60% for the monoclinic alternative) and converges cleanly with physical line-shape bounds. Its apparent fraction is now stable near 65 wt%, with BaO₂ near 35 wt%. Residual maxima remain centered on already modeled broadened reflections, suggesting profile/structure imperfections rather than a missing crystalline phase.

A minor orthorhombic BaCO₃ component is supported: adding it lowers Rwp from 7.53% to 7.17%, refines to a chemically and crystallographically sensible cell, and settles near 3–5 wt% depending on whether its weak-peak broadening is refined. In contrast, BaWO₄ and Ba(OH)₂ scales collapse to zero. I’m now testing whether the carbonate fraction remains stable against reasonable structure/profile refinements before including it.

The carbonate assignment survives reasonable preferred-orientation tests: orientation ratios refine within about 1% of random powder, and all phase fractions stay within roughly 0.5 wt%. The remaining important uncertainty is the weak carbonate peak width; I’m bracketing it with size-only and strain-only models so the reported trace fraction is not tied to an arbitrary fixed broadening term.

The alternative broadening fits are still converging; they share the same phase identities, cells, Cu wavelengths, and background, differing only in how the weak BaCO₃ line width is represented. This is a sensitivity check on the trace fraction, not a search for a lower R-factor at any cost.

The trace phase is real enough to include, but its detailed line broadening is not independently resolvable: size-only and strain-only models place BaCO₃ between 3.2 and 3.8 wt%. I’m therefore fixing its preliminary refined cell/profile and refining only its scale in the final cycle; this prevents an unstable trace-phase width/scale correlation from masquerading as precision.

The final phase model is now stable and converged: BaO₂ 34.8 wt%, triclinic WO₃ 61.5 wt%, and minor BaCO₃ 3.7 wt% (normalized crystalline basis). BaWO₄ refines to zero. I’m doing the final full-range calculation/export and then validating that the CIFs, profile CSV, JSON values, and saved GSAS-II project are internally consistent.

Completed the GSAS-II multiphase refinement.

- BaO₂: 34.78 wt%
- Triclinic WO₃: 61.54 wt%
- BaCO₃: 3.68 wt%

Fractions are normalized over crystalline phases. Final fit: Rwp 7.10%, Rp 5.38%, GOF 1.95. BaWO₄ was tested but refined to zero.

Outputs:

- [result.json](<ATTEMPT_WORKSPACE>/result.json)
- [report.md](<ATTEMPT_WORKSPACE>/report.md)
- [fit.csv](<ATTEMPT_WORKSPACE>/fit.csv)
- [final.gpx](<ATTEMPT_WORKSPACE>/final.gpx)
- [BaO2.cif](<ATTEMPT_WORKSPACE>/BaO2.cif)
- [WO3.cif](<ATTEMPT_WORKSPACE>/WO3.cif)
- [BaCO3.cif](<ATTEMPT_WORKSPACE>/BaCO3.cif)

File: results/experimental-eval/divalent-tungstates-PG15/baseline/attempts/case-003-r1/evaluation/assessment.log
{
  "Rwp": 7.779691381282593,
  "Rwp_10.1_99.9_degrees": 7.789707146052938,
  "errors": [],
  "evaluator_hashes": {
    "config.json": "b3d892572d53a3359382054b38497c7afbc7f67e6da6aac9c11c1ee0eedfdab3",
    "evaluate_attempt.py": "2956b863c181b3445924da0578ec824e5b306bee5fe2d75bc8646f3222fb661e",
    "runtime/audit_profile.py": "6b53cb2cd805e2a2445b5e5df7f42c6b6600ea278e98bed25fbf9de6636c127e",
    "runtime/audit_worker.py": "321b8773f6b2226f3424f256b629b29971d10ced0ae6c9dda841e57e80318024",
    "runtime/continuous_worker.py": "41cd62a63bd00c66935bf843cfc66f049cd47667796b9c4e3bf227c15d0249db",
    "runtime/gsas_worker.py": "37a6fd2547216889127e24f61a8026eaf513cf98a83ed7d41409448e4d5c9e07",
    "runtime/gsas_worker_text.py": "347ac334a45f9625191b848b7f64bbd0b11a3304ba066383b726c630e4a06db6",
    "runtime/measurement.py": "0f6424c1ef18c6cb02a90fee88c964f9f0bc0e3943ee617c791200785fc3feac",
    "runtime/native_memory.py": "772df54a7d22cd236383b9bcbe2435031656fc6baa65eff1230a2707633eb7c7",
    "runtime/physics.py": "8b7560423a443e2665bfb4ea69dacb765928c70c343588d868d1df49002f5029",
    "runtime/replay_worker.py": "1ddec4fcf7be03fcc5461ecce66539694e191807660d3e71ecb5eb33b0c10a45",
    "runtime/specimen.py": "0474530736c538be8915f4349023a2456d9ac458657a38a47a912c15e6d81d25",
    "src/bounded_matching.py": "9ddcbde8bf6d6c19279adcbaef5a9a2620eb9b72fd4c9cb11a044beef12ac057",
    "src/chemistry_matching.py": "efaafc2a8b3339d4eaeb008e585ec1cddefac18387b3000fb553da5e84c1865b",
    "src/common.py": "9021681556a0663fe85ee59d9e4fc9ed2253f73c4de8f373c684314a7bc1bf79",
    "src/continuous_fitting.py": "3f1682f540bcc9bddb6b31f7f5752583678e2317b95ec8f0826764542998d305",
    "src/export_precision.py": "39f5663b6788b424aaf6352493cbc63bfc33ec8aad42bd82f061b050fdddd9e8",
    "src/exported_profile.py": "28f56e842dacdc77a230c5bc8788b691e2e8397b3dff8a11adee8ebfbf5bdb14",
    "src/fitting.py": "9c7b8939cae4081f99aea971b2f27d897ee676600c20114690342b5924d6916c",
    "src/forward.py": "363293726b770263b844427137635cc48d10d92a81d5143d5a0b39aca2ba67cc",
    "src/legacy_rubric.py": "1e26d2499553018bd4a6d0461119e91a978572467c1b3a31346d1fd806ef1f80",
    "src/predictive.py": "39523ebced7204a9aa5817baf74855866d7e762feef96206c534c20dbb02869a",
    "src/profile_search.py": "914260d409dd15e1b32bce8a193516bd968546ba17fff06b7dcdb1c8d8659360",
    "src/replay.py": "bdba04897bfde9748540efe1245e4d7896b6f372b0d7bd0567d47a1e91277be5",
    "src/rubric.py": "124a64d9f762e3732f9b385c0d5bdc053e98df87e505d8402ea167d1d36b8bd4",
    "src/run.py": "ceb588e9ef5f5a1590ba10ae94631b9e242415f175da031fcc4a766ba3b04d7b",
    "src/score.py": "cab5a2c8bbf6d350770c471e61c281007d3df9461b84811976a1fe395d7d47f6",
    "src/soft_matching.py": "b046dd49209a09448065f5340da25d7c976a2b1d1c40bf8b35666ecdc6cd628f",
    "src/structure_metrics.py": "4f98827f256dd85cdef626aa686e74b025dc8044df6bc66f31ad25e487b651fd",
    "src/validate_submission.py": "f0d6c5e3066162b59e366d614b1cb8da2201df12e5ef802f49667a7a938a4578"
  },
  "id": "baseline-case-003-r1"
}

File: results/experimental-eval/divalent-tungstates-PG15/baseline/attempts/case-003-r1/run/messages.log
I’ll inspect the diffraction data and metadata first, then identify candidate phases, refine them in GSAS-II, and validate that the exported CIFs, profile, fractions, statistics, and final project all agree. I’ll flag any phase assignment or quantification that remains ambiguous.

The chemistry points toward calcium tungstate formation, but 500 °C can leave precursor or intermediate phases. I’m now extracting peak positions and checking the locally available crystallographic search/refinement backends so the phase count is driven by the pattern rather than assumed from the reaction.

Three crystalline components are now supported by independent peak families: monoclinic WO₃ (the 23–25° triplet), scheelite CaWO₄ (including 18.89°, 29.02°, and 58.16°), and calcite CaCO₃ (29.71°, 39.72°, and 43.47°). All families share an approximately +0.3° specimen-position shift, so I’ll include sample displacement/zero correction before judging lattice mismatches or minor residual phases.

The model comparison strongly favors room-temperature monoclinic WO₃: it reaches \(R_{wp}\approx9.58\%\), while an alternative monoclinic setting/model gives 11.72%, triclinic WO₃ gives 9.66% despite extra cell parameters, and the smaller-cell P2₁/m polymorph fails badly. I’m retaining the simpler P2₁/c model and now checking residual peaks, phase-specific broadening, and any intensity bias that could affect the weight fractions.

The residual contains no independent peak family requiring another phase. A March–Dollase correction along calcite’s natural (104) cleavage direction is statistically supported and lowers calcite’s reflection \(R_F\) from about 2.68% to 1.73%; it materially changes the calcite fraction, so I’ll report that texture correction as the main systematic uncertainty. CaWO₄ and WO₃ texture tests were negligible.

The final refinement is converged and the requested files are written. I’m doing a consistency pass now: reloading the submitted GPX, parsing each exported CIF, checking fraction normalization, and confirming every row in `fit.csv` reproduces the GPX observed–calculated residual.

Completed the three-phase Rietveld analysis:

- Monoclinic WO₃: 60.11 wt%
- Scheelite CaWO₄: 12.19 wt%
- Calcite CaCO₃: 27.70 wt%

Fit: \(R_{wp}=7.778\%\), \(R_p=5.752\%\), GOF = 3.255. Fractions exclude amorphous content; calcite texture introduces several percentage points of systematic uncertainty.

Files:

- [final.gpx](<ATTEMPT_WORKSPACE>/final.gpx)
- [result.json](<ATTEMPT_WORKSPACE>/result.json)
- [fit.csv](<ATTEMPT_WORKSPACE>/fit.csv)
- [report.md](<ATTEMPT_WORKSPACE>/report.md)
- [WO3_monoclinic.cif](<ATTEMPT_WORKSPACE>/WO3_monoclinic.cif)
- [CaWO4_scheelite.cif](<ATTEMPT_WORKSPACE>/CaWO4_scheelite.cif)
- [CaCO3_calcite.cif](<ATTEMPT_WORKSPACE>/CaCO3_calcite.cif)

File: results/experimental-eval/divalent-tungstates-PG15/baseline/attempts/case-003-r2/evaluation/assessment.log
{
  "Rwp": 8.382796356723567,
  "Rwp_10.1_99.9_degrees": 8.393172156482354,
  "errors": [],
  "evaluator_hashes": {
    "config.json": "b3d892572d53a3359382054b38497c7afbc7f67e6da6aac9c11c1ee0eedfdab3",
    "evaluate_attempt.py": "2956b863c181b3445924da0578ec824e5b306bee5fe2d75bc8646f3222fb661e",
    "runtime/audit_profile.py": "6b53cb2cd805e2a2445b5e5df7f42c6b6600ea278e98bed25fbf9de6636c127e",
    "runtime/audit_worker.py": "321b8773f6b2226f3424f256b629b29971d10ced0ae6c9dda841e57e80318024",
    "runtime/continuous_worker.py": "41cd62a63bd00c66935bf843cfc66f049cd47667796b9c4e3bf227c15d0249db",
    "runtime/gsas_worker.py": "37a6fd2547216889127e24f61a8026eaf513cf98a83ed7d41409448e4d5c9e07",
    "runtime/gsas_worker_text.py": "347ac334a45f9625191b848b7f64bbd0b11a3304ba066383b726c630e4a06db6",
    "runtime/measurement.py": "0f6424c1ef18c6cb02a90fee88c964f9f0bc0e3943ee617c791200785fc3feac",
    "runtime/native_memory.py": "772df54a7d22cd236383b9bcbe2435031656fc6baa65eff1230a2707633eb7c7",
    "runtime/physics.py": "8b7560423a443e2665bfb4ea69dacb765928c70c343588d868d1df49002f5029",
    "runtime/replay_worker.py": "1ddec4fcf7be03fcc5461ecce66539694e191807660d3e71ecb5eb33b0c10a45",
    "runtime/specimen.py": "0474530736c538be8915f4349023a2456d9ac458657a38a47a912c15e6d81d25",
    "src/bounded_matching.py": "9ddcbde8bf6d6c19279adcbaef5a9a2620eb9b72fd4c9cb11a044beef12ac057",
    "src/chemistry_matching.py": "efaafc2a8b3339d4eaeb008e585ec1cddefac18387b3000fb553da5e84c1865b",
    "src/common.py": "9021681556a0663fe85ee59d9e4fc9ed2253f73c4de8f373c684314a7bc1bf79",
    "src/continuous_fitting.py": "3f1682f540bcc9bddb6b31f7f5752583678e2317b95ec8f0826764542998d305",
    "src/export_precision.py": "39f5663b6788b424aaf6352493cbc63bfc33ec8aad42bd82f061b050fdddd9e8",
    "src/exported_profile.py": "28f56e842dacdc77a230c5bc8788b691e2e8397b3dff8a11adee8ebfbf5bdb14",
    "src/fitting.py": "9c7b8939cae4081f99aea971b2f27d897ee676600c20114690342b5924d6916c",
    "src/forward.py": "363293726b770263b844427137635cc48d10d92a81d5143d5a0b39aca2ba67cc",
    "src/legacy_rubric.py": "1e26d2499553018bd4a6d0461119e91a978572467c1b3a31346d1fd806ef1f80",
    "src/predictive.py": "39523ebced7204a9aa5817baf74855866d7e762feef96206c534c20dbb02869a",
    "src/profile_search.py": "914260d409dd15e1b32bce8a193516bd968546ba17fff06b7dcdb1c8d8659360",
    "src/replay.py": "bdba04897bfde9748540efe1245e4d7896b6f372b0d7bd0567d47a1e91277be5",
    "src/rubric.py": "124a64d9f762e3732f9b385c0d5bdc053e98df87e505d8402ea167d1d36b8bd4",
    "src/run.py": "ceb588e9ef5f5a1590ba10ae94631b9e242415f175da031fcc4a766ba3b04d7b",
    "src/score.py": "cab5a2c8bbf6d350770c471e61c281007d3df9461b84811976a1fe395d7d47f6",
    "src/soft_matching.py": "b046dd49209a09448065f5340da25d7c976a2b1d1c40bf8b35666ecdc6cd628f",
    "src/structure_metrics.py": "4f98827f256dd85cdef626aa686e74b025dc8044df6bc66f31ad25e487b651fd",
    "src/validate_submission.py": "f0d6c5e3066162b59e366d614b1cb8da2201df12e5ef802f49667a7a938a4578"
  },
  "id": "baseline-case-003-r2"
}

File: results/experimental-eval/divalent-tungstates-PG15/baseline/attempts/case-003-r2/run/codex-stderr.log
2026-10-20T05:53:24.653030Z ERROR codex_core::tools::router: error=write_stdin failed: Unknown process id 71624
2026-10-20T06:25:42.166402Z ERROR codex_core::tools::router: error=apply_patch verification failed: Failed to find expected lines in <ATTEMPT_WORKSPACE>/report.md:
Atomic coordinates were retained from the source structures because coordinate/ADP refinement was unstable and strongly correlated at laboratory resolution. The final profile gives Rwp = 8.381%, Rp = 6.135%, and goodness of fit = 3.507.

File: results/experimental-eval/divalent-tungstates-PG15/baseline/attempts/case-003-r2/run/messages.log
I’ll inspect the diffraction data and metadata first, then identify candidate phases, refine them jointly in GSAS-II, and verify that every submitted artifact is generated from the final project.

The chemistry points to calcium tungstates plus possible unreacted carbonate/oxide at 500 °C. I’m now extracting the peak pattern and checking the installed indexing/database/refinement utilities before choosing phase models.

The three dominant fingerprints are already consistent with monoclinic WO₃ (the 23–25° triplet), calcite CaCO₃ (29.4° family), and scheelite CaWO₄. I’m testing all chemically plausible database structures—including alternative WO₃ polymorphs and calcium-rich tungstates—against the full profile so the phase count is evidence-driven.

The initial three-phase Rietveld model already drops \(R_\mathrm{wp}\) from about 61% to 17.9% using only background and phase scales. I’m now refining specimen displacement, lattice metrics, and line shape in controlled stages, then I’ll test whether any fourth phase is justified by residual peaks.

The first full candidate refinement gives about 53.5 wt% WO₃, 38.5 wt% CaCO₃, and 7.9 wt% CaWO₄ (crystalline basis), with \(R_\mathrm{wp}\approx9.51\%\). The remaining mismatch is concentrated in subtle WO₃ peak splitting and calcite texture, so those are the current discrimination targets.

The alternative monoclinic WO₃ entry fits materially worse (\(R_\mathrm{wp}\approx11.62\%\)), despite similar lattice metrics. This supports the Loopstra–Boldrini ambient monoclinic model (COD 2311041); I’m continuing the polymorph/suboxide challenge before locking it in.

No substantial residual peak is independent of the three assigned patterns; the largest residuals sit on already modeled reflections. I’m nevertheless testing calcium-rich tungstate, CaO, and reduced tungsten oxides as explicit fourth phases to set a defensible detection limit rather than assuming a three-phase answer.

A key microstructural feature is now clear: CaWO₄ reflections are much broader than the unreacted WO₃ and calcite peaks, consistent with a nanocrystalline reaction product. I’m incorporating only that physically supported phase-specific broadening; unconstrained all-phase strain fits produced nonphysical negative strain and are being rejected.

The physically constrained model is converging cleanly and improves the profile without negative strain terms. The broad CaWO₄ component refines near 0.05 µm coherent-domain size; this materially raises its integrated fraction versus a sharp-peak-only model, so I’ll report that model dependence as the main quantitative uncertainty.

The phase set is now stable: monoclinic WO₃, calcite, and scheelite CaWO₄. I’m checking the last converged refinement state, then I’ll export all deliverables from that exact GSAS-II project and validate their internal consistency.

The selected checkpoint is converged and retains all three phase scales and lattice parameters as refined variables. I’m extracting the saved covariance/statistics directly; GSAS-II’s scripting wrapper does not expose the mass-fraction helper as a project method in this installed version, so I’m using its stored refinement equations and phase values explicitly.

A subtle issue surfaced in the checkpoint history: the lowest numerical residual sits between two nonlinear preferred-orientation iterations, and its calcite fraction shifts appreciably on the next step. I’m resolving that correlation by refining the texture and phase scales in controlled blocks; this is important because otherwise a superficially lower Rwp would overstate the precision of the phase fractions.

The controlled texture scan is behaving as expected: overly strong calcite texture drives an implausibly large scale/fraction change, while the residual minimum is emerging near a March–Dollase parameter around 0.8–0.9. I’m letting the remaining fixed-texture points finish so the final fraction is tied to the profile minimum rather than one unstable Hessian step.

GSAS-II’s “initial chi-square” confirms the instability is numerical, not a second physical solution. I found a cleaner route in the refinement engine: zero-cycle evaluations recalculate the exact profile without taking an uphill parameter step. I’m using those evaluations to locate the preferred-orientation minimum, then I’ll preserve that profile in the final project and report the texture-driven fraction uncertainty explicitly.

The block-coordinate refinement is now running through scale/background, lattice/shift, profile, texture, and CaWO₄-size blocks. This is slower than a single Hessian pass, but each block is accepted only when it lowers the actual profile residual, which prevents the earlier texture/scale overshoot.

The controlled test exposed a GSAS-II optimizer quirk in this installation: even one-parameter blocks step uphill, while direct recalculation shows the lower residual is real. I’m therefore retaining the refined structural/profile values and locating the two nonlinear corrections—calcite texture and CaWO₄ coherent size—by direct profile minimization. The final report will flag their model dependence rather than treating the formal Hessian errors as reliable.

The nonlinear corrections are sharply localized at about 0.842 (calcite texture) and 0.0492 μm (CaWO₄ coherent size). I’m now profiling out the three phase scales and 12 background coefficients with an exact weighted linear least-squares solve at each nonlinear trial. That removes the remaining texture/scale bias and gives the most defensible crystalline weight fractions.

The profiled solve is still evaluating the design columns. It treats phase scales as nonnegative, allows the background coefficients to float linearly, and uses the supplied Poisson counting weights. Once complete, I’ll compare the reconstructed profile against GSAS-II’s own recalculation before exporting anything.

The profiled fit converged to 54.62 wt% monoclinic WO₃, 33.78 wt% calcite, and 11.60 wt% scheelite CaWO₄ (normalized over crystalline phases), with Rwp = 8.381%. The refined nonlinear corrections are physically sensible: calcite (104) preferred orientation and ~50 nm coherent CaWO₄ broadening. I’m exporting from that exact profile now and will then run a clean consistency check across the GPX, CIFs, CSV, and JSON.

All requested files are written. I’m in the final validation pass now: checking that the three CIFs parse, that fractions sum to one, and that every row of `fit.csv` reproduces the profile stored in `final.gpx`. I’m also testing whether GSAS-II can retain a conditional covariance block without perturbing the profiled optimum; if it cannot, I’ll preserve the lower-residual project and keep the uncertainty assessment model-based.

Validation passed: all three CIFs parse with the intended formulas and space groups, the JSON fractions sum to 1.000000000, `fit.csv` matches all 8,293 stored GPX profile points exactly, and the final GSAS-II covariance cycle is converged with a maximum shift/esd below 1×10⁻⁵.

Identified three crystalline phases:

- Monoclinic WO₃: 54.62 wt%
- Calcite CaCO₃: 33.78 wt%
- Scheelite CaWO₄: 11.60 wt%

Final fit: Rwp 8.381%, Rp 6.135%. Fractions are normalized over crystalline phases and remain model-dependent, especially for broadened CaWO₄.

Files:

- [result.json](<ATTEMPT_WORKSPACE>/result.json)
- [report.md](<ATTEMPT_WORKSPACE>/report.md)
- [fit.csv](<ATTEMPT_WORKSPACE>/fit.csv)
- [final.gpx](<ATTEMPT_WORKSPACE>/final.gpx)
- [WO₃ CIF](<ATTEMPT_WORKSPACE>/phase_1_WO3_monoclinic.cif)
- [CaCO₃ CIF](<ATTEMPT_WORKSPACE>/phase_2_CaCO3_calcite.cif)
- [CaWO₄ CIF](<ATTEMPT_WORKSPACE>/phase_3_CaWO4_scheelite.cif)
