Repository: sache07/verifiable-pxrd

# divalent-tungstates-PG15 results

The full expanded-manuscript release is indexed in [RELEASE.md](RELEASE.md): five
main conditions, phase-recovery follow-ups, Sol-high/Opus comparisons, and historical
development records. See the [reproduction guide](../../../docs/MULTIPHASE.md) for
all-condition analyses and independent replay.

The original baseline-versus-evolved comparison below contains two 45-attempt
panels on the 15 measured scans in [`pxrd-bench/divalent-tungstates-PG15`](../../../pxrd-bench/divalent-tungstates-PG15/README.md), with three independent attempts per scan:
- **`baseline/`:** GPT-5.6 Sol at Max reasoning effort, using the plain P0 prompt.

File: results/experimental-eval/divalent-tungstates-PG15/development/framework-documents-only/unassessed/fwaccess-docs-exp-case-002-r2/run/messages.log
I’ll inspect the measurement metadata, pattern, and the provided tungstate framework notes first, then identify candidate phases and build/refine them in GSAS-II. I’ll keep the final artifacts tied to the actual saved project and verify that the exported profiles, CIFs, fractions, and statistics agree.

The context points to a low-temperature BaO₂/WO₃ reaction, so the leading chemical possibilities are unreacted BaO₂ and WO₃, with BaWO₄ and peroxide-decomposition products as alternatives. I’m now extracting the peak fingerprint and locating the frozen structure library/GSAS-II interfaces so those possibilities can be tested against the whole profile rather than inferred from chemistry alone.

The peak positions now give a strong two-phase assignment: monoclinic WO₃ accounts for the 23.4/23.9/24.65° triplet, while tetragonal BaO₂ accounts for 27.05, 33.55, 42.97, 46.64, and related lines. I’m testing the closely related WO₃ reference models and refining the instrument/specimen terms; that distinction matters because several WO₃ settings have nearly identical headline peaks but different weaker reflections.

The standard monoclinic P2₁/n WO₃ model refines cleanly and reaches about 9% Rwp with BaO₂, while the old triclinic WO₃ entry is numerically unstable and already fits worse before cell refinement. The first unconstrained trial also showed why physical parameter limits are essential—the optimizer traded crystallite broadening against impossible instrumental values—so I’m constraining the instrument and specimen terms before comparing the remaining WO₃ models and finalizing fractions.

The bounded refinement confirms the same two phases and stabilizes the cell solution, but GSAS-II has frozen one trial parameter at its physical limit and is taking unusually long in the later correlated profile step. I’m checking that run rather than accepting a superficially lower Rwp from an unphysical parameter trade-off; the phase assignment itself remains unchanged.

The residual pattern is fully accounted for by WO₃ + BaO₂—there are no independent peaks demanding a third phase—but the broadening is direction-dependent: BaO₂ 00ℓ lines are much sharper than mixed-index lines. I’m testing the corresponding uniaxial strain model now; this is the main remaining route to improve the whole-profile fit without distorting the structure or phase fractions.

File: results/experimental-eval/divalent-tungstates-PG15/development/framework-documents-only/unassessed/fwaccess-docs-exp-case-003-r1-retry1/run/messages.log
I’ve resumed from the retained three-phase refinement. The established assignments are monoclinic WO₃, scheelite CaWO₄, and calcite; I’ll now check the interrupted physically bounded refinement, complete the final GSAS-II model, and export/validate every required artifact from that same project.

The bounded continuation completed successfully and slightly improved the fit to Rwp 7.02%. It still has several parameters pinned at imposed limits, so I’m checking whether those boundaries reflect the data or merely transfer correlations among profile, displacement, and displacement-factor terms before freezing the submitted model.

The current residual is dominated by peak-shape/intensity mismatch, not an unmodeled background or extra peaks. I’m now testing the discrete specimen models actually allowed by the measurement description (strain axes, texture axes, and optional roughness) while keeping profile parameters physically bounded; this also avoids submitting the interrupted project’s stale, non-converged boundary state.

The grid is still refining; it is evaluating 20 common-profile decompositions against the same three-phase model. I’ll use the best converged interior solution only as a baseline, then test phase-specific strain/texture choices one at a time so the final phase fractions are not selected from an unstable boundary fit.

The scan is slower than expected because each variant is being refined twice and rechecked after any bound is reached. It is making progress in the retained log; I’m letting this one complete because it directly resolves the strongest width/fraction correlation in the current model.

This pass is computationally heavy but bounded: 40 total least-squares passes. The final choice will still require convergence and physical-screen checks, so a numerically lower Rwp alone will not be accepted.

The all-coordinate WO₃ trial lowered Rwp by only 0.06 percentage point but drove several W–O distances to 1.60 and 2.38 Å and moved oxygen sites by far more than the pattern can support. I’m rejecting that overfit. The defensible model keeps the published oxygen framework, refines the well-scattering W sites and calcite’s carbonate coordinate, and now removes the remaining asymmetry/zero correlation to obtain a clean final convergence.

The restrained scheelite-coordinate trial converged at Rwp 7.06% and kept tetrahedral W–O at 1.843 Å; the unconstrained value was 1.965 Å and was rejected. I’m using this restrained, converged project for the deliverables, with the minor-phase oxygen position explicitly marked as model-dependent. Next I’m exporting all artifacts from that exact project and validating CIF chemistry, geometry, fraction normalization, and profile replay consistency.

File: results/experimental-eval/divalent-tungstates-PG15/development/framework-documents-only/unassessed/fwaccess-docs-exp-case-003-r1/run/messages.log
I’ll inspect the pattern, metadata, and the provided tungstate guidance first, then identify candidate phases and perform a quantitative GSAS-II refinement. I’ll validate the exported CIFs, profile table, phase fractions, and project file against the final model before reporting uncertainty.

The sample is a CaCO₃ + WO₃ reaction fired at 500 °C, so the first candidates are CaWO₄ plus residual/decomposition products (WO₃, CaCO₃, and possibly CaO). The scan is raw Cu Kα data over 10–100° with 8,293 points and a substantial low-angle background; I’m now separating peak positions/intensities from that background before database matching.

Peak positions and unique reflections confirm three crystalline phases: monoclinic WO₃, scheelite CaWO₄, and calcite CaCO₃. The first quantitative fit is already near 54.8/12.8/32.4 wt% (WO₃/CaWO₄/calcite), but its unconstrained width parameters became nonphysical; I’m tightening the model to the documented instrument terms and comparing the monoclinic/triclinic WO₃ reference variants before accepting fractions.

The reference comparison strongly favors monoclinic P2₁/c WO₃ (the Loopstra–Boldrini model); triclinic WO₃ fits very poorly. Atomic-coordinate freedom lowers Rwp, but unconstrained oxygen refinement in the minor CaWO₄ phase produces an implausibly long W–O bond, so I’m rejecting that overfit and retaining chemically sound reference oxygen geometry while refining only parameters supported by the data.

File: results/experimental-eval/divalent-tungstates-PG15/development/framework-documents-only/unassessed/fwaccess-docs-exp-case-003-r2/run/messages.log
I’ll inspect the pattern, metadata, and the framework guidance first, then identify candidate phases and carry the best structural model through GSAS-II refinement. I’ll keep the raw inputs untouched and validate that every reported fraction and profile comes from the saved `final.gpx`.

The chemistry suggests a partially reacted CaCO₃/WO₃ system at 500 °C, so I’ll test the target tungstate and plausible residual/intermediate phases instead of assuming a single CaWO₄ product. The framework also confirms that specimen displacement, roughness, size/strain, texture, and reference-coordinate mismatch may all be present, so phase identification must precede flexible profile refinement.

Peak positions now give a clean three-phase assignment: tetragonal scheelite CaWO₄, monoclinic room-temperature WO₃, and calcite CaCO₃. The narrow calcite lines independently trace the angle-dependent specimen shift, while the broader CaWO₄/WO₃ peaks establish phase-specific size/strain broadening. I’m moving to whole-pattern trials to select the best WO₃ reference setting and quantify whether any fourth crystalline phase is warranted.

The initial refinement reaches about 12.4% Rwp before coordinate or texture modeling, confirming that the three identified phases explain the major profile. I also found and removed a redundant histogram-scale degree of freedom; the current parallel trials compare five WO₃ models under identical, non-singular refinement settings.

The WO₃ comparison is computationally heavier than the initial single run because each candidate is being fully re-profiled, not just stick-pattern matched. I’m letting the identical trials finish so the model choice is based on profile residuals and refined physical parameters rather than database ranking.

The candidate jobs remain active and are CPU-bound rather than stalled. While they run, the key qualitative discriminator is already consistent with monoclinic γ-WO₃: the observed 23.42/23.90/24.67° triplet and its intensity ordering reject the short-cell early WO₃ model; the remaining comparison is among closely related room-temperature refinements.

The whole-pattern comparison decisively selects the modern monoclinic/triclinic WO₃ framework family: orthorhombic and short-cell alternatives fit much worse. The two best cells collapse to the same pseudo-monoclinic metric; I’m now comparing them with coordinate refinement, where the lower-symmetry triclinic model has many extra parameters and must show a meaningful, physically plausible gain to be preferred.

The quantitative three-phase solution is currently stable near 12% CaWO₄, 59% WO₃, and 29% calcite by mass before final coordinate/profile corrections. Those are provisional because preferred orientation and surface roughness can bias scale factors; I’ll report uncertainties beyond the formal least-squares errors if those effects remain correlated.

File: results/experimental-eval/divalent-tungstates-PG15/development/framework-documents-only/unassessed/fwaccess-docs-exp-case-004-r2/run/messages.log
I’ll inspect the pattern, metadata, and the supplied divalent-tungstate guidance first, then identify candidate phases and build/refine the final model in GSAS-II. I’ll validate that the exported CIFs, profile, fractions, statistics, and `final.gpx` all come from the same final refinement.

The sample is CoO + WO₃ fired at 900 °C. The pattern has a strong low-angle background and modest peak-to-background contrast, so I’ll treat CoWO₄ as a chemical hypothesis, not an assumption, and test residual/reacted cobalt and tungsten oxide phases against all unmatched peaks. Next I’m locating the frozen COD search and GSAS-II interfaces available in this environment.

The dominant peak sequence (23.18, 23.67, 24.42, 30.71, 33–34°, 36.44°, and the higher-angle groups) is the wolframite pattern, consistent with monoclinic CoWO₄ (P2/c), and I do not yet see an obvious separate CoO, Co₃O₄, or WO₃ peak family. I’ll now fit a chemically correct CoWO₄ model and inspect the residual for any phase that is hidden by overlap or background.

The first two-phase refinement confirmed a practical issue rather than a phase-identification failure: with narrow, slightly misregistered starting peaks, least squares drove the WO₃ scale to its lower bound before the cell and angular corrections were allowed to move. I’m restarting with both phases held present through the registration stage, then releasing the relative scale only after their peaks align.

The refined phase balance is already stable at roughly one-third CoWO₄ and two-thirds WO₃ by mass. The monoclinic WO₃ model leaves systematic peak-splitting residuals, so I am explicitly testing the lower-symmetry triclinic WO₃ structure; this is the main remaining structural ambiguity, not evidence for an additional composition.

File: results/experimental-eval/divalent-tungstates-PG15/development/framework-documents-only/unassessed/fwaccess-docs-exp-case-005-r2/run/messages.log
I’ll inspect the pattern, metadata, and the provided tungstate guidance first, then identify candidate phases and build/refine the final GSAS-II model. I’ll keep the submitted fractions tied to the saved project and verify every output file against that model.

The chemistry points first to cobalt tungstate plus possible residual Co₃O₄/WO₃, but I’m treating that only as a hypothesis. I’m now extracting the peak fingerprint and checking the frozen structure library and available indexing/refinement interfaces so phase count is driven by the full profile.

The peak fingerprint resolves the main phase question: the three intense lines near 23.5–24.7° and the WO₃ higher-angle multiplets match monoclinic WO₃, while the independent 31.6/37.2/45.15/59.67/65.55/77.21° sequence is spinel Co₃O₄. A coarse two-phase fit improves markedly, and cobalt tungstate’s diagnostic ~30–31° doublet is absent. I’m moving to whole-pattern GSAS-II refinement of the two precursor phases and will then inspect residuals for any defensible trace phase.

The first full-profile refinement is already strong (Rwp 3.31%, versus a statistical minimum of about 1.72%) and gives roughly 74 wt% WO₃ / 26 wt% Co₃O₄. The remaining misfit is concentrated in WO₃ intensity ratios rather than unexplained peaks, so I’m testing constrained coordinate, polarization, texture, and specimen corrections before accepting the fractions. I’m also removing a redundant scale degree of freedom that made the first screening model numerically singular.

The correction tests are narrowing the model cleanly: preferred orientation is unsupported, and unconstrained thermal/roughness refinements drift to nonphysical values. I’m retaining only physically bounded coordinate shifts and fixed positive displacement parameters; two high-Uiso trial fits are converging slowly, while the bounded-coordinate trials have completed.

File: results/experimental-eval/divalent-tungstates-PG15/development/framework-documents-only/unassessed/fwaccess-docs-exp-case-006-r2/run/messages.log
I’ll first inspect the measurement metadata, pattern format, and the framework notes, then identify candidate phases and build/refine the final multiphase GSAS-II model. I’ll keep the submitted fractions tied to the saved `final.gpx` and verify that its calculated profile matches `fit.csv`.

The chemistry narrows the likely inventory to Cu–W–O products plus residual CuO/WO₃, but I won’t assume a single CuWO₄ phase: the full-pattern search needs to distinguish product polymorphs and minor precursor/intermediate peaks. I’m now mapping the installed phase-search and GSAS-II interfaces and extracting the experimental peak list.

The observed peak family is consistent with triclinic CuWO₄, but the library’s CuWO₄ cells do not explain the positions without substantial lattice adaptation, and several strong low-angle lines could conceal residual WO₃. I’m treating phase identity and lattice metric separately: first fit the CuWO₄ framework, then test whether CuO/WO₃ or Cu-rich oxides remove coherent residual peaks.

A chemically valid ambient-pressure CuWO₄ metric resolves the apparent mismatch: after an approximately +0.30° specimen/instrument shift, its first 15 strong lines track the observed peaks to about 0.03° or better. That strongly favors one triclinic CuWO₄ phase over Cu-rich tungstates; I’m moving this framework into GSAS-II now and will use residual-only peaks to decide whether any secondary phase is warranted.

The one-phase refinement is already strong (`Rwp ≈ 6.17%`, expected counting-statistics floor ≈2.43%), and no unindexed peak family has appeared. The remaining mismatch is mostly peak-shape and relative-intensity structure, so I’m testing the physically allowed specimen effects—anisotropic strain, texture, surface roughness, polarization, and a common positive displacement factor—before allowing more coordinate freedom.

The tests so far reject meaningful preferred orientation (all refined March factors stay within ~1–2% of unity). Polarization and physically plausible surface roughness help modestly; anisotropic strain is being evaluated now because it is the main remaining explanation for the reflection-dependent widths.

File: results/experimental-eval/divalent-tungstates-PG15/development/framework-documents-only/unassessed/fwaccess-docs-exp-case-007-r1/run/messages.log
I’ll inspect the measurement, chemical context, and the supplied framework notes first, then identify candidate phases and build/refine the multiphase GSAS-II model. I’ll keep the final artifacts tied to the saved `final.gpx` and verify that the exported profile and fractions reproduce that project.

The chemistry points first to MgWO₄, but the raw scan has a high, strongly sloping background and could contain residual MgO/WO₃ or an intermediate. I’m now separating the peak inventory from that background and querying the permitted crystallographic library for Mg–W–O candidates before committing to a phase count.

Peak positions establish three chemically coherent fingerprints: wolframite-type MgWO₄ dominates; monoclinic room-temperature WO₃ accounts for the 23–35° triplets/splittings; and MgO is supported independently at about 43.21°, 62.54°, and 75.00°. I’m carrying all three into quantitative refinement and will test whether the MgO scale remains significant once overlap and background are modeled.

The three-phase scales are all positive and well determined in the first Rietveld pass (roughly 77.6% MgWO₄, 14.1% WO₃, 8.2% MgO), so MgO is not an overlap artifact. The remaining mismatch is dominated by a low-angle intensity deficit and phase-dependent peak widths—exactly the specimen roughness and crystallite-size/microstrain effects indicated by this measurement geometry—so I’m refining those before touching atomic coordinates.

A Le Bail check confirms that the remaining residual is profile-shape limited rather than an omitted phase: no new unmatched peak family appears when intensities are freed. The isotropic broadening model drives common `U` to its physical ceiling, so I’m testing the three symmetry-allowed uniaxial microstrain directions for the dominant MgWO₄ phase; this should separate real anisotropy from common instrumental width without letting parameters go negative.

The best profile model selects MgWO₄ microstrain along [100], while MgO and WO₃ remain adequately isotropic. Because profile terms are partially correlated without an external standard, I’m now holding that physically bounded profile and refining the quantities the pattern constrains more directly: common per-phase displacement parameters, W-site coordinates first, then oxygen coordinates. This also tests whether the 1960 WO₃ reference is structurally adequate rather than merely peak-position compatible.

The heavy-atom refinements stay chemically modest, but the WO₃ reflection-intensity residuals remain strongly hkl-specific (for example, 020 is underpredicted while 022 is overpredicted). That is evidence to test the alternative room-temperature monoclinic/triclinic WO₃ references in the frozen COD, rather than forcing oxygen coordinates to unphysical shifts. I’m comparing those parents under the same fixed profile model now.

I’ve narrowed the pattern to three crystalline phases—wolframite MgWO₄, monoclinic WO₃, and periclase MgO. I’m now finishing the constrained structure/profile refinement, with special care not to let the oxygen coordinates or peak-broadening terms drift into chemically implausible values.

The current limiting mismatch is angle-dependent intensity, not unindexed peaks. I’m testing a physically constrained Bragg–Brentano surface-roughness correction; this chiefly determines whether the phase fractions move by a few percent, while the three-phase identification itself remains stable.

The data strongly support two real specimen/instrument effects: a small MgWO₄ [001] texture term and low effective polarization. Both improve the fit without changing phase identity; the phase fractions are currently near 75.2% MgWO₄, 15.5% WO₃, and 9.4% MgO. I’m now separating angular calibration from sample displacement so the refined unit cells are not forced to absorb peak-position errors.

The constant zero-offset and specimen-height terms are almost perfectly correlated, so I’m treating that decomposition as a calibration uncertainty instead of accepting an unstable simultaneous refinement. A bounded grid is being used to select the geometry that best preserves the full-range peak positions; this is the main uncertainty on the absolute unit-cell values, not on phase identification.

The physically bounded replay is now around 8% Rwp; the earlier lower number depended on a polarization value outside the stated instrument range, so I discarded it. I’m refining instrument and phase broadening in separate stages now, keeping all size and strain terms inside the known laboratory ranges.

The phase-temperature factors can be constrained from the angular intensity falloff for MgWO₄ and WO₃, but MgO has only six reflections and its temperature factor is strongly coupled to its scale. The best constrained model is converging near 74.7 wt% MgWO₄, 15.6 wt% WO₃, and 9.7 wt% MgO; I’ll report an additional systematic uncertainty for that MgO fraction rather than treating the small least-squares error as complete.

The structural choice is now stable: the monoclinic WO₃ parent fits materially better than the common alternative setting/orthorhombic model, while an unconstrained triclinic model only gains a negligible amount by adding cell degrees of freedom. I’ve retained the chemically justified monoclinic structure and am writing the final replayable project and exports from a last constrained refinement.

The final constrained refinement converged cleanly with no residual parameter shifts: Rwp = 7.86%, Rp = 5.48%, and GOF = 2.75. The normalized result is 74.92 wt% MgWO₄, 15.46 wt% monoclinic WO₃, and 9.62 wt% MgO; I’m validating project/CIF/profile consistency and chemical geometry before writing the brief uncertainty report.

File: results/experimental-eval/divalent-tungstates-PG15/development/framework-documents-only/unassessed/fwaccess-docs-exp-case-007-r2/run/messages.log
I’ll first inspect the diffraction data, metadata, framework notes, and installed crystallography tooling. Then I’ll identify candidate phases, refine the best-supported multiphase model in GSAS-II, and verify that every requested artifact is internally consistent.

The chemistry narrows the likely product family to Mg–W–O, but the framework warns that residual MgO/WO₃ and off-stoichiometric intermediates can coexist even at 900 °C. I’m now extracting the observed peak set and checking the local structure database and GSAS-II interfaces before committing to a phase model.

The dominant peak positions form a coherent wolframite MgWO₄ fingerprint: the four strongest calculated lines map to 19.24°, 24.21°, 30.81°, and 31.11° after one specimen-displacement shift. The weaker pattern is also largely accounted for, so I’m treating MgWO₄ as the principal model and will use whole-profile residuals—not peak coincidence alone—to test whether MgO or WO₃ is genuinely present.

The single-phase refinement confirms MgWO₄ but stops at \(R_\mathrm{wp}\approx19.4\%\), far above the counting-noise floor (~2.86%). Its residual contains sharp, repeatable Bragg features rather than only background error, so at least one additional crystalline component or a second closely related MgWO₄ metric is required. I’m separating those residual reflections now and testing chemically plausible candidates quantitatively.

The residual reflections are now explained by three phases: wolframite MgWO₄, monoclinic WO₃, and cubic MgO. Their independent diagnostic lines—including the WO₃ triplet near 23.4–24.7° and MgO lines near 43.2° and 62.5°—reduce \(R_\mathrm{wp}\) from 19.4% to 10.2%. I’m refining the remaining specimen and phase-specific effects and checking whether the fractions remain stable.

File: results/experimental-eval/divalent-tungstates-PG15/development/framework-documents-only/unassessed/fwaccess-docs-exp-case-008-r2/run/messages.log
I’ll inspect the pattern, metadata, and the provided tungstate guidance first, then use the local indexing/database and GSAS-II tooling to identify and refine all defensible crystalline phases. I’ll preserve the final refinement project and verify every submitted artifact against it.

The chemistry is MnO + WO₃ at 900 °C, so MnWO₄ is an obvious hypothesis, but I’m treating it only as a candidate: the high raw background and unknown specimen/profile effects can conceal residual oxide or secondary manganese tungstates. I’m now mapping the local reference-search and GSAS-II interfaces and extracting the observed peak inventory before committing to phases.

The first library-wide screen is still running. Early parsing warnings are confined to some defective oxide references; they do not affect the primary Mn–W–O candidates, and I’ll reject any structurally invalid source rather than letting it enter refinement.

The observed peak set is already strongly diagnostic: the MnWO₄ reference gives a single-phase correlation of 0.882, more than twice any oxide candidate, and accounts for the dominant reflections from 15.7° through 98°. I’m moving to whole-pattern refinement now; the key test is whether a one-phase wolframite model leaves coherent Bragg residuals that justify a second phase.

A one-phase MnWO₄ Rietveld model has reached Rwp ≈ 6.4% over all 8,301 points and refines to the ambient wolframite cell (about 4.8303 × 5.7561 × 4.9956 Å, β ≈ 91.219°). That is strong phase evidence, but it is not yet at the Poisson limit. I’ve also caught two model-quality issues—an exact duplicate scale parameter and an unconstrained negative roughness term—so those will be removed before judging residual peaks or fractions.

File: results/experimental-eval/divalent-tungstates-PG15/development/framework-documents-only/unassessed/fwaccess-docs-exp-case-009-r2/run/messages.log
I’ll inspect the pattern, metadata, and the provided tungstate guidance first, then identify candidate phases and refine them in GSAS-II. I’ll keep the final artifacts tied to the same saved `final.gpx` and verify that the exported CIFs, fractions, and profile are internally consistent.

The chemistry is a 1:1 Mn:W firing at 900 °C, so MnWO₄ is the principal expectation, but the instructions explicitly allow residual Mn oxides/WO₃ and off-stoichiometric phases. I’m treating that as a hypothesis only: the decisive checks will be peak positions, unmatched intensity, and whether added phases remain stable in a joint refinement.

The observed peak set matches wolframite MnWO₄ throughout the scan (including the distinctive 30.07/30.53° doublet and many weaker high-angle lines). I do not yet see the strong diagnostic lines expected for Mn₃O₄, MnO, Mn₂O₃, WO₃, or Mn₃WO₆; I’ll now quantify that by fitting MnWO₄ first and interrogating the residual for any coherent second-phase peaks.

File: results/experimental-eval/divalent-tungstates-PG15/development/framework-documents-only/unassessed/fwaccess-docs-exp-case-010-r1/run/messages.log
I’ll inspect the measurement metadata, pattern format, and the supplied diffraction-analysis guidance first. Then I’ll identify candidate phases, build/refine them in GSAS-II, and verify that every submitted file is reproducible from the final project.

The chemistry points to manganese–tungsten oxides, but at 500 °C the scan could contain MnWO₄, unreacted WO₃/Mn₂O₃, or intermediate Mn–W–O phases. I’m treating phase count as an inference problem and will use the full profile—not precursor plausibility alone—to distinguish them.

Peak positions now give a coherent first model: triclinic WO₃ dominates, while the non-WO₃ lines near 33.3, 38.5, 45.1, 49.6, 55.1, and 66.0° are consistent with α‑Mn₂O₃. MnWO₄’s diagnostic 15.5/18.5/30.0° peaks are absent. I’m moving to whole-pattern refinement to test whether those two precursor phases fully explain the scan and to discriminate the closely related WO₃ and Mn₂O₃ reference models.

The first full-profile trial is still refining; the 8,301-point scan and low-symmetry WO₃ model make each profile iteration relatively expensive. I’m retaining intermediate projects so a numerically lower residual can be checked against physically sensible cells, phase scales, and peak-shape terms.

The physical bounds exposed an important issue: the first triclinic reference only reached ~28.6% Rwp when it could no longer compensate with an implausible 7.3 mm specimen displacement. That means its apparent 11% fit was not trustworthy. I’m comparing the alternative low-temperature WO₃ settings under the same constraints before adding Mn₂O₃.

The cubic Mn₂O₃ trial did not converge to a useful mixture (36.8% Rwp), so I’m not accepting its nominal 39% fraction. The orthorhombic α‑Mn₂O₃ and conventional monoclinic WO₃ refinements are still running; those are the structurally better-founded alternatives.

The two-phase model is now chemically and crystallographically coherent: adding orthorhombic α‑Mn₂O₃ drops Rwp from 10.75% to 6.51%, with an initial crystalline fraction near 71.5% WO₃ / 28.5% Mn₂O₃. Remaining residuals are mostly positive/negative peak pairs, indicating that the WO₃ lattice symmetry or anisotropic broadening—not another obvious chemistry—is still imperfect. I’m testing whether the lower-symmetry triclinic WO₃ model resolves those split positions.

The triclinic competition test is computationally heavier because it adds six independent cell metrics and hundreds of overlapping reflections. The key acceptance criterion is whether it takes substantial WO₃ scale while lowering Rwp; a tiny scale or no improvement will rule it out as overfitting.

The lower-symmetry test converged to a nearly monoclinic metric and did not beat the two-phase monoclinic fit, so the apparent extra splitting is not compelling evidence for a separate WO₃ polymorph. I’m now testing the specimen effects that change intensities and widths—preferred orientation, surface roughness, and anisotropic strain—before refining atomic coordinates.

The stable replay model gives 7.80% Rwp and repeats unchanged on rerun. Preferred orientation is negligible (March ratios remain within ~2% of 1). Physically plausible refinements favor polarization ≈0.82, stronger Lorentzian broadening, and phase-dependent strain/size; unconstrained surface roughness and Caglioti terms run to nonphysical values, so I’m excluding those.

I’ve narrowed the pattern to monoclinic WO₃ plus orthorhombic α‑Mn₂O₃, with the crystalline split near 72:28. I’m now completing the coupled refinement and checking that the saved GSAS-II project reproduces the exported CIFs, fractions, and profile exactly.

The combined profile model is stable at Rwp 7.26% and shifts the crystalline fraction to 73.4% WO₃ / 26.6% Mn₂O₃. The remaining strongest mismatch is intensity rather than peak position, so I’m testing only small, symmetry-preserving coordinate adjustments against the literature starting structures; I’ll retain them only if the geometry and replay check remain sound.

File: results/experimental-eval/divalent-tungstates-PG15/development/framework-documents-only/unassessed/fwaccess-docs-exp-case-013-r1/run/codex-stderr.log
2026-11-09T07:06:43.670892Z ERROR codex_core::tools::router: error=apply_patch verification failed: invalid patch: multiple operations target <RAW_ARCHIVE>/results/experimental-eval/divalent-tungstates-PG15/pxrd-pg15-fwaccess-docs-20261109/attempts/fwaccess-docs-exp-case-013-r1/workspace/.tmp/scan_raspite_po.py

File: results/experimental-eval/divalent-tungstates-PG15/development/framework-documents-only/unassessed/fwaccess-docs-exp-case-013-r1/run/messages.log
I’ll inspect the pattern, metadata, and the supplied divalent-tungstate notes first, then identify candidate phases and build/refine the final model in GSAS-II. I’ll keep the exported CIFs, profile, fractions, and statistics tied to the submitted `final.gpx`.

The chemical inventory is Pb–W–O at 500 °C, so the main hypotheses are PbWO₄ plus residual PbO/WO₃ or a lead–tungsten oxide intermediate. I’m now extracting peak positions and checking which crystallographic/reference tools are actually available before committing to a phase set.

The peak assignments now strongly support three crystalline phases: scheelite PbWO₄, orthorhombic massicot PbO, and a room-temperature WO₃ polymorph. Several PbO peaks (29.35, 30.62, 38.12, 49.49, 53.38, 56.29°) form an especially specific match. I’m screening the competing WO₃ and PbWO₄ references by whole-pattern GSAS-II refinements next.

The first whole-pattern fits confirm the three-phase base model at roughly 0.79 PbWO₄ / 0.10 PbO / 0.11 WO₃ by mass, but they leave a real crystalline peak near 25.91° and a correlated set near 27.9, 31.0, 36, and 44.8°. I’m testing whether this is a minor monoclinic PbWO₄ polymorph (raspite) rather than forcing those peaks into background or broadening terms.

The raspite test is not supporting a fourth PbWO₄ polymorph: its scale collapses toward zero when the main phases are allowed to settle. I’m instead correlating the unexplained reflections against the full Pb–W–O/Pb–O/W–O reference subset, which should distinguish a genuine minor phase from preferred-orientation and profile residuals.

The residual search identifies a second PbO polymorph—tetragonal litharge—as the only chemically plausible addition with a broad, multi-peak improvement; it refines to about 2–3 wt%. Tests of raspite and WO₂ collapse to zero unless artificially shifted, while reduced W oxides only trade against existing WO₃ peaks. I’m now refining the four-phase model with bounded instrumental, size, strain, and specimen terms so phase selection is judged against a physically stable profile.

The bounded profile refinement shows why unconstrained fits were misleading: massicot broadening ran to limits and absorbed neighboring peaks, inflating its fraction. I’m keeping phase selection separate from broadening and testing the one remaining alternative—strongly textured raspite—because that is the only model that could jointly explain the 25.91° and 31.05° reflections without invoking chemically implausible reduction products.

The dominant scheelite PbWO₄, massicot PbO, monoclinic WO₃, and minor litharge PbO model is well supported, but one residual cluster near 25.9–31.1° still needs checking. I’m screening plausible lead carbonate/hydrate structures now, then I’ll lock the phase set and refine a constrained, physically stable GSAS-II model for the deliverables.

The carbonate references do not naturally explain the residual: cerussite would require a stronger unobserved peak near 25.1°, and the basic carbonates predict conspicuous low-angle lines that are absent. A broader one-at-a-time GSAS-II phase screen is running; preliminary improvements from some Pb–O entries appear to be profile proxies, so I’m checking whether they add a coherent full-pattern fingerprint before accepting any phase.

Le Bail intensity extraction confirms that the 25.9° and 31.0° features are not merely wrong atomic intensities in the four-phase model; they require an additional reflection set. Raspite PbWO₄ remains chemically attractive because its strongest line overlaps WO₃ near 24.6° while its next lines land near those residuals, so I’m retesting it with the broad nanocrystalline profile that the data demand, alongside reduced tungsten oxides.

File: results/experimental-eval/divalent-tungstates-PG15/development/framework-documents-only/unassessed/fwaccess-docs-exp-case-014-r1/run/codex-stderr.log
2026-11-09T06:48:34.417824Z ERROR codex_core::tools::router: error=unable to locate image at `<RAW_ARCHIVE>/results/experimental-eval/divalent-tungstates-PG15/pxrd-pg15-fwaccess-docs-20261109/attempts/fwaccess-docs-exp-case-014-r1/workspace/.tmp/sr3wo6_best_fit.png`: No such file or directory (os error 2)

File: results/experimental-eval/divalent-tungstates-PG15/development/framework-documents-only/unassessed/fwaccess-docs-exp-case-014-r1/run/messages.log
I’ll inspect the pattern, metadata, and the frozen framework notes first, then identify candidate phases and refine them against the data in GSAS-II. I’ll preserve a reproducible project and validate that every submitted fraction/profile comes directly from that final project.

The chemistry makes SrWO₄ the obvious principal candidate, but the task explicitly allows residual SrCO₃/WO₃ and intermediate strontium tungstates. I’m now extracting peak positions and checking the local filtered structure library so the phase inventory is driven by the entire pattern, not just the strongest lines.

Peak positions now show a consistent specimen-displacement/cell-strain trend for scheelite SrWO₄ across 18–95° 2θ. The remaining triplet near 23.5–24.7° and its higher-angle companions are characteristic of monoclinic WO₃; I’m screening all local WO₃ references in actual GSAS-II refinements to distinguish the closely related polymorph/settings and to test whether any third phase is warranted.

The candidate screen is computationally heavier than a stick-pattern match because each trial is being refined through background, phase scales, specimen shift, cells, and phase broadening. Three WO₃ references have finished; the remaining closely related cells are still converging. I’m keeping the instrument profile fixed during this comparison to prevent it from masking a wrong phase choice.

The residual pattern resolves into a chemically coherent third component: cubic SrO. Its reflections coincide with the otherwise unexplained series near 30.2, 35.3, 50.2, 59.6, 62.5, 73.8, 83.9, and 94.1°. That gives the expected partial-reaction inventory—SrWO₄ plus paired residual/decomposition products WO₃ and SrO—so I’m testing the full three-phase model now.

The local library lacks Sr₃WO₆ itself, but it contains two independent isostructural parents: Ca₃WO₆ and Sr₃UO₆ match at 0.014 normalized coordinate RMS. I’ve generated Sr/W-substituted P2₁/c models from both lineages and bracketed the expected Sr-expanded cell; this is the most plausible explanation for the residual cluster, and it provides a defensible analogue-derived structure rather than an unconstrained indexing fit.

All six analogue-derived Sr₃WO₆ trials imported successfully after preserving the parent P2₁/n setting. They are still refining because the added monoclinic cell introduces four lattice variables; I’m comparing both parent lineages and several starting volumes so the result is not an artifact of one starting model.

The Sr₃WO₆ model lowers Rwp, but its Bragg residual remains high enough that I’m treating it as provisional. A more controlled add-phase test is now starting from the same converged SrWO₄+WO₃ project for every candidate; this removes the large start-model bias seen in the first screens and directly compares Sr₃WO₆ against the available Sr₃W₂O₉ model.

The controlled comparison favors monoclinic Sr₃W₂O₉ over Sr₃WO₆ (Rwp 16.26% versus 17.10–17.69%), with a physical crystallite size and much stronger coverage of the 22.1°, 29.8°, and 32.6° residual peaks. I’m proceeding with SrWO₄ + WO₃ + Sr₃W₂O₉ and now refining the angle-dependent intensity bias, instrumental profile, and phase-specific size/strain in separate stages.

The profile refinement is still running through the joint broadening stage. Each stage is saved independently, so I can reject any unphysical minimum (for example, negative width terms or implausible roughness) rather than accepting a lower Rwp blindly.

The first correction is decisive and physical: Suortti surface roughness lowers Rwp from 16.26% to 14.39% with \(A=0.148\), \(B=0.231\). Later unconstrained width refinement tried negative U/X and negative roughness, so I’m rejecting those minima. I’ll continue from the physical roughness checkpoint with bounded, one-at-a-time profile terms and then test phase texture/coordinates.

A residual-library search supports one more check: Sr₃WO₆ is the strongest match to peaks left outside the three-phase calculation, while SrO and the monoclinic SrWO₄ polymorph are weaker alternatives. I’m testing each as a fourth phase from the identical physical three-phase checkpoint; only a stable nonzero scale, physical size/cell, and broad multi-peak improvement will justify inclusion.

The fourth-phase test is discriminating: monoclinic SrWO₄ refines to zero, and SrO only survives by collapsing to a 4.5 nm size, so both are rejected. An Sr₃WO₆ analogue retains 4.3 wt%, a 0.162 µm size, a stable monoclinic cell, and lowers Rwp to 13.99%; I’m retaining it provisionally and now screening March–Dollase texture axis-by-axis for each accepted phase.

The phase identification is converging on four crystalline components: dominant scheelite SrWO₄, residual WO₃, Sr₃W₂O₉, and a tentative low-level Sr₃WO₆-like phase. I’m now finishing model-selection checks—especially preferred orientation and coordinate stability—before freezing the physically defensible refinement and exporting the required files.

The orientation refinements for the two minor phases hit a resource limit when launched ten at once; no scientific result was lost. I’m rerunning them in smaller batches, then I’ll retain texture only if it produces a reproducible, nontrivial improvement.

A strong, physically plausible March–Dollase correction emerges specifically for Sr₃W₂O₉ along [111] (ratio ≈2.16), lowering Rwp from 13.99% to 13.57%; the other phases’ texture tests were negligible or unstable. I’m testing atomic-coordinate freedom phase-by-phase now, with each trial starting from that same checkpoint so an apparent gain cannot leak in from unrelated parameters.

The coordinate trials are still refining; the extra time is expected because the WO₃ and ternary phases have many independent atomic positions. I’ll reject any nominal fit gain that creates implausible W–O/Sr–O distances or poorly determined parameters.

The unconstrained coordinate trials confirmed the guardrail was necessary: only the SrWO₄ oxygen coordinate converged to sensible tetrahedra (W–O ≈1.79 Å). Coordinate freedom in WO₃ and the two minor ternaries produced sub-ångström contacts, so those changes are rejected. Jointly moving all four unit cells is also mildly unstable; I’m isolating cell and line-broadening terms one phase at a time.
