Repository: sache07/verifiable-pxrd

# divalent-tungstates-PG15 results

The full expanded-manuscript release is indexed in [RELEASE.md](RELEASE.md): five
main conditions, phase-recovery follow-ups, Sol-high/Opus comparisons, and historical
development records. See the [reproduction guide](../../../docs/MULTIPHASE.md) for
all-condition analyses and independent replay.

The original baseline-versus-evolved comparison below contains two 45-attempt
panels on the 15 measured scans in [`pxrd-bench/divalent-tungstates-PG15`](../../../pxrd-bench/divalent-tungstates-PG15/README.md), with three independent attempts per scan:
- **`baseline/`:** GPT-5.6 Sol at Max reasoning effort, using the plain P0 prompt.

File: results/experimental-eval/divalent-tungstates-PG15/development/october-v6-v8/attempts/v6-exp-case-003-r1/run/messages.log
I’ll inspect the measurement metadata, pattern, and the supplied refinement utilities first, then establish candidate phases and build the GSAS-II model with branch-safe checkpoints. I’ll keep structural identification and quantitative fractions conditional on full-pattern evidence and the required audits.

The chemical context is CaCO₃ + WO₃ heated at 500 °C, so Ca–W–O reaction products and residual precursors are plausible, but I won’t assume them. The next pass will extract the observed peak inventory and inspect the available indexing/database and GSAS-II interfaces so candidates are tested against the entire pattern.

Peak positions already separate into at least three coherent families: a monoclinic-WO₃-like triplet near 23–25°, a scheelite-like CaWO₄ family, and a calcite-like family including 29.71°, 43.47°, 47.52°, and 48.53°. I’m now testing the relevant polymorphs and alternate Ca–W–O structures rather than assigning those families from one peak apiece.

The candidate audits reject the malformed monoclinic WO₃ entry with 1.57 Å O–O contacts; a valid equivalent-setting P2₁/c model (COD 2311041) is available. Calcite and tetragonal scheelite models pass the occupancy/contact checks. I’m creating the first stable three-phase project now and will compare WO₃ symmetry and alternative Ca–W–O/CaCO₃ structures under the same nuisance model.

The first refinement exposed and fixed an exact scale degeneracy (the global histogram scale had been free alongside all phase scales). With that removed, the three-phase model is stable and already lowers Rwp from 18.93% to 15.12% before profile refinement; cell shifts are modest, and all three scales remain positive. I’m running the matched replacement and leave-one-out branches now, with stricter repeated convergence before judging them.

The converged minimal preferred branch reaches Rwp = 12.80% with positive conditional fractions of roughly 7.6% CaWO₄, 54.7% WO₃, and 37.7% calcite. The largest residuals sit on already modeled peak families, which points to profile/intensity-envelope refinement rather than an obvious missing phase; the alternative-symmetry branches are still running.

The WO₃ discrimination is now clear across the full range: P2₁/c gives 12.80% Rwp, while triclinic P‑1 stalls at 14.48% with poorer low/mid-angle behavior, Pnma gives 26.22%, and the small-cell P2₁/c polymorph gives 44.55%. The valid P2₁/c precursor structure is therefore strongly preferred; Ca–W–O and carbonate replacements are next.

All three phases have matched leave-one-out support: removing CaWO₄ raises Rwp to 16.77%, removing calcite to 18.00%, and removing WO₃ to 48.05%, with degradation across multiple angular regions. Monoclinic CaWO₄, Ca₃WO₆, and aragonite either collapse to zero scale or become unstable. The three-phase inventory is therefore fixed for profile-model selection; I’m now applying the required zero/displacement branch test from the stable baseline.

The angular test selects specimen displacement alone (−494 µm, Rwp = 12.753%); zero-only is slightly worse, while the nominally lower joint fit is rejected because zero and displacement correlate at 0.9997. Visual inspection shows phase-dependent peak widths—especially broader CaWO₄—so I’m screening global width terms and envelope alternatives before allowing phase-specific size/strain.

Global profile screening strongly favors a positive Lorentzian X term: it lowers Rwp from 12.753% to 9.845% with improvement in every angular region and no high parameter correlations. U and Y help less; V is rejected as 95.3% correlated with W. I’m finishing the polarization/roughness/asymmetry comparisons, then I’ll test phase size and strain from the best global branch.

CaWO₄ broadening is independently supported by both models: isotropic size gives the better fit (Rwp = 8.924%, about 46 nm) and isotropic microstrain gives 9.206% (about 10,400 µstrain), each improving multiple regions without correlations. I’ll carry both into a matched joint test only after checking WO₃ and calcite independently, as required.

After accepting CaWO₄ size broadening, both WO₃ size and strain become reproducibly supported; strain is the better single term (Rwp = 8.314%, ~3,900 µstrain), while calcite size runs to the upper bound and calcite strain becomes negative, so both calcite terms are rejected. The CaWO₄ size+strain joint branch also yields negative strain and is rejected. I’m now testing WO₃ size+strain jointly and then rechecking global/envelope terms from that mature state.

The mature envelope comparison now changes the conclusion: positive Suortti roughness B is best (Rwp = 7.828%, improvement in all five regions), outperforming refined polarization (8.045%). Extra U/V/Y terms give only tiny gains with negative coefficients; axial divergence is 98.2% correlated with displacement. I’m retaining only roughness B and screening simple March–Dollase axes phase-by-phase.

The texture branches have finished. I’m checking whether any orientation term improves several independent reflection regions enough to justify the added parameter; then I’ll lock the nuisance model before refining atomic coordinates.

Calcite shows the only defensible orientation effect: a mild [001] March–Dollase term improves the 25–40°, 60–80°, and 80–100° regions (Rwp 7.828→7.744%, coefficient 0.918). The other axes give only marginal or localized gains, so I’m carrying just this one term into structural-coordinate tests.

The first structural test is informative: calcite’s oxygen shift is negligible, and unconstrained WO₃ tungsten coordinates lower Rwp substantially but oscillate with a 98.7% correlation between the two W y-displacements, so that branch is not acceptable. I’m testing the chemically natural antisymmetric W displacement mode that removes that degeneracy, while auditing the small scheelite oxygen shift for geometry.

The antisymmetric WO₃ W mode converged cleanly and passed the geometry audit, lowering Rwp from 7.744% to 7.446% with benefits across 25–100°. I’m now checking whether the weaker scheelite/calcite coordinate adjustments remain supported once that dominant structural correction is present.

The WO₃ oxygen-coordinate branch is nonconvergent, and grouped ADPs refine to an unphysical negative oxygen value with a 96% scale/envelope correlation; both are rejected. Since the source CIF omitted WO₃ displacement factors entirely, I’ll use small fixed positive room-temperature values (W 0.005, O 0.010 Å²) and then re-test the competing envelope/profile terms.

The angular re-test is still running through matched zero-only, displacement-only, and joint branches. This is the expected longer pass because each branch restores cells, scales, background, profile, microstructure, and texture in stages before comparison.

The angular comparison retained displacement-only; the joint correction was rejected at 99.97% Zero/Shift correlation. I’m now repeating the global profile/envelope screen against the updated structures and fixed positive WO₃ ADPs, including Gaussian/Lorentzian alternatives, polarization, axial divergence, and roughness.

The re-screen is confirming that most added profile terms are either negligible or correlated; axial divergence is especially correlated with displacement and is rejected. The remaining question is whether CaWO₄ size and WO₃ strain are each independently supported after the structural update, which the current matched branches are testing.

I found an important modeling detail: GSAS-II’s fixed default size/strain values are not mathematically zero. I rebuilt a true no-microstructure baseline (10 μm size, 1 με strain) and am rerunning all six independent phase/term tests from that common state, so retained broadening will be genuinely evidence-based.

From the corrected blank baseline, CaWO₄ size (about 49 nm) and CaWO₄ strain each independently improve the complete pattern; WO₃ size and calcite terms do not. I’m now adding candidates one at a time after retaining the stronger CaWO₄ size term, as required before considering any joint broadening model.

The clean microstructure sequence now supports a parsimonious model: CaWO₄ size ≈44 nm plus ≈4300 με strain, and WO₃ ≈4265 με strain. WO₃ size collapses to the no-effect limit; calcite broadening is not independently supported. I’m doing the required final profile/envelope and texture pass from this corrected state.

The final profile pass exposed an exact competing explanation: a positive global Lorentzian \(Y\) term gives the same fit as assigning a common strain offset to calcite and shifting the other phase strains. Because calcite strain failed its independent test, I’m carrying the smaller global-\(Y\) model and will explicitly report that absolute microstrain values are instrument-model dependent.

No additional texture term survives: the best WO₃ axis is only 0.75% from random and trades a clear low-angle worsening for mid-angle gains. I’m retaining only the mild calcite [001] term and now performing matched leave-one-out tests on every optional term in the proposed final model.

Every retained optional term degrades the matched fit when removed; the largest penalties are roughness, WO₃ strain, instrument \(X\), and CaWO₄ size. The mature structural-alternative retest is now running—same complete nuisance model, one replacement at a time—so candidate rejection will not depend on the earlier coarse profile.

The replacement pass is taking longer because several incorrect cells require repeated damped cycles before they can be rejected cleanly. The source project remains untouched; each branch started from its own saved mature baseline and will be judged on convergence, positive scale, and full-range residuals.

One WO₃ alternative exposed an importer defect: its CIF uses charged type tokens (`W+`, `O-`), which GSAS-II silently converted to hydrogen. I’m treating that imported branch as malformed, making a charge-neutral token-only copy (`W`, `O`), auditing it, and rerunning the replacement so the cell family gets a fair test.

The only positive fourth-phase scale was trace aragonite (~0.74 wt%, 3.7σ), but all of its strongest lines overlap existing WO₃/calcite reflections and most χ² gain occurs outside those peaks. It fails the required multi-unique-peak test, so I’m not reporting it as a phase; the three-phase fractions remain conditional on modeled crystalline material.

The final angular replay again retains displacement-only; the lower-Rwp joint branch is rejected at 99.97% correlation. The phase/profile model is now frozen. I’m generating the final GPX, CIFs, profile table, normalized fractions, and audit-ready report from that exact saved state.

The required artifacts are written. The final GPX passes convergence, profile regeneration, and positive total-width checks; all three CIFs pass composition/occupancy/contact audits. I’m doing the last cross-file readback now, including recomputing fractions from `final.gpx` and checking every `fit.csv` value.

Completed the three-phase refinement:

| Phase | Weight fraction |
|---|---:|
| Monoclinic γ-WO₃, P 21/c | 56.81 ± 0.16 wt% |
| Calcite CaCO₃, R -3 c | 30.88 ± 0.20 wt% |
| Scheelite CaWO₄, I 41/a | 12.30 ± 0.11 wt% |

Final fit: Rwp 7.451%, Rp 5.426%, GOF 3.118. Fractions are normalized over modeled crystalline material only. Trace aragonite remains unconfirmed because its possible contribution lacks unique-peak support.

Outputs:

- [result.json](<ATTEMPT_WORKSPACE>/result.json)
- [report.md](<ATTEMPT_WORKSPACE>/report.md)
- [fit.csv](<ATTEMPT_WORKSPACE>/fit.csv)
- [final.gpx](<ATTEMPT_WORKSPACE>/final.gpx)
- [CaWO₄ CIF](<ATTEMPT_WORKSPACE>/phase_CaWO4_scheelite.cif)
- [WO₃ CIF](<ATTEMPT_WORKSPACE>/phase_WO3_monoclinic.cif)
- [CaCO₃ CIF](<ATTEMPT_WORKSPACE>/phase_CaCO3_calcite.cif)

GPX, CIF, profile-regeneration, and submission audits passed.

File: results/experimental-eval/divalent-tungstates-PG15/development/october-v6-v8/attempts/v6-exp-case-003-r2/run/messages.log
I’ll inspect the measurement metadata, pattern, and the supplied PXRD/GSAS-II helper tooling first. Then I’ll screen phase candidates, audit atomistic models, refine competing complete-pattern models with rollback points, and validate all exported deliverables against the final project.

The chemistry points to calcium tungstate formation from CaCO₃ and WO₃, but at 500 °C unreacted precursor or polymorphs remain plausible. I’m treating that only as a prior: I’ll first extract peak positions and intensity families from the full 10–100° scan, then test actual structure models rather than assigning phases from formula alone.

The peak families separate cleanly into three chemically plausible components: monoclinic WO₃ gives the dominant 23–25° triplet, scheelite CaWO₄ contributes its 18.9/29.0/31.7/34.5° sequence, and calcite-like CaCO₃ accounts for 29.7/39.7/43.5/48.5° and higher-angle lines. I’ll now compare same-composition structural alternatives and quantify whether each earns independent full-pattern support.

The first three-phase refinement gives positive, independently supported scales for all three phases (about 53% WO₃, 7% CaWO₄, 40% CaCO₃ before profile optimization). Its Rwp is still ~29%, mainly because only background, scales, cells, and angular offset were allowed; this is a screening model, not the final result. The fitted common offset is large (~+0.319°), consistent with the uniform peak displacement seen during screening. I’m now holding that nuisance treatment identical while testing WO₃ and carbonate/tungstate polymorph alternatives.

The structural screening rejects monoclinic CaWO₄ (its refined scale collapses) and the alternate WO₃ cells (Rwp degrades by roughly 6–18 absolute points). Scheelite CaWO₄ and the room-temperature monoclinic WO₃ diffraction family are therefore well supported. Two CaCO₃ models remain numerically close at this deliberately minimal stage—ambient calcite and a monoclinic high-pressure topology—so I’m carrying both into the same profile refinement rather than deciding from chemistry alone.

The profile screen shows that a single Lorentzian sec θ term is the dominant necessary broadening correction (Rwp falls from 29.38% to 11.82%). Adding a positive Gaussian U term gives a further material improvement to 11.52% without the severe correlations seen for X+Z (99.9%) or X+Y (92.2%); those correlated branches are being rejected. I’m now testing whether any third global term is genuinely needed and rerunning the near-tied structural alternatives under this mature profile model.

The selected compact global profile remains X+U. Additional V, W, or polarization changes Rwp by only 0.03, 0.02, and 0.005 points respectively; W also refines slightly negative, while multi-Lorentzian variants are strongly correlated. Those terms do not meet the stability/materiality test. The two mature structural-alternative refinements are still converging because their lower symmetry creates substantially more reflections; I’m letting those complete before phase-specific broadening tests.

The mature comparison reverses the initial WO₃ ranking: valid triclinic γ-WO₃ (P −1) reaches Rwp 9.59%, a decisive ~1.9-point improvement over the higher-symmetry monoclinic approximation, with plausible geometry and no CIF-audit flags. I’m adopting the triclinic model. Ambient calcite remains preferred; the monoclinic carbonate alternative is slightly worse and fails the shift/esd stability criterion. I’ll now rerun the mandated angular competition on the updated phase inventory, then test phase-specific size/strain one phase at a time.

The updated angular helper is taking longer because the triclinic phase generates a denser reflection list, but it is progressing through the prescribed zero-only, displacement-only, and joint branches. The current best project remains safely saved as `mature-wo3-2106293.gpx`, so any unstable angular branch will be discarded automatically.

No branch result has been emitted yet because the command’s output is buffered through the final summary, but the process is active. I’m preserving this full comparison rather than interrupting it, since zero/displacement correlation directly affects every refined lattice parameter and is one of the required integrity checks.

The helper is exercising its worst-case restore-and-reconverge loop rather than hanging: each angular branch can require up to 29 full refinements, and the triclinic reflection set makes each pass expensive. The stable zero-only project and all temporary branch files are already on disk; I’m continuing until the helper reports the correlation and selected branch.

The angular competition selected specimen displacement alone (−502 µm) over zero offset: Rwp improves from 9.593% to 9.548%, while the joint model is rejected at 99.97% Zero/Shift correlation. Six matched phase-broadening branches are now running—size and microstrain independently for each of WO₃, CaWO₄, and CaCO₃. Only positive, stable terms with whole-pattern benefit will survive.

The six branches are CPU-bound in parallel rather than stalled; output is buffered until each reaches its summary. This is the expensive part of the integrity sequence because each candidate is reconverged against all 8,293 points with the full triclinic reflection list. The pre-branch project remains unchanged and recoverable.

The first completed branches are decisive: WO₃ strain gives no improvement and is rejected; CaCO₃ strain runs negative and unstable and is rejected. CaWO₄ microstrain is positive (~11,800 µstrain), stable, and lowers Rwp from 9.548% to 8.832%, so it is provisionally retained pending the matched CaWO₄ size result and a later remove-one-term check.

The matched size branch wins for CaWO₄: an isotropic coherent-domain size of ~43 nm lowers Rwp to 8.51%, outperforming its microstrain-only model (8.83%). WO₃ and CaCO₃ size both run into the 10 µm upper boundary and remain unstable, so they are rejected. I’m reconverging the retained CaWO₄-size state before testing the allowed joint size/strain model and rechecking previously rejected terms from this new baseline.

The retained size parameter is nonlinear and is converging more slowly than the linear profile terms, but the branch remains finite and positive. I’m waiting for the shift/esd threshold rather than accepting the earlier 8.51% snapshot with a 0.18 maximum shift/esd.

The damped/tighter convergence run succeeded: the retained model is now stable at max shift/esd 0.026, Rwp 8.489%, with CaWO₄ size 43.6 nm. I’m now performing the required post-acceptance retest: CaWO₄ size+strain jointly, plus both size and strain again for WO₃ and CaCO₃ from this updated baseline.

The joint CaWO₄ size+strain branch is rejected: strain flips negative (−2,984 µstrain), so the small Rwp gain is nonphysical. CaCO₃ size again lands at the 10 µm boundary and becomes numerically singular. Thus the current retained microstructure remains CaWO₄ size alone; the remaining retests are still converging.

The updated baseline changes the WO₃ conclusion: once CaWO₄ size broadening is modeled, both WO₃ microstrain and size become independently supported. WO₃ size is better (Rwp 7.959%, ~105 nm) than strain-only (8.051%, ~4,120 µstrain), and both are stable. I’m retaining WO₃ size provisionally, testing the permitted joint size+strain model, and repeating the other phase-width tests from that state.

The second retest confirms that CaCO₃ width terms are unsupported and CaWO₄ strain again becomes negative when added to its retained size. The remaining decision is whether WO₃ needs size alone or size+strain; that joint nonlinear branch is still converging.

The WO₃ joint size+strain model is positive and stable (136 nm, 2,129 µstrain) and improves multiple angular regions, so it is now the leading microstructure model at Rwp 7.926%. I’ve started one-parameter March–Dollase tests on the three principal WO₃ axial families, CaWO₄ (112), and calcite (104); these directly target the remaining intensity-envelope residuals.

Texture screening finds one clear effect: calcite (104) March–Dollase refines to 0.767 and lowers Rwp by 0.138 points, consistent with the selectively underpredicted calcite main line; it is retained. WO₃ axial corrections stay within ~0.7% of random orientation and CaWO₄ texture gives only a small gain. I’m retesting those and the unretained width terms after adding the calcite texture, as required before freezing the nuisance model.

After calcite texture is included, calcite size remains a null parameter (no Rwp gain, poor shift/esd), confirming it should stay out. The other four matched retests are still CPU-bound; all are working from the saved calcite-texture baseline, so no provisional branch can contaminate the selected state.

The post-texture retest rejects all added strain/size terms for CaCO₃ and added strain for CaWO₄. CaWO₄ (112) texture is small in Rwp terms (−0.014) but stable, physically sizable (MD = 1.26), and improves more than one angular region, so I’m retaining it provisionally. I’m now testing whether phase coordinates—not more profile terms—explain the remaining relative-intensity residuals.

Coordinate tests are discriminating cleanly so far: calcite O does nothing and is rejected. Refining the three independent scheelite O coordinates lowers Rwp by 0.043 and largely removes the apparent CaWO₄ texture (MD moves from 1.26 to 1.09), suggesting the intensity mismatch is structural rather than preferred orientation. I’ll audit the refined geometry before deciding; the heavier WO₃ W-coordinate branch is still converging.

The phase inventory is now well supported: triclinic WO₃, scheelite CaWO₄, and calcite. I’m finishing the matched profile-model checks and rollback tests now; a coordinate-refinement branch improved Rwp but remained numerically unstable, so I’m keeping the chemically sound fixed-coordinate structures unless a smaller stable branch survives.

The physically plausible baseline converges at Rwp ≈ 7.77% with positive fractions for all three phases. Before freezing it, I’m explicitly removing each optional broadening/texture term in matched copies and checking that no simpler envelope or instrumental model explains the same residuals.

All seven competing profile branches are running from the same saved baseline (V, W, Y, Z, polarization, and one-/two-parameter roughness). The coordinate branch has been rejected provisionally because repeated damped refinements still gave a maximum shift/esd around 0.56; its lower Rwp is therefore not admissible evidence.

One branch has already failed the acceptance criteria: adding Z is 99.81% correlated with the retained Lorentzian X term and does not materially improve the fit. The remaining branches are slower because each is being fully reconverged, but they are isolated copies and the accepted baseline remains untouched.

A second extra-width term is also being rejected: Y refines negative and is strongly entangled with crystallite size/X, despite only a 0.011-point Rwp change. This reinforces the intended minimal global U+X profile rather than adding a nonphysical degree of freedom.

The two-parameter roughness model is decisively inadmissible: its parameters are essentially 100% correlated, one refines to an unphysical negative value, and the Hessian becomes singular. I’m waiting for the one-parameter roughness and remaining single-term controls to complete before launching the faster leave-one-out checks.

The one-parameter Suortti roughness branch is stable and physically signed (B = 0.0342), improving Rwp from 7.773% to 7.565%; it clearly outperforms refined polarization. I’m promoting that envelope model and rebuilding the phase-specific broadening/texture sequence from it, so the final fractions are not inherited from a superseded profile assumption.

The roughness-only baseline (with all phase broadening and texture removed) is stable at Rwp 9.609%. Six identical one-term tests are now isolating size versus strain for every phase; this is the key control for deciding which broadening terms genuinely belong to a phase rather than compensating globally.

The independent tests already separate the main effects: CaWO₄ size is much better than CaWO₄ strain (Rwp 8.820% versus 9.064%), while calcite size runs to the 10 μm no-broadening boundary and is numerically dropped. WO₃ and calcite-strain controls are still converging.

With CaWO₄ size accepted first, I’m retesting WO₃ size/strain and the rejected CaWO₄/calcite terms from that updated state. This matters because overlap can reverse which term appears useful; acceptance will require a positive value and stable complete-pattern convergence, not just a lower Rwp.

The retests confirm both rejected terms stay inadmissible after the model update: CaWO₄ strain becomes negative when size is present, and calcite strain becomes strongly negative/correlated; calcite size again hits the no-broadening boundary and is dropped. Only the two WO₃ alternatives remain in this stage.

Both WO₃ mechanisms are independently supported after CaWO₄ size is fixed: strain gives Rwp 7.803% and size 7.993%, each now stable under tighter damping. Because both pass independently, I’m testing their joint model next—the only case where a joint size/strain refinement is justified.

Texture screening leaves one clear effect: calcite (104) preferred orientation is stable (March factor 0.749) and lowers Rwp from 7.744% to 7.568%. WO₃ factors stay essentially 1.00, and CaWO₄ texture alone is unstable/correlated. I’m retesting those weak terms once from the accepted calcite-texture state.

The mature retained model is now: U+X profile, one-parameter surface roughness, WO₃ size+strain, CaWO₄ size, and calcite (104) texture. Retested CaWO₄ texture/strain, calcite size/strain, and WO₃ texture are negligible, unstable, boundary-limited, or highly correlated, so none is retained. Next I’m doing the final global-term challenges and one-at-a-time ablations.

The mature-state global checks are behaving consistently: Z is 99.83% correlated with X, and Y refines negative with unstable size/strain correlations. Neither survives. The remaining V, W, polarization, and second roughness-parameter controls are still running.

The envelope comparison is now revealing the expected degeneracy: allowing polarization and roughness together lowers Rwp but creates a 97% scale–roughness correlation and never converges. I’m therefore running the fair polarization-only replacement, while separately giving the potentially useful W term a tightly damped stability test.

W survives the tighter test cleanly (positive U/W over the full angular range, max shift/esd 0.003) and improves Rwp to 7.488%, so it is promoted. Roughness remains the better single envelope model than polarization (7.568% versus 7.748% before W); I’m repeating that comparison and the unused width terms once with W present.

The W-inclusive challenges are still converging. The selected project is safely preserved as a separate stable copy; these branches can only replace it if they stay positive, uncorrelated, and reproducibly improve the complete pattern.

The W-stage comparison is decisive: roughness+W is stable at Rwp 7.488%, whereas polarization+W is worse and unstable; fitting both envelopes is 96.9% correlated and nonconvergent. V/Y/Z likewise become correlated or drive a width coefficient negative. I’m now removing each retained phase-specific term one at a time from the mature W model.

The ablations confirm CaWO₄ size and calcite texture are essential (removing them raises Rwp to about 9.34% and 7.69%). Removing WO₃ size gives a smaller degradation but forces the global U term negative and fails stability, so size remains needed for a physically valid profile. The WO₃-strain ablation is the last phase-term control still converging.

One useful simplification emerged: U is not needed once W is refined—fixing U back to its baseline value gives the same/slightly better Rwp (7.4876%) with clean convergence. I’m dropping U and will carry the smaller W+X profile forward; the W, X, and roughness removals are still completing.

The three-phase model is now stable at roughly 59.4% γ-WO₃, 12.4% CaWO₄, and 28.1% calcite. I’m finishing matched term-removal tests, then I’ll rerun the required angular branch check on the selected model and produce the audited final exports.

The completed ablations confirm that both the Lorentzian X width and roughness correction materially improve the whole pattern; removing either worsens Rwp and destabilizes the coupled size/strain solution. I also found the Gaussian U term itself is redundant, so the provisional final profile is the simpler W+X model with U fixed. I’m now retesting those retained terms directly against that simpler baseline.

The retained W, X, and roughness terms all pass direct leave-term-out checks from the U-free model: removing them raises Rwp from 7.488% to 7.607%, 7.643%, and 7.808%, respectively. I’m also giving the closest valid WO₃ and CaCO₃ structural alternatives one last mature-model test so their rejection is based on the same nuisance model, not just library matching.

The mature alternative tests are decisive: the high-pressure CaCO₃ topology rises to Rwp 8.50% and becomes singular, while the closest valid orthorhombic WO₃ alternative rises to 17.10% and drives its size term to the no-broadening boundary. The selected triclinic WO₃ and calcite models remain the only stable complete-pattern explanation. The strongest remaining residuals occur at already-modeled reflections (not new peak positions), chiefly CaWO₄ 020, calcite 104, and several WO₃ lines.

One late texture check is statistically detectable: a very small WO₃ March–Dollase correction along [010] lowers Rwp by about 0.015 percentage point and helps both the 30–50° and 50–70° regions. I’m tightening that branch now; I’ll retain it only if it converges cleanly and still passes the matched term-removal test, then rerun the angular selector from that state.

The [010] WO₃ texture term converged cleanly (March–Dollase 0.9923) and its removal raises Rwp from 7.467% to 7.488%, so it is retained as a small but reproducible correction. Fractions shift by less than 0.04 wt%. Final post-texture size/strain ablations and the fresh angular branch comparison are underway.

The post-texture checks leave the model unchanged: WO₃ size and strain and CaWO₄ size remain essential; adding CaWO₄ strain or calcite size/strain worsens the fit or reaches a boundary. A stable fixed-nuisance leave-out already confirms WO₃ is indispensable (Rwp 47.99% without it); the other two leave-outs and the angular comparison are still converging.

All three fixed-nuisance leave-one-out fits are now complete: Rwp rises from 7.47% to 47.99% without WO₃, 14.56% without CaWO₄, and 14.42% without calcite. This supplies independent full-pattern support for every phase. The required angular helper has rejected the zero-only route and is working through the shift-only and joint comparisons.

The angular helper is complete. It selected the existing displacement-only baseline: zero-only is worse (Rwp 7.550%), shift-only did not reconverge below the stability threshold, and the formally lower joint fit was rejected because zero and displacement are 99.97% correlated. I’m freezing that selected project, regenerating its profile, and running the final GPX/CIF/submission audits now.

Completed the three-phase Rietveld analysis:

- Triclinic WO₃: 59.40 wt%
- Scheelite CaWO₄: 12.48 wt%
- Calcite CaCO₃: 28.13 wt%

Fit: Rwp 7.467%, Rp 5.509%, GOF 3.126. Fractions are normalized crystalline fractions; amorphous content cannot be determined without an internal standard.

Files:

- [result.json](<ATTEMPT_WORKSPACE>/result.json)
- [report.md](<ATTEMPT_WORKSPACE>/report.md)
- [fit.csv](<ATTEMPT_WORKSPACE>/fit.csv)
- [final.gpx](<ATTEMPT_WORKSPACE>/final.gpx)
- [wo3.cif](<ATTEMPT_WORKSPACE>/wo3.cif)
- [cawo4.cif](<ATTEMPT_WORKSPACE>/cawo4.cif)
- [caco3.cif](<ATTEMPT_WORKSPACE>/caco3.cif)

The final GPX replay, peak-width, CIF, cross-file, and submission audits all passed without flags.

File: results/experimental-eval/divalent-tungstates-PG15/development/october-v6-v8/attempts/v6-exp-case-003-r3/run/messages.log
I’ll first inspect the pattern metadata and the provided analysis helpers, then screen candidate phases and build a staged GSAS-II refinement. I’ll preserve stable project checkpoints, audit every accepted structure, and only report fractions supported by the final atomistic model.

The chemical context strongly favors the CaO–WO₃ reaction system (most plausibly CaWO₄, with possible unreacted CaCO₃/WO₃ or intermediate oxide), but I’ll let the full peak set and extinction behavior decide. The dataset is an unprocessed Cu Kα reflection scan with both Kα components potentially present and no calibrated profile, so wavelength/profile staging will matter.

The peak-family evidence supports three crystalline phases: monoclinic γ-WO₃ (the resolved 23.42/23.90/24.67° triplet and its higher-angle families), scheelite CaWO₄, and residual calcite CaCO₃. All three reference patterns share an approximately +0.3° observed displacement, which is a coherent specimen-height/zero effect rather than contracted lattices. I’ll now test atomistic CIF alternatives under the same nuisance model before quantifying them.

The three-phase minimal refinement is behaving sensibly: even with a deliberately simple fixed profile, all phase scales are positive and the provisional crystalline fractions are about 55% WO₃, 7% CaWO₄, and 38% CaCO₃. These are not final—the broadening and angular branches still need to be separated—but they confirm that each phase contributes materially. The validated WO₃ model is the geometry-clean COD 2311041 topology transformed to the conventional P2₁/n cell; a tempting alternative COD entry was rejected because it generated impossible 1.57 Å O–O contacts.

Global broadening is the dominant missing explanation: a single positive Gaussian width term lowers full-pattern Rwp from ~29.1% to ~13.2%, with improvement in every angular region. I’m completing matched Lorentzian branches before allowing phase-specific size/strain, so broadening is not prematurely assigned to individual phases.

The matched two-term screen selects Lorentzian X plus Gaussian U: Rwp falls to 9.76% and every angular region improves, with positive widths and a moderate X–U correlation (~0.74). Adding Gaussian W is immaterial and highly redundant; adding Lorentzian Y is similarly good numerically but correlates 0.92 with X, so I’m rejecting that less stable explanation. Next I’m running the required zero-versus-specimen-displacement branch on this selected profile state.

The angular helper selected specimen displacement only (−502 µm at the nominal 200 mm radius), improving Rwp to 9.72%. Zero-only was slightly worse, while the joint model was rejected at 99.97% parameter correlation. I’m now testing triclinic/orthorhombic WO₃, fergusonite CaWO₄, and aragonite CaCO₃ as one-for-one replacements against that same mature baseline.

The first replacement run exposed a GSAS-II failure mode where a failed low-symmetry cell step left stale covariance results; I caught it because the new phase IDs were absent from the refined-variable list. I’ve tightened failure detection and restarted the comparisons with cells fixed for the linear scale test, releasing cell metrics only after a stable positive scale is established.

The replacement tests reject orthorhombic WO₃ decisively (Rwp 18.2%), and neither fergusonite nor aragonite survives a stable positive-scale/cell test. Triclinic WO₃ remains genuinely near-tied and slightly better overall (9.58% versus 9.72%), so I’m carrying it forward rather than declaring the monoclinic/triclinic distinction prematurely. Envelope tests are now checking whether that small high-angle advantage persists after intensity corrections.

The one-parameter roughness branch improves the low and mid-angle envelopes but slightly worsens the high-angle region; the two-parameter roughness branch is converging slowly, which itself is a warning for correlation. I’ll retain an envelope term only if it is stable, physically bounded, and still useful after phase-specific broadening is introduced.

The stable one-parameter roughness model is provisionally preferred (B = 0.0187); polarization gives only a marginal mixed-region benefit, and joint roughness is rejected at 99.995% A–B correlation. The six independent phase size/strain branches are running from this same baseline; these are intentionally allowed to reconverge all cells/scales, so each branch takes longer than a cosmetic profile fit.

The first material phase-specific result is clear: isotropic CaWO₄ crystallite size drops Rwp from 9.51% to 8.49%, improving low, mid, and high-angle regions simultaneously. Neither WO₃ size nor strain reached the convergence criterion and both gave only small gains. I’m finishing the matched CaWO₄ and CaCO₃ alternatives before accepting the size term.

CaWO₄ microstrain is also independently supported (Rwp 8.63%), but size remains the better single explanation (8.49%). Calcite size gives only a small gain and has not stabilized, so it will not be retained unless its matched strain branch or a later retest provides clear, converged support.

Both CaWO₄ size and strain are independently supported, but their joint model improves Rwp by only 0.007% and correlates 0.86; I’m keeping the simpler size-only model (about 42 nm) and rejecting the incremental strain term. I’m now performing the required post-acceptance retest of WO₃ and calcite broadening from that updated baseline.

The post-acceptance retest changed the conclusion: once CaWO₄ broadening is modeled, WO₃ isotropic size becomes stable and materially supported, lowering Rwp from 8.49% to 7.98% with benefit across the full range. I’ll accept that term provisionally, finish the matched branches, then repeat the remaining tests from the new two-size baseline.

The matched WO₃ strain branch also improves the fit but fails the stability criterion; size remains the smaller stable explanation. The remaining calcite tests are still reconverging. Afterward I’ll retest them again from the accepted CaWO₄+WO₃ size model, as required by the model-order dependency.

From the accepted two-size state, added WO₃ strain is again unstable and gives only a 0.013% mixed-region gain, so it is rejected. The CaWO₄ strain and calcite retests are still running; the current accepted sizes are approximately 106 nm for WO₃ and 28 nm for CaWO₄.

The second retest is now decisive: no additional strain term or calcite broadening is stable or materially useful once the two accepted size terms are present. I’m moving to one-axis March–Dollase tests for each phase; any texture term must improve multiple reflection families without destabilizing the phase fractions.

The texture gains are small and mixed by angle: WO₃ [001] changes Rwp by only 0.007%, while CaWO₄ [112] improves about 0.025% but slightly worsens the high-angle region. I’m waiting for calcite, then I’ll inspect the March ratios and correlations before deciding whether any texture term is justified.

Calcite (104) texture is the only substantial texture candidate (March ratio ~0.72; all angular regions improve), but its first run oscillated instead of converging. I’m extending that branch rather than accepting an attractive but unstable Rwp; WO₃ texture is effectively unity and CaWO₄ texture is too small/mixed to retain.

The extended calcite texture branch has converged cleanly: March ratio 0.719 along (104), Rwp 7.71%, and every angular region improves. I’m retaining it provisionally. Before final phase-choice and fractions, I’m rerunning the mandated angular branch and then re-testing monoclinic WO₃ against the mature size/texture model.

The angular re-test is still running its zero-only, displacement-only, and joint copies from the mature model. Output is being logged to preserve a concise branch record; once it finishes I’ll propagate only the selected stable branch and discard the highly correlated joint correction if that behavior repeats.

The joint angular copy is again the slow branch, consistent with near-degeneracy between zero and displacement. I’m allowing the provided selector to complete its own correlation check rather than interrupting it, since the final project must reflect the helper’s replay-safe choice.

The helper is taking longer because it restores cells/scales/background, then profile/microstructure, then texture for each angular hypothesis and demands convergence at every stage. That is expected for this mature model; I’m continuing because shortcutting here could change both refined cells and phase fractions.

The mature angular audit is still progressing without emitting an error; no user action is needed. If it fails its built-in stability test, I’ll restore the pre-branch checkpoint and keep the already validated displacement-only model rather than propagate a partial branch.

The mature angular selector kept the baseline displacement-only model: zero-only did not stabilize, and the joint branch again reached 99.98% correlation. I’ve now frozen that choice and started the final symmetry replacement pass, transferring the accepted WO₃ size term identically to monoclinic and orthorhombic alternatives.

The mature symmetry test favors triclinic P‑1 WO₃: Rwp 7.710% versus 7.853% for the equally staged monoclinic model; orthorhombic remains untenable (~19.6%). Monoclinic is slightly better only below 30°, so I’ll report the triclinic assignment with explicit polymorph uncertainty. Fractions shift by under 0.5 wt% between the two viable models. Next I’m quantifying leave-one-phase-out support.

All three phases pass strong leave-one-out tests: omitting WO₃ raises Rwp to ~48.3%, omitting CaWO₄ to ~14.5%, and omitting calcite to ~14.3%. This confirms the three-phase inventory independently of nominal chemistry. I’m cleaning the selected project to exactly those three active phases before matched optional-term removal tests and final export.

The clean three-phase project reconverged at Rwp 7.709% (GOF 3.23) with positive fractions: 60.87% WO₃, 26.59% calcite, and 12.53% CaWO₄. I’m now removing each retained optional term in matched copies—U, X, roughness, both size terms, calcite texture, and displacement—to verify that none survives only by refinement inertia.

Removal tests confirm both global widths are still needed after phase-size refinement: deleting U worsens Rwp to 8.15%, and deleting X to 7.78%, with degradation spanning the principal low/mid regions. The smaller X term remains positive and independently justified rather than being absorbed by phase sizes.

The removal evidence is strong for both size terms: without CaWO₄ size Rwp rises to 9.46%, and without WO₃ size to 8.37%. Removing the one-parameter roughness correction raises full Rwp by 0.06% and worsens both low and mid regions, so it also remains provisionally supported despite a modest high-angle tradeoff.

Every retained optional term now passes matched removal: calcite texture removal raises Rwp to 7.99%, and eliminating displacement catastrophically raises it to ~29%. I’m doing one final downstream re-screen of previously rejected global/profile and texture additions; this is the last model-selection pass before export and audits.

The mature re-screen still rejects Gaussian W. Lorentzian Y lowers Rwp, but its first branch has not met the stability criterion and trades away low-angle fit; I’ll inspect its final value/correlation before considering an extended run. The competing polarization and texture additions are continuing from the identical baseline.

The downstream re-screen changes one profile conclusion worth resolving: Y is now positive, only moderately correlated (~0.66), and improves mid/high-angle fit, while X collapses near zero. I’m therefore comparing equal-complexity U+X and U+Y models directly and extending convergence; the final choice will use one Lorentzian term, not both. Polarization remains rejected (0.96 correlation), and the extra texture terms are too small/mixed.

The equal-complexity Lorentzian comparison is still reconverging all cells, sizes, texture, and fractions. I’m holding the model inventory fixed; this branch only decides whether secθ-like X or tanθ-like Y better represents the residual global width trend after phase broadening.

The equal-complexity comparison now converged: U+Y gives Rwp 7.61% versus 7.71% for U+X, with positive terms and better mid/high-angle behavior; low angle is modestly worse. I’m adopting U+Y provisionally and will now revalidate retained sizes/texture/roughness plus angular and polymorph choices against this updated profile.

The U+Y removal tests support both terms: removing U worsens full Rwp to 7.67% (especially low angle), while removing Y worsens it to 7.80% across the main regions. The final U+Y project also passes regenerated-profile and positive-width audits, with no dropped variables.

The accepted roughness and size terms remain necessary under U+Y: removing roughness raises Rwp to 7.79%, removing CaWO₄ size to 9.96%, and removing WO₃ size to 9.54%. Their effects are therefore robust to the global-profile choice, not branch artifacts.

Calcite texture also remains supported under U+Y (removal raises Rwp to 7.86%). The profile/model selection is now internally consistent. I’m running the final required angular replay on this exact state; afterward only the final monoclinic cross-check, exports, and audits remain.

The final angular replay is following the same full restore sequence as before, including the two phase-size terms and calcite texture in each hypothesis. I’m preserving this exact state because even a small angular/profile interaction can shift refined cells and quantitative fractions.

No error has appeared in the replay; it is currently in the correlation-sensitive joint branch. As before, the selector will only replace the baseline if a complete branch is stable and improves beyond its numerical margin.

The replay remains compute-bound rather than blocked. I’m continuing to completion; if the joint branch again exceeds the correlation threshold, its lower raw Rwp will be rejected and the stable displacement-only baseline retained.

The helper is still within its staged refinement loop and has not reported a failure. This is the final long-running branch; the remaining export/audit steps are deterministic once it returns.

The final angular replay retained the U+Y baseline: zero-only and displacement re-fit branches did not meet full stability, and the joint correction was 99.98% correlated. I’m performing the last monoclinic WO₃ replacement against this exact final nuisance state; then I’ll freeze, export, and audit.

The final polymorph cross-check strengthens the choice: triclinic WO₃ gives Rwp 7.61% versus 7.81% for monoclinic under the exact U+Y/size/texture model, with triclinic better in every angular region. I’m freezing that three-phase state now and generating the CIFs, profile, fractions, and machine-readable fit statistics from the same final project.

The phase model is settled; I’m checking the export script now, then I’ll generate the deliverables and run the project, CIF, and submission audits against the frozen GSAS-II state.

The frozen export completed cleanly: WO₃ 60.54 wt%, calcite 27.27 wt%, and scheelite CaWO₄ 12.20 wt%, with regenerated-profile \(R_\mathrm{wp}=7.61\%\). I’m documenting the evidence and limitations, then checking that the exported CIFs reproduce the final project metadata and that every required file passes the supplied audits.

Both structural audits pass with no flags: the final GPX is converged, has no dropped variables, regenerates identically, and all calculated peak widths remain positive; all three exported CIFs pass occupancy, symmetry, and contact screening. I’m doing the final package/schema and cross-file consistency check now.

Completed the quantitative phase analysis.

| Phase | Space group | Crystalline weight fraction |
|---|---|---:|
| WO₃, triclinic | P-1 | 60.54 wt% |
| Calcite, CaCO₃ | R-3c | 27.27 wt% |
| Scheelite CaWO₄ | I4₁/a | 12.20 wt% |

Fit: Rwp 7.611%, Rp 5.668%, GOF 3.184. Fractions are normalized over crystalline phases; amorphous content was not determined. The principal uncertainty is triclinic versus monoclinic WO₃, though the triclinic model fits better and changes in fractions are under ~0.7 wt% between these alternatives.

Deliverables:

- [final.gpx](<ATTEMPT_WORKSPACE>/final.gpx)
- [fit.csv](<ATTEMPT_WORKSPACE>/fit.csv)
- [result.json](<ATTEMPT_WORKSPACE>/result.json)
- [report.md](<ATTEMPT_WORKSPACE>/report.md)
- [wo3_triclinic.cif](<ATTEMPT_WORKSPACE>/wo3_triclinic.cif)
- [calcite.cif](<ATTEMPT_WORKSPACE>/calcite.cif)
- [cawo4_scheelite.cif](<ATTEMPT_WORKSPACE>/cawo4_scheelite.cif)

The GPX, all CIFs, submission schema, normalized fractions, and profile/project consistency checks passed.
