Repository: sache07/verifiable-pxrd

# Verifiable pXRD

Reproducible benchmarks and agent experiments for structure determination from
single-phase powder X-ray diffraction and phase analysis of experimental mixtures.

This repository separates four things that are easy to confound:

1. **Benchmarks**: structures, simulated patterns, panel manifests, and hidden-reference
   evaluation.
2. **Scientific environments**: the materials-science Python substrate with read-only
   Crystallography Open Database (COD) access, and the same substrate plus GSAS-II and DICVOL14.
3. **Agent adaptation**: the disjoint training evidence, trainer, and frozen learned
   capability layered on an otherwise identical environment.
4. **Results**: immutable run contracts, submitted CIFs, verifier outputs, and compact
   summaries.

The single-phase agent-adaptation comparison is:

| Condition | Harness | Scientific environment | Capability layer |
| --- | --- | --- | --- |
| LLM chat baseline | imported language-model result | no local environment or tools | solve prompt |
| `matsci-codex` | Codex | materials-science Python stack + read-only COD snapshot | minimal |
| `pxrd-codex` | Codex | materials-science stack + COD + GSAS-II + DICVOL14 | minimal |
| `adapted-codex` | Codex | materials-science stack + COD + GSAS-II + DICVOL14 | frozen learned package |

## Repository map

```text
pxrd-bench/          locked pXRD-100/OOD corpora, patterns, panels, builders
pxrd-bench/divalent-tungstates-PG15/   15 measured multiphase scans, deposited references, frozen evaluator

# divalent-tungstates-PG15 results

The full expanded-manuscript release is indexed in [RELEASE.md](RELEASE.md): five
main conditions, phase-recovery follow-ups, Sol-high/Opus comparisons, and historical
development records. See the [reproduction guide](../../../docs/MULTIPHASE.md) for
all-condition analyses and independent replay.

The original baseline-versus-evolved comparison below contains two 45-attempt
panels on the 15 measured scans in [`pxrd-bench/divalent-tungstates-PG15`](../../../pxrd-bench/divalent-tungstates-PG15/README.md), with three independent attempts per scan:
- **`baseline/`:** GPT-5.6 Sol at Max reasoning effort, using the plain P0 prompt.
- **`evolved/`:** the same model and harness, plus v6, the package promoted by the evolution run in [`results/experimental-evolution/divalent-tungstates`](../../experimental-evolution/README.md) (its `policies/v6/`). The framework that ran it is in [`experiments/experimental-evolution`](../../../experiments/experimental-evolution/README.md).

`summary.json` is regenerated from the two `per_attempt.json` files by `python scripts/summarize_experimental_eval.py`.

## Conditions

| | Baseline | Evolved |
|---|---|---|
| Model | `gpt-5.6-sol`, effort `max` | same |
| Harness | Codex CLI 0.154.0, same runner and sandbox probe | same |
| Prompt | P0 bytes (SHA-256 `0c5def00…`) | P0 bytes followed by the 331-word package guidance (prompt SHA-256 `06abcffc…`) |
| Tools | Python materials stack, GSAS-II, DICVOL14 | same, plus the read-only helper `stoichiometric_analogues.py` |
| References | Frozen DARA-filtered COD 2024 index, no masks | same |
| Inputs | `pattern.csv`, `metadata.json` (byte-identical) | same |
| Resources | 2 CPU, 5 GiB, 128 tasks, no time limit | same |
| Dispatch | up to 10 concurrent | up to 16 concurrent |
| Dates | 2026-10-19/20 | 2026-11-04 |

## Headline

Values are replayed observed-data Rwp (%) on 10.1–99.9°. Lower is better. Each scan contributes the mean of its three attempts.

| | Baseline | Evolved |
|---|---:|---:|
| Mean of per-scan means | 7.90 | **6.71** |
| Median of per-scan means | 7.20 | **5.86** |
| Replayable attempts | 45 / 45 | 45 / 45 |
| Sr₂WO₅ recovered on case-014 | 0 / 3 | 2 / 3 |
| Pb₂WO₅ recovered on case-013 | 2 / 3 | 2 / 3 |
| Pb₃WO₆ recovered on case-013 | 0 / 3 | 0 / 3 |

Paired over the 15 scans (evolved − baseline):
- **Difference:** mean −1.19; evolved is lower on 10 of 15 scans.
- **Tests:** exact two-sided Wilcoxon signed-rank p = 0.026; two-sided sign test p = 0.30.
- **Bootstrap 95% CI** of the mean difference (seed 20261104): −2.14 to −0.41.

| Scan | Precursors | °C | Deposited reference | Baseline | Evolved | Evolved − baseline |
|---|---|---:|---:|---:|---:|---:|
| case-001 | BaCO3 + WO3 | 400 | 8.00 | 7.20 | 7.32 | +0.12 |
| case-002 | BaO2 + WO3 | 200 | 7.20 | 9.12 | 7.83 | -1.30 |
| case-003 | CaCO3 + WO3 | 500 | 18.28 | 7.89 | 7.84 | -0.04 |
| case-004 | CoO + WO3 | 900 | 6.37 | 6.81 | 5.17 | -1.65 |
| case-005 | Co3O4 + WO3 | 500 | 3.78 | 3.46 | 3.32 | -0.14 |
| case-006 | CuO + WO3 | 800 | 45.05 | 6.80 | 5.40 | -1.40 |
| case-007 | MgO + WO3 | 900 | 13.12 | 9.00 | 7.37 | -1.64 |
| case-008 | MnO + WO3 | 900 | 10.22 | 7.42 | 5.86 | -1.56 |
| case-009 | Mn3O4 + WO3 | 900 | 11.38 | 5.20 | 5.26 | +0.06 |
| case-010 | Mn2O3 + WO3 | 500 | 8.27 | 7.05 | 7.16 | +0.11 |
| case-011 | MnO2 + WO3 | 300 | 7.43 | 6.11 | 5.82 | -0.29 |
| case-012 | NiO + WO3 | 900 | 6.74 | 4.42 | 4.61 | +0.19 |

File: results/experimental-eval/divalent-tungstates-PG15/baseline-opus/attempts/case-004-r1/workspace/final.lst
********************************************************************************
   General Structure Analysis System-II Crystal Structure Refinement
              by Robert B. Von Dreele & Brian H. Toby
                Argonne National Laboratory(C), 2010
 This product includes software developed by the UChicago Argonne, LLC,
            as Operator of Argonne National Laboratory.
                          Please cite:
   B.H. Toby & R.B. Von Dreele, J. Appl. Cryst. 46, 544-549 (2013)
********************************************************************************
 Least squares controls:
 Refinement type: analytic Hessian
 Maximum number of cycles: 3
 Regularize hydrogens (if any): False
 Initial shift factor: 1.000

 Phases:

 Phase name: WO3
=======================================================================================================================================

 X-ray scattering factors:
   Symbol     fa                                      fb                                      fc
---------------------------------------------------------------------------------------------------
 W         29.08180  15.43000  14.43270   5.11982   1.72029   9.22590   0.32170  57.05600   9.88750
 O          3.04850   2.28680   1.54630   0.86700  13.27710   5.70110   0.32390  32.90890   0.25080

 Electron scattering factors:
   Symbol     fa                                                fb
---------------------------------------------------------------------------------------------------
 W          0.36610   1.61910   3.24550   4.08560   3.20640   0.07610   0.75430   4.09520  18.28860  68.09670
 O          0.03650   0.17290   0.58050   0.88140   0.31210   0.06520   0.61840   2.94490   9.62980  28.21940

 Neutron scattering factors:
   Symbol   isotope       mass       b       resonant terms
---------------------------------------------------------------------------------------------------
 W       Nat. Abund.    183.850    0.475
 O       Nat. Abund.     15.999    0.580

 Space Group: P 21/n
 The lattice is centrosymmetric primitive monoclinic
 The Laue symmetry is 2/m
 The lattice point group is 2/m
 Multiplicity of a general site is 4
 The unique monoclinic axis is b
 The inversion center is located at 0,0,0
 
 The equivalent positions are:

 ( 1)     X,     Y,     Z 
 ( 2) 1/2-X, 1/2+Y, 1/2-Z 

 Atoms:
   name    type  refine?   x         y         z      frac site sym  mult I/A   Uiso     U11     U22     U33     U12     U13     U23
---------------------------------------------------------------------------------------------------------------------------------------
     W1      W      X   0.74451   0.03500   0.72255   1.000      1    4    I 0.00500                                                
     W2      W      X   0.75312   0.02482   0.21165   1.000      1    4    I 0.00500                                                
     O1      O          0.72100   0.48700   0.00700   1.000      1    4    I 0.01200                                                
     O2      O          0.00700   0.47400   0.78200   1.000      1    4    I 0.01200                                                
     O3      O          0.70800   0.04300   0.99200   1.000      1    4    I 0.01200                                                
     O4      O          0.71200   0.26200   0.71400   1.000      1    4    I 0.01200                                                
     O5      O          0.99500   0.04200   0.78900   1.000      1    4    I 0.01200                                                
     O6      O          0.78900   0.25900   0.27000   1.000      1    4    I 0.01200                                                

 Unit cell: a = 7.30604 b = 7.53636 c = 7.69312 alpha = 90.000 beta = 90.805 gamma = 90.000 volume = 423.549 Refine? True

 Phase name: CoWO4
=======================================================================================================================================

 X-ray scattering factors:
   Symbol     fa                                      fb                                      fc
---------------------------------------------------------------------------------------------------
 Co        12.28410   7.34090   4.00340   2.34880   4.27910   0.27840  13.53590  71.16920   1.01180
 W         29.08180  15.43000  14.43270   5.11982   1.72029   9.22590   0.32170  57.05600   9.88750
 O          3.04850   2.28680   1.54630   0.86700  13.27710   5.70110   0.32390  32.90890   0.25080

 Electron scattering factors:
   Symbol     fa                                                fb
---------------------------------------------------------------------------------------------------
 Co         0.21860   0.98610   1.85400   2.32580   1.46850   0.11820   1.23000   5.41770  25.76020  80.85420
 W          0.36610   1.61910   3.24550   4.08560   3.20640   0.07610   0.75430   4.09520  18.28860  68.09670
 O          0.03650   0.17290   0.58050   0.88140   0.31210   0.06520   0.61840   2.94490   9.62980  28.21940

 Neutron scattering factors:
   Symbol   isotope       mass       b       resonant terms
---------------------------------------------------------------------------------------------------
 Co      Nat. Abund.     58.933    0.249
 W       Nat. Abund.    183.850    0.475
 O       Nat. Abund.     15.999    0.580

 Space Group: P 2/c
 The lattice is centrosymmetric primitive monoclinic
 The Laue symmetry is 2/m
 The lattice point group is 2/m
 Multiplicity of a general site is 4
 The unique monoclinic axis is b
 The inversion center is located at 0,0,0
 
 The equivalent positions are:

 ( 1)     X,     Y,     Z 
 ( 2)    -X,     Y, 1/2-Z 

 Atoms:
   name    type  refine?   x         y         z      frac site sym  mult I/A   Uiso     U11     U22     U33     U12     U13     U23
---------------------------------------------------------------------------------------------------------------------------------------
    Co1     Co      X   0.50000   0.67166   0.25000   1.000   2(y)    2    I 0.00800                                                
     W1      W      X   0.00000   0.18145   0.25000   1.000   2(y)    2    I 0.00500                                                
     O1      O          0.21550   0.10390   0.94030   1.000      1    4    I 0.01200                                                
     O2      O          0.25380   0.37590   0.39320   1.000      1    4    I 0.01200                                                

 Unit cell: a = 4.66944 b = 5.68364 c = 4.94991 alpha = 90.000 beta = 90.056 gamma = 90.000 volume = 131.368 Refine? True

 Phase: WO3 in histogram: PWDR pattern.xy
=======================================================================================================================================
 Phase fraction  :      4.248 Refine? True
 Extinction coeff:     0.0000 Refine? False
 March-Dollase PO:     1.0000 Refine? False Axis: 0 0 1

 Size model    : isotropic equatorial:      10.000 Refine? False
	 LG mixing coeff.:       1.0000 Refine? False

 Mustrain model: isotropic equatorial:      3854.2 Refine? True
	 LG mixing coeff.:      1.0000 Refine? False

 Hydrostatic/elastic strain:
 names :         D11         D22         D33         D13
 values:           0           0           0           0
 refine:       False       False       False       False

 Phase: CoWO4 in histogram: PWDR pattern.xy
=======================================================================================================================================
 Phase fraction  :      5.424 Refine? True
 Extinction coeff:     0.0000 Refine? False
 March-Dollase PO:     1.0000 Refine? False Axis: 0 0 1

 Size model    : isotropic equatorial:      10.000 Refine? False
	 LG mixing coeff.:       1.0000 Refine? False

 Mustrain model: isotropic equatorial:        10.0 Refine? True
	 LG mixing coeff.:      1.0000 Refine? False

 Hydrostatic/elastic strain:
 names :         D11         D22         D33         D13
 values:           0           0           0           0
 refine:       False       False       False       False

 Histogram: PWDR pattern.xy histogram Id: 0
=======================================================================================================================================
 Instrument type: Bragg-Brentano
 Histogram limits:     9.90 deg to   100.09 deg

 Sample Parameters:
 Goniometer omega = 0.00, chi = 0.00, phi = 0.00
 name  :         Scale         Shift  Transparency    SurfRoughA    SurfRoughB
 value :        4.2864     -111.3577        0.0000        0.1458        0.7799
 refine:          True          True         False          True          True

 Instrument Parameters:
 name  :     Azimuth I(L2)/I(L1)        Lam1        Lam2    Polariz.        SH/L           U           V           W
 value :    0.000000    0.500000    1.540598    1.544426    0.500000    0.021451    0.000000    0.000000    1.000000
 refine:                   False                               False        True       False       False        True

 name  :           X           Y           Z        Zero
 value :   16.350108    0.000000    0.000000    0.000000
 refine:        True       False       False       False

 Background function: chebyschev-1 Refine? True
 Coefficients:    836.127  -514.857   499.715  -276.089   150.682   -77.938    53.471   -30.659    22.175   -13.708    12.299
                   -6.598
 Fixed background file: ; mult: 1.000  Refine? False

 Refinement results:
---------------------------------------------------------------------------------------------------------------------------------------
 Number of function calls: 3 No. of observations: 8301 No. of parameters: 37 User rejected: 0 Sp. gp. extinct: 0
 Refinement time =    2.433s,    2.433s/cycle, for 1 cycles
 wR =    5.34%, chi**2 =      22023.6, GOF =   1.63

 Phases:
 Result for phase: WO3
=======================================================================================================================================
 Reciprocal metric tensor: 
  names :            A11            A22            A33            A12            A13            A23
  values:    0.018737943    0.017606680    0.016899782    0.000000000    0.000500297    0.000000000
  esds  :    0.000002134    0.000002048    0.000001887                   0.000002316               
 New unit cell:
  names :           a           b           c       alpha        beta       gamma      Volume
  values:    7.306039    7.536353    7.693118     90.0000     90.8054     90.0000     423.548
  esds  :    0.000420    0.000438    0.000436                  0.0037                   0.064

 Atoms:
   name      x         y         z      frac   Uiso     U11     U22     U33     U12     U13     U23
---------------------------------------------------------------------------------------------------------------------------------------
     W1      W:
 values:   0.74436   0.03507   0.72244   1.000 0.00500
 sig   :   0.00060   0.00060   0.00051                 
     W2      W:
 values:   0.75330   0.02477   0.21176   1.000 0.00500
 sig   :   0.00064   0.00065   0.00050                 
     O1      O:
 values:   0.72100   0.48700   0.00700   1.000 0.01200
 sig   :                                               
     O2      O:
 values:   0.00700   0.47400   0.78200   1.000 0.01200
 sig   :                                               
     O3      O:
 values:   0.70800   0.04300   0.99200   1.000 0.01200
 sig   :                                               
     O4      O:
 values:   0.71200   0.26200   0.71400   1.000 0.01200
 sig   :                                               
     O5      O:
 values:   0.99500   0.04200   0.78900   1.000 0.01200
 sig   :                                               
     O6      O:
 values:   0.78900   0.25900   0.27000   1.000 0.01200
 sig   :                                               

 Density: 7.2717 g/cm**3
 Result for phase: CoWO4
=======================================================================================================================================
 Reciprocal metric tensor: 
  names :            A11            A22            A33            A12            A13            A23
  values:    0.045863853    0.030956219    0.040813687    0.000000000    0.000084846    0.000000000
  esds  :    0.000005719    0.000003795    0.000005490                   0.000014236               
 New unit cell:
  names :           a           b           c       alpha        beta       gamma      Volume
  values:    4.669442    5.683633    4.949910     90.0000     90.0562     90.0000     131.368
  esds  :    0.000291    0.000348    0.000334                  0.0094                   0.020

 Atoms:
   name      x         y         z      frac   Uiso     U11     U22     U33     U12     U13     U23
---------------------------------------------------------------------------------------------------------------------------------------
    Co1     Co:
 values:   0.50000   0.67170   0.25000   1.000 0.00800
 sig   :             0.00144                           
     W1      W:
 values:   0.00000   0.18144   0.25000   1.000 0.00500
 sig   :             0.00045                           
     O1      O:
 values:   0.21550   0.10390   0.94030   1.000 0.01200
 sig   :                                               
     O2      O:
 values:   0.25380   0.37590   0.39320   1.000 0.01200
 sig   :                                               

 Density: 7.7556 g/cm**3

 Phase: WO3 in histogram: PWDR pattern.xy
=======================================================================================================================================
 Final refinement RF, RF^2 = 2.15%, 4.12% on 439 reflections
 Durbin-Watson statistic = 0.803
 Bragg intensity sum = 1.81e+06
 Phase fraction  :     4.2499, sig   0.016722 Weight fraction  :  0.70312, sig    0.00141

 Mustrain model: isotropic
 equatorial:      3856.4, sig:   119.6 LG mix coeff.:      1.0000

 Phase: CoWO4 in histogram: PWDR pattern.xy
=======================================================================================================================================
 Final refinement RF, RF^2 = 2.35%, 4.59% on 140 reflections
 Durbin-Watson statistic = 0.803
 Bragg intensity sum = 6.32e+05
 Phase fraction  :     5.4246, sig   0.028994 Weight fraction  :  0.29688, sig    0.00141

 Histogram: PWDR pattern.xy histogram Id: 0
=======================================================================================================================================
 PWDR histogram weight factor = 1.000
 Final refinement wR = 5.34% on 8301 observations in this histogram
 Other residuals: R = 4.09%, R-bkg = 4.87%, wR-bkg = 5.34% wRmin = 3.28%
 Instrument type: Bragg-Brentano

 Resonant form factors:(ref: D.T. Cromer & D.A. Liberman (1981), Acta Cryst. A37, 267-268.)
 Element:        W        O       Co
 f'     :   -5.479    0.049   -2.367
 f"     :    5.575    0.032    3.615

 Sample Parameters:
 names :         Scale         Shift  Transparency    SurfRoughA    SurfRoughB
 values:        4.2877     -111.3013        0.0000        0.1457        0.7802
 sig   :        0.0117        8.0454                      0.0022        0.0126

 Instrument Parameters:
 names : I(L2)/I(L1)    Polariz.        SH/L           U           V           W           X           Y           Z
 value :    0.500000    0.500000    0.021429    0.000000    0.000000    1.000000   16.347485    0.000000    0.000000
 sig   :                            0.003132                                        0.170863                        

 Instrument Parameters:
 names :        Zero
 value :    0.000000
 sig   :            

 Background function: chebyschev-1
 value :      836.1    -514.9     499.8    -276.1     150.7    -77.95     53.47    -30.67     22.14    -13.72     12.35    -6.635
 sig   :      1.251     1.916     1.578     1.518     1.381     1.336     1.254     1.244     1.161     1.115    0.9423    0.8895
 Background sums: empirical 5.46e+06, Debye 0, peaks 0, Total 5.46e+06

File: results/experimental-eval/divalent-tungstates-PG15/baseline-opus/attempts/case-005-r1/workspace/final.lst
********************************************************************************
   General Structure Analysis System-II Crystal Structure Refinement
              by Robert B. Von Dreele & Brian H. Toby
                Argonne National Laboratory(C), 2010
 This product includes software developed by the UChicago Argonne, LLC,
            as Operator of Argonne National Laboratory.
                          Please cite:
   B.H. Toby & R.B. Von Dreele, J. Appl. Cryst. 46, 544-549 (2013)
********************************************************************************
 Least squares controls:
 Refinement type: analytic Hessian
 Maximum number of cycles: 3
 Regularize hydrogens (if any): False
 Initial shift factor: 1.000

 Phases:

 Phase name: WO3
=======================================================================================================================================

 X-ray scattering factors:
   Symbol     fa                                      fb                                      fc
---------------------------------------------------------------------------------------------------
 W         29.08180  15.43000  14.43270   5.11982   1.72029   9.22590   0.32170  57.05600   9.88750
 O          3.04850   2.28680   1.54630   0.86700  13.27710   5.70110   0.32390  32.90890   0.25080

 Electron scattering factors:
   Symbol     fa                                                fb
---------------------------------------------------------------------------------------------------
 W          0.36610   1.61910   3.24550   4.08560   3.20640   0.07610   0.75430   4.09520  18.28860  68.09670
 O          0.03650   0.17290   0.58050   0.88140   0.31210   0.06520   0.61840   2.94490   9.62980  28.21940

 Neutron scattering factors:
   Symbol   isotope       mass       b       resonant terms
---------------------------------------------------------------------------------------------------
 W       Nat. Abund.    183.850    0.475
 O       Nat. Abund.     15.999    0.580

 Space Group: P 21/n
 The lattice is centrosymmetric primitive monoclinic
 The Laue symmetry is 2/m
 The lattice point group is 2/m
 Multiplicity of a general site is 4
 The unique monoclinic axis is b
 The inversion center is located at 0,0,0
 
 The equivalent positions are:

 ( 1)     X,     Y,     Z 
 ( 2) 1/2-X, 1/2+Y, 1/2-Z 

 Atoms:
   name    type  refine?   x         y         z      frac site sym  mult I/A   Uiso     U11     U22     U33     U12     U13     U23
---------------------------------------------------------------------------------------------------------------------------------------
     W1      W          0.74600   0.03700   0.71800   1.000      1    4    I 0.00500                                                
     W2      W          0.75000   0.02300   0.21600   1.000      1    4    I 0.00500                                                
     O1      O          0.72100   0.48700   0.00700   1.000      1    4    I 0.01000                                                
     O2      O          0.00700   0.47400   0.78200   1.000      1    4    I 0.01000                                                
     O3      O          0.70800   0.04300   0.99200   1.000      1    4    I 0.01000                                                
     O4      O          0.71200   0.26200   0.71400   1.000      1    4    I 0.01000                                                
     O5      O          0.99500   0.04200   0.78900   1.000      1    4    I 0.01000                                                
     O6      O          0.78900   0.25900   0.27000   1.000      1    4    I 0.01000                                                

 Unit cell: a = 7.30471 b = 7.53621 c = 7.69331 alpha = 90.000 beta = 90.654 gamma = 90.000 volume = 423.488 Refine? True

 Phase name: Co3O4
=======================================================================================================================================

 X-ray scattering factors:
   Symbol     fa                                      fb                                      fc
---------------------------------------------------------------------------------------------------
 Co        12.28410   7.34090   4.00340   2.34880   4.27910   0.27840  13.53590  71.16920   1.01180
 O          3.04850   2.28680   1.54630   0.86700  13.27710   5.70110   0.32390  32.90890   0.25080

 Electron scattering factors:
   Symbol     fa                                                fb
---------------------------------------------------------------------------------------------------
 Co         0.21860   0.98610   1.85400   2.32580   1.46850   0.11820   1.23000   5.41770  25.76020  80.85420
 O          0.03650   0.17290   0.58050   0.88140   0.31210   0.06520   0.61840   2.94490   9.62980  28.21940

 Neutron scattering factors:
   Symbol   isotope       mass       b       resonant terms
---------------------------------------------------------------------------------------------------
 Co      Nat. Abund.     58.933    0.249
 O       Nat. Abund.     15.999    0.580

 Space Group: F d -3 m
 The lattice is centrosymmetric F-centered cubic
 The Laue symmetry is m3m
 The lattice point group is m3m
 Multiplicity of a general site is 192
 The inversion center is located at 0,0,0
 
 The equivalent positions are:

 (0,0,0; 0,1/2,1/2; 1/2,0,1/2; 1/2,1/2,0)+

 ( 1)     X,     Y,     Z 
 ( 2)     Z,     X,     Y 
 ( 3)     Y,     Z,     X 
 ( 4) 1/4+X, 1/4+Y,    -Z 
 ( 5)    -Z, 1/4+X, 1/4+Y 
 ( 6) 1/4+Y,    -Z, 1/4+X 
 ( 7) 1/4-Z, 1/2+X, 3/4-Y 
 ( 8) 3/4-Y, 1/4-Z, 1/2+X 
 ( 9) 1/2+Y, 1/4-Z, 3/4-X 
 (10) 3/4-X, 1/2+Y, 1/4-Z 
 (11) 1/4-Z, 3/4-X, 1/2+Y 
 (12) 1/2+X, 3/4-Y, 1/4-Z 
 (13)     Y,     X,     Z 
 (14)     Z,     Y,     X 
 (15)     X,     Z,     Y 
 (16) 1/4+Y, 1/4+X,    -Z 
 (17)    -Z, 1/4+Y, 1/4+X 
 (18) 1/4+X,    -Z, 1/4+Y 
 (19) 1/4-Z, 1/2+Y, 3/4-X 
 (20) 3/4-X, 1/4-Z, 1/2+Y 
 (21) 1/2+X, 1/4-Z, 3/4-Y 
 (22) 3/4-Y, 1/2+X, 1/4-Z 
 (23) 1/4-Z, 3/4-Y, 1/2+X 
 (24) 1/2+Y, 3/4-X, 1/4-Z 

 Atoms:
   name    type  refine?   x         y         z      frac site sym  mult I/A   Uiso     U11     U22     U33     U12     U13     U23
---------------------------------------------------------------------------------------------------------------------------------------
    Co1     Co          0.12500   0.12500   0.12500   1.000   -43m    8    I 0.00500                                                
    Co2     Co          0.50000   0.50000   0.50000   1.000-3m(111)   16    I 0.00500                                                
      O      O          0.26320   0.26320   0.26320   1.0003m(111)   32    I 0.01000                                                

 Unit cell: a = 8.08380 b = 8.08380 c = 8.08380 alpha = 90.000 beta = 90.000 gamma = 90.000 volume = 528.258 Refine? True

 Phase: WO3 in histogram: PWDR pattern.xye
=======================================================================================================================================
 Phase fraction  :          1 Refine? False
 Extinction coeff:     0.0000 Refine? False
 March-Dollase PO:     1.0000 Refine? False Axis: 0 0 1

 Size model    : isotropic equatorial:       1.000 Refine? False
	 LG mixing coeff.:       1.0000 Refine? False

 Mustrain model: generalized
	 LG mixing coeff.:      1.0000 Refine? False
 names :        S400        S040        S004        S220        S202        S022        S301        S103        S121
 values:      1533.1      1524.7       839.7      -273.2     31699.9      2262.9       777.7      5028.2     -1883.2
 refine:        True        True        True        True        True        True        True        True        True

 Hydrostatic/elastic strain:
 names :         D11         D22         D33         D13
 values:           0           0           0           0
 refine:       False       False       False       False

 Phase: Co3O4 in histogram: PWDR pattern.xye
=======================================================================================================================================
 Phase fraction  :     0.3178 Refine? True
 Extinction coeff:     0.0000 Refine? False
 March-Dollase PO:     1.0000 Refine? False Axis: 0 0 1

 Size model    : isotropic equatorial:       1.000 Refine? False
	 LG mixing coeff.:       1.0000 Refine? False

 Mustrain model: isotropic equatorial:      1095.7 Refine? True
	 LG mixing coeff.:      1.0000 Refine? False

 Hydrostatic/elastic strain:
 names :         D11          eA
 values:           0           0
 refine:       False       False

 Histogram: PWDR pattern.xye histogram Id: 0
=======================================================================================================================================
 Instrument type: Bragg-Brentano
 Histogram limits:     9.90 deg to   100.09 deg

 Sample Parameters:
 Goniometer omega = 0.00, chi = 0.00, phi = 0.00
 name  :         Scale         Shift  Transparency    SurfRoughA    SurfRoughB
 value :       17.3520     -668.9735        0.0000        0.0000        0.0000
 refine:          True          True         False         False         False

 Instrument Parameters:
 name  :     Azimuth I(L2)/I(L1)        Lam1        Lam2    Polariz.        SH/L           U           V           W
 value :    0.000000    0.500000    1.540598    1.544426    0.700000    0.059858    2.000000   -2.000000    4.227798
 refine:                   False                               False        True       False       False        True

 name  :           X           Y           Z        Zero
 value :    6.911437    0.000000    0.000000    0.000000
 refine:        True       False       False       False

 Background function: chebyschev-1 Refine? True
 Coefficients:   2906.667    58.297    65.216   -90.509    95.664   -74.460    44.925   -37.541    23.737    -8.111    -6.957
                   -6.408
 Fixed background file: ; mult: 1.000  Refine? False

 Refinement results:
---------------------------------------------------------------------------------------------------------------------------------------
 Number of function calls: 3 No. of observations: 8301 No. of parameters: 33 User rejected: 0 Sp. gp. extinct: 0
 Refinement time =    1.802s,    1.802s/cycle, for 1 cycles
 wR =    2.78%, chi**2 =        21704, GOF =   1.62
----------------------------------------------------------------------------------------------------------------------------------
Parameters generated by constraints

 name  :          1::A0
 value :        0.01530
 sig   :        0.00000 

 Phases:
 Result for phase: WO3
=======================================================================================================================================
 Reciprocal metric tensor: 
  names :            A11            A22            A33            A12            A13            A23
  values:    0.018743435    0.017607255    0.016897762    0.000000000    0.000406343    0.000000000
  esds  :    0.000000730    0.000000678    0.000000750                   0.000001752               
 New unit cell:
  names :           a           b           c       alpha        beta       gamma      Volume
  values:    7.304722    7.536230    7.693318     90.0000     90.6541     90.0000     423.490
  esds  :    0.000146    0.000145    0.000175                  0.0028                   0.022

 Atoms:
   name      x         y         z      frac   Uiso     U11     U22     U33     U12     U13     U23
---------------------------------------------------------------------------------------------------------------------------------------
     W1      W:
 values:   0.74600   0.03700   0.71800   1.000 0.00500
 sig   :                                               
     W2      W:
 values:   0.75000   0.02300   0.21600   1.000 0.00500
 sig   :                                               
     O1      O:
 values:   0.72100   0.48700   0.00700   1.000 0.01000
 sig   :                                               
     O2      O:
 values:   0.00700   0.47400   0.78200   1.000 0.01000
 sig   :                                               
     O3      O:
 values:   0.70800   0.04300   0.99200   1.000 0.01000
 sig   :                                               
     O4      O:
 values:   0.71200   0.26200   0.71400   1.000 0.01000
 sig   :                                               
     O5      O:
 values:   0.99500   0.04200   0.78900   1.000 0.01000
 sig   :                                               
     O6      O:
 values:   0.78900   0.25900   0.27000   1.000 0.01000
 sig   :                                               

 Density: 7.2727 g/cm**3
 Result for phase: Co3O4
=======================================================================================================================================
 Reciprocal metric tensor: 
  names :            A11            A22            A33            A12            A13            A23
  values:    0.015302799    0.015302799    0.015302799    0.000000000    0.000000000    0.000000000
  esds  :    0.000000763                                                                           
 New unit cell:
  names :           a           b           c       alpha        beta       gamma      Volume
  values:    8.083781    8.083781    8.083781     90.0000     90.0000     90.0000     528.255
  esds  :    0.000202                                                                   0.040

 Atoms:
   name      x         y         z      frac   Uiso     U11     U22     U33     U12     U13     U23
---------------------------------------------------------------------------------------------------------------------------------------
    Co1     Co:
 values:   0.12500   0.12500   0.12500   1.000 0.00500
 sig   :                                               
    Co2     Co:
 values:   0.50000   0.50000   0.50000   1.000 0.00500
 sig   :                                               
      O      O:
 values:   0.26320   0.26320   0.26320   1.000 0.01000
 sig   :                                               

 Density: 6.0554 g/cm**3

 Phase: WO3 in histogram: PWDR pattern.xye
=======================================================================================================================================
 Final refinement RF, RF^2 = 2.90%, 4.62% on 440 reflections
 Durbin-Watson statistic = 0.797
 Bragg intensity sum = 4.12e+06
 Phase fraction  :          1, sig          0 Weight fraction  :  0.75201, sig    0.00158

 Mustrain model: generalized
 LG mix coeff.:      1.0000
 name  :        S400        S040        S004        S220        S202        S022        S301        S103        S121
 value :      1567.1      1533.8       854.7      -282.7     32002.5      2271.9       936.2      5130.8     -1961.0
 sig   :       190.8       183.9       143.0        96.8      1155.9       228.9      1289.4       761.6       787.8

 Phase: Co3O4 in histogram: PWDR pattern.xye
=======================================================================================================================================
 Final refinement RF, RF^2 = 3.39%, 5.23% on 22 reflections
 Durbin-Watson statistic = 0.797
 Bragg intensity sum = 3.43e+05
 Phase fraction  :    0.31752, sig  0.0026825 Weight fraction  :  0.24799, sig    0.00158

 Mustrain model: isotropic
 equatorial:      1090.8, sig:   108.0 LG mix coeff.:      1.0000

 Histogram: PWDR pattern.xye histogram Id: 0
=======================================================================================================================================
 PWDR histogram weight factor = 1.000
 Final refinement wR = 2.78% on 8301 observations in this histogram
 Other residuals: R = 2.13%, R-bkg = 2.89%, wR-bkg = 2.78% wRmin = 1.72%
 Instrument type: Bragg-Brentano

 Resonant form factors:(ref: D.T. Cromer & D.A. Liberman (1981), Acta Cryst. A37, 267-268.)
 Element:        W        O       Co
 f'     :   -5.479    0.049   -2.367
 f"     :    5.575    0.032    3.615

 Sample Parameters:
 names :         Scale         Shift  Transparency    SurfRoughA    SurfRoughB
 values:       17.3509     -668.9700        0.0000        0.0000        0.0000
 sig   :        0.0335        1.1974                                          

 Instrument Parameters:
 names : I(L2)/I(L1)    Polariz.        SH/L           U           V           W           X           Y           Z
 value :    0.500000    0.700000    0.059806    2.000000   -2.000000    4.529006    6.861329    0.000000    0.000000
 sig   :                            0.000371                            0.491252    0.206929                        

 Instrument Parameters:
 names :        Zero
 value :    0.000000
 sig   :            

 Background function: chebyschev-1
 value :       2907     58.28     65.18    -90.49     95.64    -74.47     44.93    -37.57     23.72    -8.105     -6.95    -6.443
 sig   :      1.479     2.361     2.278     2.198     2.084     2.048     1.952     1.956     1.852     1.806     1.617     1.642
 Background sums: empirical 2.39e+07, Debye 0, peaks 0, Total 2.39e+07

File: results/experimental-eval/divalent-tungstates-PG15/baseline-opus/attempts/case-007-r1/workspace/final.lst
********************************************************************************
   General Structure Analysis System-II Crystal Structure Refinement
              by Robert B. Von Dreele & Brian H. Toby
                Argonne National Laboratory(C), 2010
 This product includes software developed by the UChicago Argonne, LLC,
            as Operator of Argonne National Laboratory.
                          Please cite:
   B.H. Toby & R.B. Von Dreele, J. Appl. Cryst. 46, 544-549 (2013)
********************************************************************************
 Least squares controls:
 Refinement type: analytic Hessian
 Maximum number of cycles: 3
 Regularize hydrogens (if any): False
 Initial shift factor: 1.000

 Phases:

 Phase name: MgWO4
=======================================================================================================================================

 X-ray scattering factors:
   Symbol     fa                                      fb                                      fc
---------------------------------------------------------------------------------------------------
 Mg         5.42040   2.17350   1.22690   2.30730   2.82750  79.26110   0.38080   7.19370   0.85840
 W         29.08180  15.43000  14.43270   5.11982   1.72029   9.22590   0.32170  57.05600   9.88750
 O          3.04850   2.28680   1.54630   0.86700  13.27710   5.70110   0.32390  32.90890   0.25080

 Electron scattering factors:
   Symbol     fa                                                fb
---------------------------------------------------------------------------------------------------
 Mg         0.11300   0.55750   0.90460   2.15800   1.47350   0.13560   1.35790   6.92550  32.31650  92.11380
 W          0.36610   1.61910   3.24550   4.08560   3.20640   0.07610   0.75430   4.09520  18.28860  68.09670
 O          0.03650   0.17290   0.58050   0.88140   0.31210   0.06520   0.61840   2.94490   9.62980  28.21940

 Neutron scattering factors:
   Symbol   isotope       mass       b       resonant terms
---------------------------------------------------------------------------------------------------
 Mg      Nat. Abund.     24.305    0.537
 W       Nat. Abund.    183.850    0.475
 O       Nat. Abund.     15.999    0.580

 Space Group: P 2/c
 The lattice is centrosymmetric primitive monoclinic
 The Laue symmetry is 2/m
 The lattice point group is 2/m
 Multiplicity of a general site is 4
 The unique monoclinic axis is b
 The inversion center is located at 0,0,0
 
 The equivalent positions are:

 ( 1)     X,     Y,     Z 
 ( 2)    -X,     Y, 1/2-Z 

 Atoms:
   name    type  refine?   x         y         z      frac site sym  mult I/A   Uiso     U11     U22     U33     U12     U13     U23
---------------------------------------------------------------------------------------------------------------------------------------
     Mg     Mg      X   0.50000   0.67572   0.25000   1.000   2(y)    2    I 0.00790                                                
      W      W      X   0.00000   0.18237   0.25000   1.000   2(y)    2    I 0.00520                                                
     O1      O      X   0.22095   0.10485   0.93212   1.000      1    4    I 0.00840                                                
     O2      O      X   0.25570   0.37612   0.39950   1.000      1    4    I 0.00700                                                

 Unit cell: a = 4.68971 b = 5.67402 c = 4.92866 alpha = 90.000 beta = 90.775 gamma = 90.000 volume = 131.137 Refine? True

 Phase name: WO3
=======================================================================================================================================

 X-ray scattering factors:
   Symbol     fa                                      fb                                      fc
---------------------------------------------------------------------------------------------------
 O          3.04850   2.28680   1.54630   0.86700  13.27710   5.70110   0.32390  32.90890   0.25080
 W         29.08180  15.43000  14.43270   5.11982   1.72029   9.22590   0.32170  57.05600   9.88750

 Electron scattering factors:
   Symbol     fa                                                fb
---------------------------------------------------------------------------------------------------
 O          0.03650   0.17290   0.58050   0.88140   0.31210   0.06520   0.61840   2.94490   9.62980  28.21940
 W          0.36610   1.61910   3.24550   4.08560   3.20640   0.07610   0.75430   4.09520  18.28860  68.09670

 Neutron scattering factors:
   Symbol   isotope       mass       b       resonant terms
---------------------------------------------------------------------------------------------------
 O       Nat. Abund.     15.999    0.580
 W       Nat. Abund.    183.850    0.475

 Space Group: P 21/n
 The lattice is centrosymmetric primitive monoclinic
 The Laue symmetry is 2/m
 The lattice point group is 2/m
 Multiplicity of a general site is 4
 The unique monoclinic axis is b
 The inversion center is located at 0,0,0
 
 The equivalent positions are:

 ( 1)     X,     Y,     Z 
 ( 2) 1/2-X, 1/2+Y, 1/2-Z 

 Atoms:
   name    type  refine?   x         y         z      frac site sym  mult I/A   Uiso     U11     U22     U33     U12     U13     U23
---------------------------------------------------------------------------------------------------------------------------------------
     O6      O          0.27900   0.48700   0.99300   1.000      1    4    I 0.01200                                                
     O2      O          0.99300   0.47400   0.21800   1.000      1    4    I 0.01200                                                
     W1      W          0.25400   0.03700   0.28200   1.000      1    4    I 0.00600                                                
     O5      O          0.29200   0.04300   0.00800   1.000      1    4    I 0.01200                                                
     O3      O          0.28800   0.26200   0.28600   1.000      1    4    I 0.01200                                                
     O1      O          0.00500   0.04200   0.21100   1.000      1    4    I 0.01200                                                
     W2      W          0.25000   0.02300   0.78400   1.000      1    4    I 0.00600                                                
     O4      O          0.21100   0.25900   0.73000   1.000      1    4    I 0.01200                                                

 Unit cell: a = 7.30308 b = 7.53399 c = 7.68959 alpha = 90.000 beta = 90.808 gamma = 90.000 volume = 423.049 Refine? True

 Phase name: MgO
=======================================================================================================================================

 X-ray scattering factors:
   Symbol     fa                                      fb                                      fc
---------------------------------------------------------------------------------------------------
 Mg         5.42040   2.17350   1.22690   2.30730   2.82750  79.26110   0.38080   7.19370   0.85840
 O          3.04850   2.28680   1.54630   0.86700  13.27710   5.70110   0.32390  32.90890   0.25080

 Electron scattering factors:
   Symbol     fa                                                fb
---------------------------------------------------------------------------------------------------
 Mg         0.11300   0.55750   0.90460   2.15800   1.47350   0.13560   1.35790   6.92550  32.31650  92.11380
 O          0.03650   0.17290   0.58050   0.88140   0.31210   0.06520   0.61840   2.94490   9.62980  28.21940

 Neutron scattering factors:
   Symbol   isotope       mass       b       resonant terms
---------------------------------------------------------------------------------------------------
 Mg      Nat. Abund.     24.305    0.537
 O       Nat. Abund.     15.999    0.580

 Space Group: F m -3 m
 The lattice is centrosymmetric F-centered cubic
 The Laue symmetry is m3m
 The lattice point group is m3m
 Multiplicity of a general site is 192
 The inversion center is located at 0,0,0
 
 The equivalent positions are:

 (0,0,0; 0,1/2,1/2; 1/2,0,1/2; 1/2,1/2,0)+

 ( 1)     X,     Y,     Z 
 ( 2)     Z,     X,     Y 
 ( 3)     Y,     Z,     X 
 ( 4)     X,     Y,    -Z 
 ( 5)    -Z,     X,     Y 
 ( 6)     Y,    -Z,     X 
 ( 7)    -Z,     X,    -Y 
 ( 8)    -Y,    -Z,     X 
 ( 9)     Y,    -Z,    -X 
 (10)    -X,     Y,    -Z 
 (11)    -Z,    -X,     Y 
 (12)     X,    -Y,    -Z 
 (13)     Y,     X,     Z 
 (14)     Z,     Y,     X 
 (15)     X,     Z,     Y 
 (16)     Y,     X,    -Z 
 (17)    -Z,     Y,     X 
 (18)     X,    -Z,     Y 
 (19)    -Z,     Y,    -X 
 (20)    -X,    -Z,     Y 
 (21)     X,    -Z,    -Y 
 (22)    -Y,     X,    -Z 
 (23)    -Z,    -Y,     X 
 (24)     Y,    -X,    -Z 

 Atoms:
   name    type  refine?   x         y         z      frac site sym  mult I/A   Uiso     U11     U22     U33     U12     U13     U23
---------------------------------------------------------------------------------------------------------------------------------------
     Mg     Mg          0.00000   0.00000   0.00000   1.000    m3m    4    I 0.00317                                                
      O      O          0.50000   0.50000   0.50000   1.000    m3m    4    I 0.00329                                                

 Unit cell: a = 4.21224 b = 4.21224 c = 4.21224 alpha = 90.000 beta = 90.000 gamma = 90.000 volume = 74.738 Refine? True

 Phase: MgWO4 in histogram: PWDR pattern.xye
=======================================================================================================================================
 Phase fraction  :      119.1 Refine? True
 Extinction coeff:     0.0000 Refine? False
 March-Dollase PO:     1.0000 Refine? False Axis: 0 0 1

 Size model    : isotropic equatorial:       0.193 Refine? True
	 LG mixing coeff.:       1.0000 Refine? False

 Mustrain model: isotropic equatorial:      1743.2 Refine? True
	 LG mixing coeff.:      1.0000 Refine? False

 Hydrostatic/elastic strain:
 names :         D11         D22         D33         D13
 values:           0           0           0           0
 refine:       False       False       False       False

 Phase: WO3 in histogram: PWDR pattern.xye
=======================================================================================================================================
 Phase fraction  :      6.821 Refine? True
 Extinction coeff:     0.0000 Refine? False
 March-Dollase PO:     1.0000 Refine? False Axis: 0 0 1

 Size model    : isotropic equatorial:      10.000 Refine? True
	 LG mixing coeff.:       1.0000 Refine? False

 Mustrain model: isotropic equatorial:      6624.4 Refine? True
	 LG mixing coeff.:      1.0000 Refine? False

 Hydrostatic/elastic strain:
 names :         D11         D22         D33         D13
 values:           0           0           0           0
 refine:       False       False       False       False

 Phase: MgO in histogram: PWDR pattern.xye
=======================================================================================================================================
 Phase fraction  :      36.46 Refine? True
 Extinction coeff:     0.0000 Refine? False
 March-Dollase PO:     1.0000 Refine? False Axis: 0 0 1

 Size model    : isotropic equatorial:       0.258 Refine? True
	 LG mixing coeff.:       1.0000 Refine? False

 Mustrain model: isotropic equatorial:       864.2 Refine? True
	 LG mixing coeff.:      1.0000 Refine? False

 Hydrostatic/elastic strain:
 names :         D11          eA
 values:           0           0
 refine:       False       False

 Histogram: PWDR pattern.xye histogram Id: 0
=======================================================================================================================================
 Instrument type: Bragg-Brentano
 Histogram limits:    12.50 deg to   100.10 deg

 Sample Parameters:
 Goniometer omega = 0.00, chi = 0.00, phi = 0.00
 name  :         Scale         Shift  Transparency    SurfRoughA    SurfRoughB
 value :        1.0000     -543.4720        0.0000       -2.2077        0.0283
 refine:         False          True         False          True          True

 Instrument Parameters:
 name  :     Azimuth I(L2)/I(L1)        Lam1        Lam2    Polariz.        SH/L           U           V           W
 value :    0.000000    0.500000    1.540598    1.544426    0.500000    0.023391    0.000000    0.000000   21.050484
 refine:                   False                               False        True       False       False        True

 name  :           X           Y           Z        Zero
 value :    0.000000    0.000000    0.000000    0.000000
 refine:       False       False       False       False

 Background function: chebyschev-1 Refine? True
 Coefficients:    597.870  -535.822   331.080  -146.092    65.297   -11.390     8.192    -1.106     5.448     4.475     1.300
                    3.210     5.159     3.765
 Fixed background file: ; mult: 1.000  Refine? False

 Refinement results:
---------------------------------------------------------------------------------------------------------------------------------------
 Number of function calls: 4 No. of observations: 8062 No. of parameters: 45 User rejected: 0 Sp. gp. extinct: 0
 Refinement time =    2.771s,    2.771s/cycle, for 1 cycles
 wR =    7.99%, chi**2 =      61562.9, GOF =   2.77
----------------------------------------------------------------------------------------------------------------------------------
Parameters generated by constraints

 name  :          2::A0
 value :        0.05636
 sig   :        0.00001 

 Phases:
 Result for phase: MgWO4
=======================================================================================================================================
 Reciprocal metric tensor: 
  names :            A11            A22            A33            A12            A13            A23
  values:    0.045476360    0.031061056    0.041173643    0.000000000    0.001169963    0.000000000
  esds  :    0.000001845    0.000001367    0.000001896                   0.000001573               
 New unit cell:
  names :           a           b           c       alpha        beta       gamma      Volume
  values:    4.689719    5.674033    4.928673     90.0000     90.7746     90.0000     131.138
  esds  :    0.000096    0.000125    0.000116                  0.0010                   0.007

 Atoms:
   name      x         y         z      frac   Uiso     U11     U22     U33     U12     U13     U23
---------------------------------------------------------------------------------------------------------------------------------------
     Mg     Mg:
 values:   0.50000   0.67572   0.25000   1.000 0.00790
 sig   :             0.00078                           
      W      W:
 values:   0.00000   0.18237   0.25000   1.000 0.00520
 sig   :             0.00013                           
     O1      O:
 values:   0.22094   0.10486   0.93208   1.000 0.00840
 sig   :   0.00117   0.00089   0.00125                 
     O2      O:
 values:   0.25568   0.37610   0.39948   1.000 0.00700
 sig   :   0.00111   0.00092   0.00126                 

 Density: 6.8922 g/cm**3
 Result for phase: WO3
=======================================================================================================================================
 Reciprocal metric tensor: 
  names :            A11            A22            A33            A12            A13            A23
  values:    0.018753028    0.017617759    0.016915198    0.000000000    0.000501683    0.000000000
  esds  :    0.000001784    0.000001788    0.000001602                   0.000004099               
 New unit cell:
  names :           a           b           c       alpha        beta       gamma      Volume
  values:    7.303102    7.533984    7.689614     90.0000     90.8070     90.0000     423.052
  esds  :    0.000358    0.000382    0.000377                  0.0066                   0.038

 Atoms:
   name      x         y         z      frac   Uiso     U11     U22     U33     U12     U13     U23
---------------------------------------------------------------------------------------------------------------------------------------
     O6      O:
 values:   0.27900   0.48700   0.99300   1.000 0.01200
 sig   :                                               
     O2      O:
 values:   0.99300   0.47400   0.21800   1.000 0.01200
 sig   :                                               
     W1      W:
 values:   0.25400   0.03700   0.28200   1.000 0.00600
 sig   :                                               
     O5      O:
 values:   0.29200   0.04300   0.00800   1.000 0.01200
 sig   :                                               
     O3      O:
 values:   0.28800   0.26200   0.28600   1.000 0.01200
 sig   :                                               
     O1      O:
 values:   0.00500   0.04200   0.21100   1.000 0.01200
 sig   :                                               
     W2      W:
 values:   0.25000   0.02300   0.78400   1.000 0.00600
 sig   :                                               
     O4      O:
 values:   0.21100   0.25900   0.73000   1.000 0.01200
 sig   :                                               

 Density: 7.2803 g/cm**3
 Result for phase: MgO
=======================================================================================================================================
 Reciprocal metric tensor: 
  names :            A11            A22            A33            A12            A13            A23
  values:    0.056360075    0.056360075    0.056360075    0.000000000    0.000000000    0.000000000
  esds  :    0.000005828                                                                           
 New unit cell:
  names :           a           b           c       alpha        beta       gamma      Volume
  values:    4.212251    4.212251    4.212251     90.0000     90.0000     90.0000      74.738
  esds  :    0.000218                                                                   0.012

 Atoms:
   name      x         y         z      frac   Uiso     U11     U22     U33     U12     U13     U23
---------------------------------------------------------------------------------------------------------------------------------------
     Mg     Mg:
 values:   0.00000   0.00000   0.00000   1.000 0.00317
 sig   :                                               
      O      O:
 values:   0.50000   0.50000   0.50000   1.000 0.00329
 sig   :                                               

 Density: 3.5819 g/cm**3

 Phase: MgWO4 in histogram: PWDR pattern.xye
=======================================================================================================================================
 Final refinement RF, RF^2 = 0.98%, 2.37% on 140 reflections
 Durbin-Watson statistic = 0.320
 Bragg intensity sum = 5.05e+06
 Phase fraction  :     119.13, sig    0.64466 Weight fraction  :  0.77767, sig    0.00162

 Size model:     isotropic equatorial:     0.19282, sig:  0.0061 LG mix coeff.:      1.0000

 Mustrain model: isotropic
 equatorial:      1745.8, sig:    60.9 LG mix coeff.:      1.0000

 Phase: WO3 in histogram: PWDR pattern.xye
=======================================================================================================================================
 Final refinement RF, RF^2 = 1.63%, 6.47% on 439 reflections
 Durbin-Watson statistic = 0.320
 Bragg intensity sum = 1.11e+06
 Phase fraction  :     6.8261, sig   0.062979 Weight fraction  :  0.15184, sig    0.00094

 Size model:     isotropic equatorial:    10.00000, sig: 56.5755 LG mix coeff.:      1.0000

 Mustrain model: isotropic
 equatorial:      6711.3, sig:   333.3 LG mix coeff.:      1.0000

 Phase: MgO in histogram: PWDR pattern.xye
=======================================================================================================================================
 Final refinement RF, RF^2 = 1.40%, 3.98% on 6 reflections
 Durbin-Watson statistic = 0.320
 Bragg intensity sum = 6.45e+04
 Phase fraction  :     36.457, sig    0.92132 Weight fraction  :  0.07049, sig    0.00165

 Size model:     isotropic equatorial:     0.26113, sig:  0.1549 LG mix coeff.:      1.0000

 Mustrain model: isotropic
 equatorial:       868.1, sig:   842.1 LG mix coeff.:      1.0000

 Histogram: PWDR pattern.xye histogram Id: 0
=======================================================================================================================================
 PWDR histogram weight factor = 1.000
 Final refinement wR = 7.99% on 8062 observations in this histogram
 Other residuals: R = 5.66%, R-bkg = 5.83%, wR-bkg = 7.99% wRmin = 2.89%
 Instrument type: Bragg-Brentano

 Resonant form factors:(ref: D.T. Cromer & D.A. Liberman (1981), Acta Cryst. A37, 267-268.)
 Element:       Mg        W        O
 f'     :    0.172   -5.479    0.049
 f"     :    0.177    5.575    0.032

 Sample Parameters:
 names :         Scale         Shift  Transparency    SurfRoughA    SurfRoughB
 values:        1.0000     -543.7283        0.0000       -2.2858        0.0275
 sig   :                      2.8214                      0.9247        0.0090

 Instrument Parameters:
 names : I(L2)/I(L1)    Polariz.        SH/L           U           V           W           X           Y           Z
 value :    0.500000    0.500000    0.023379    0.000000    0.000000   21.021121    0.000000    0.000000    0.000000
 sig   :                            0.000935                            0.499633                                    

 Instrument Parameters:
 names :        Zero
 value :    0.000000
 sig   :            

 Background function: chebyschev-1
 value :      597.8    -535.9     331.1    -146.1     65.25    -11.36     8.144     -1.09     5.378     4.463     1.298     3.209     5.126     3.795
 sig   :      1.767     2.739     2.407     2.335     2.232     2.202     2.088     2.101     1.989     1.989     1.805     1.756     1.488     1.556
 Background sums: empirical 3.89e+06, Debye 0, peaks 0, Total 3.89e+06
