Repository: sache07/verifiable-pxrd

# divalent-tungstates-PG15 results

The full expanded-manuscript release is indexed in [RELEASE.md](RELEASE.md): five
main conditions, phase-recovery follow-ups, Sol-high/Opus comparisons, and historical
development records. See the [reproduction guide](../../../docs/MULTIPHASE.md) for
all-condition analyses and independent replay.

The original baseline-versus-evolved comparison below contains two 45-attempt
panels on the 15 measured scans in [`pxrd-bench/divalent-tungstates-PG15`](../../../pxrd-bench/divalent-tungstates-PG15/README.md), with three independent attempts per scan:
- **`baseline/`:** GPT-5.6 Sol at Max reasoning effort, using the plain P0 prompt.

File: results/experimental-eval/divalent-tungstates-PG15/baseline-opus/attempts/case-014-r1/workspace/final.lst
********************************************************************************
   General Structure Analysis System-II Crystal Structure Refinement
              by Robert B. Von Dreele & Brian H. Toby
                Argonne National Laboratory(C), 2010
 This product includes software developed by the UChicago Argonne, LLC,
            as Operator of Argonne National Laboratory.
                          Please cite:
   B.H. Toby & R.B. Von Dreele, J. Appl. Cryst. 46, 544-549 (2013)
********************************************************************************
 Least squares controls:
 Refinement type: analytic Hessian
 Maximum number of cycles: 3
 Regularize hydrogens (if any): False
 Initial shift factor: 1.000

 Phases:

 Phase name: SrWO4
=======================================================================================================================================

 X-ray scattering factors:
   Symbol     fa                                      fb                                      fc
---------------------------------------------------------------------------------------------------
 Sr        17.56630   9.81840   5.42200   2.66940   1.55640  14.09880   0.16640 132.37600   2.50640
 W         29.08180  15.43000  14.43270   5.11982   1.72029   9.22590   0.32170  57.05600   9.88750
 O          3.04850   2.28680   1.54630   0.86700  13.27710   5.70110   0.32390  32.90890   0.25080

 Electron scattering factors:
   Symbol     fa                                                fb
---------------------------------------------------------------------------------------------------
 Sr         0.37230   1.45980   3.51240   4.46120   3.30310   0.14800   1.46430   9.23200  49.88070 148.09370
 W          0.36610   1.61910   3.24550   4.08560   3.20640   0.07610   0.75430   4.09520  18.28860  68.09670
 O          0.03650   0.17290   0.58050   0.88140   0.31210   0.06520   0.61840   2.94490   9.62980  28.21940

 Neutron scattering factors:
   Symbol   isotope       mass       b       resonant terms
---------------------------------------------------------------------------------------------------
 Sr      Nat. Abund.     87.620    0.702
 W       Nat. Abund.    183.850    0.475
 O       Nat. Abund.     15.999    0.580

 Space Group: I 41/a
 The lattice is centrosymmetric I-centered tetragonal
 The Laue symmetry is 4/m
 The lattice point group is 4/m
 Multiplicity of a general site is 16
 The inversion center is located at 0,0,0
 
 The equivalent positions are:

 (0,0,0; 1/2,1/2,1/2)+

 ( 1)     X,     Y,     Z 
 ( 2) 3/4-Y, 1/4+X, 1/4+Z 
 ( 3) 1/2-X,    -Y, 1/2+Z 
 ( 4) 3/4+Y, 3/4-X, 3/4+Z 

 Atoms:
   name    type  refine?   x         y         z      frac site sym  mult I/A   Uiso     U11     U22     U33     U12     U13     U23
---------------------------------------------------------------------------------------------------------------------------------------
     Sr     Sr      U   0.00000   0.25000   0.62500   1.000  -4(z)    4    I 0.01084                                                
      W      W      U   0.00000   0.25000   0.12500   1.000  -4(z)    4    I 0.01000                                                
      O      O      U   0.23879   0.10452   0.04180   1.000      1   16    I 0.02676                                                

 Unit cell: a = 5.41857 b = 5.41857 c = 11.96022 alpha = 90.000 beta = 90.000 gamma = 90.000 volume = 351.163 Refine? True

 Phase name: WO3
=======================================================================================================================================

 X-ray scattering factors:
   Symbol     fa                                      fb                                      fc
---------------------------------------------------------------------------------------------------
 O-2        3.76936   2.53342   1.91579   1.55094  15.07970   6.30430  40.34450   0.31291   0.22789
 W+6       29.49360  19.37630  13.05440   5.06412   1.42755   0.10462   5.93667  11.19720   1.01074

 Electron scattering factors:
   Symbol     fa                                                fb
---------------------------------------------------------------------------------------------------
 O          0.03650   0.17290   0.58050   0.88140   0.31210   0.06520   0.61840   2.94490   9.62980  28.21940
 W          0.36610   1.61910   3.24550   4.08560   3.20640   0.07610   0.75430   4.09520  18.28860  68.09670

 Neutron scattering factors:
   Symbol   isotope       mass       b       resonant terms
---------------------------------------------------------------------------------------------------
 O-2     Nat. Abund.     15.999    0.580
 W+6     Nat. Abund.    183.850    0.475

 Space Group: P 21/n
 The lattice is centrosymmetric primitive monoclinic
 The Laue symmetry is 2/m
 The lattice point group is 2/m
 Multiplicity of a general site is 4
 The unique monoclinic axis is b
 The inversion center is located at 0,0,0
 
 The equivalent positions are:

 ( 1)     X,     Y,     Z 
 ( 2) 1/2-X, 1/2+Y, 1/2-Z 

 Atoms:
   name    type  refine?   x         y         z      frac site sym  mult I/A   Uiso     U11     U22     U33     U12     U13     U23
---------------------------------------------------------------------------------------------------------------------------------------
     O6    O-2          0.28000   0.24000  -0.03000   1.000      1    4    I 0.01200                                                
     W2    W+6      X   0.25312   0.02866   0.78267   1.000      1    4    I 0.00600                                                
     O2    O-2          0.00000   0.47500   0.22000   1.000      1    4    I 0.01200                                                
     O5    O-2          0.28000   0.04000   0.03000   1.000      1    4    I 0.01200                                                
     O4    O-2          0.21000   0.29000   0.73500   1.000      1    4    I 0.01200                                                
     O3    O-2          0.29000   0.29000   0.26500   1.000      1    4    I 0.01200                                                
     O1    O-2          0.00000   0.02500   0.22000   1.000      1    4    I 0.01200                                                
     W1    W+6      X   0.25106   0.03066   0.27933   1.000      1    4    I 0.00600                                                

 Unit cell: a = 7.30069 b = 7.53825 c = 7.69414 alpha = 90.000 beta = 90.723 gamma = 90.000 volume = 423.409 Refine? True

 Phase: SrWO4 in histogram: PWDR pattern.xye
=======================================================================================================================================
 Phase fraction  :       10.1 Refine? True
 Extinction coeff:     0.0000 Refine? False
 March-Dollase PO:     1.0000 Refine? False Axis: 0 0 1

 Size model    : isotropic equatorial:       1.000 Refine? False
	 LG mixing coeff.:       1.0000 Refine? False

 Mustrain model: isotropic equatorial:      1000.0 Refine? False
	 LG mixing coeff.:      1.0000 Refine? False

 Hydrostatic/elastic strain:
 names :         D11         D33
 values:           0           0
 refine:       False       False

 Phase: WO3 in histogram: PWDR pattern.xye
=======================================================================================================================================
 Phase fraction  :      1.211 Refine? True
 Extinction coeff:     0.0000 Refine? False
 March-Dollase PO:     1.0000 Refine? False Axis: 0 0 1

 Size model    : isotropic equatorial:       1.000 Refine? False
	 LG mixing coeff.:       1.0000 Refine? False

 Mustrain model: isotropic equatorial:      1000.0 Refine? False
	 LG mixing coeff.:      1.0000 Refine? False

 Hydrostatic/elastic strain:
 names :         D11         D22         D33         D13
 values:           0           0           0           0
 refine:       False       False       False       False

 Histogram: PWDR pattern.xye histogram Id: 0
=======================================================================================================================================
 Instrument type: Bragg-Brentano
 Histogram limits:    10.00 deg to   100.00 deg

 Sample Parameters:
 Goniometer omega = 0.00, chi = 0.00, phi = 0.00
 name  :         Scale         Shift  Transparency    SurfRoughA    SurfRoughB
 value :        1.7905     -578.6088        0.0000       -0.3610        0.1148
 refine:          True          True         False          True          True

 Instrument Parameters:
 name  :     Azimuth I(L2)/I(L1)        Lam1        Lam2    Polariz.        SH/L           U           V           W
 value :    0.000000    0.500000    1.540598    1.544426    0.700000    0.002000    0.000000    0.000000   56.186714
 refine:                   False                               False       False       False       False        True

 name  :           X           Y           Z        Zero
 value :    3.776326    0.000000    0.000000    0.000000
 refine:        True       False       False       False

 Background function: chebyschev-1 Refine? True
 Coefficients:    671.597  -531.729   397.237  -219.027   128.038   -70.771    47.336   -35.057    33.687   -13.596    18.995
                    0.744    22.195     0.024

 Single peak coefficients
 names :   BkPkpos refine? BkPkint refine? BkPksig refine? BkPkgam refine?
 peak 0:      16.610 False    4927.457  True      53.078  True       5.000 False
 peak 1:      22.080 False   13985.806  True      88.355  True       5.000 False
 peak 2:      29.730 False   94403.262  True     153.971  True       5.000 False
 peak 3:      30.880 False   19949.933  True      77.215  True       5.000 False
 peak 4:      32.570 False   26633.577  True      84.720  True       5.000 False
 peak 5:      39.010 False    7892.183  True     143.799  True       5.000 False
 peak 6:      44.610 False   28642.521  True     217.104  True       5.000 False
 peak 7:      53.400 False   10591.902  True      97.416  True       5.000 False
 peak 8:      56.930 False   17714.478  True     228.866  True       5.000 False
 peak 9:      61.190 False    7058.520  True      81.109  True       5.000 False
 peak10:      67.000 False   26075.444  True     492.695  True       5.000 False
 peak11:      78.510 False    6518.239  True     156.006  True       5.000 False
 Fixed background file: ; mult: 1.000  Refine? False

 Refinement results:
---------------------------------------------------------------------------------------------------------------------------------------
 Number of function calls: 6 No. of observations: 8282 No. of parameters: 61 User rejected: 0 Sp. gp. extinct: 0
 Refinement time =    3.618s,    3.618s/cycle, for 1 cycles
 wR =    9.72%, chi**2 =      62632.9, GOF =   2.76
----------------------------------------------------------------------------------------------------------------------------------
Parameters generated by constraints

 name  :          0::A0
 value :        0.03406
 sig   :        0.00000 

 Phases:
 Result for phase: SrWO4
=======================================================================================================================================
 Reciprocal metric tensor: 
  names :            A11            A22            A33            A12            A13            A23
  values:    0.034057786    0.034057786    0.006990472    0.000000000    0.000000000    0.000000000
  esds  :    0.000002068                   0.000000353                                             
 New unit cell:
  names :           a           b           c       alpha        beta       gamma      Volume
  values:    5.418659    5.418659   11.960429     90.0000     90.0000     90.0000     351.180
  esds  :    0.000164                0.000302                                           0.024

 Atoms:
   name      x         y         z      frac   Uiso     U11     U22     U33     U12     U13     U23
---------------------------------------------------------------------------------------------------------------------------------------
     Sr     Sr:
 values:   0.00000   0.25000   0.62500   1.000 0.01084
 sig   :                                       0.00118 
      W      W:
 values:   0.00000   0.25000   0.12500   1.000 0.01000
 sig   :                                       0.00093 
      O      O:
 values:   0.23879   0.10452   0.04180   1.000 0.02693
 sig   :                                       0.00465 

 Density: 6.3449 g/cm**3
 Result for phase: WO3
=======================================================================================================================================
 Reciprocal metric tensor: 
  names :            A11            A22            A33            A12            A13            A23
  values:    0.018764195    0.017597783    0.016894371    0.000000000    0.000449236    0.000000000
  esds  :    0.000003797    0.000004050    0.000003689                   0.000007245               
 New unit cell:
  names :           a           b           c       alpha        beta       gamma      Volume
  values:    7.300786    7.538258    7.694201     90.0000     90.7228     90.0000     423.418
  esds  :    0.000749    0.000867    0.000852                  0.0117                   0.064

 Atoms:
   name      x         y         z      frac   Uiso     U11     U22     U33     U12     U13     U23
---------------------------------------------------------------------------------------------------------------------------------------
     O6    O-2:
 values:   0.28000   0.24000  -0.03000   1.000 0.01200
 sig   :                                               
     W2    W+6:
 values:   0.26148   0.02951   0.77981   1.000 0.00600
 sig   :   0.00797   0.01041   0.00664                 
     O2    O-2:
 values:   0.00000   0.47500   0.22000   1.000 0.01200
 sig   :                                               
     O5    O-2:
 values:   0.28000   0.04000   0.03000   1.000 0.01200
 sig   :                                               
     O4    O-2:
 values:   0.21000   0.29000   0.73500   1.000 0.01200
 sig   :                                               
     O3    O-2:
 values:   0.29000   0.29000   0.26500   1.000 0.01200
 sig   :                                               
     O1    O-2:
 values:   0.00000   0.02500   0.22000   1.000 0.01200
 sig   :                                               
     W1    W+6:
 values:   0.24312   0.03018   0.28196   1.000 0.00600
 sig   :   0.00823   0.01013   0.00656                 

 Density: 7.2740 g/cm**3

 Phase: SrWO4 in histogram: PWDR pattern.xye
=======================================================================================================================================
 Final refinement RF, RF^2 = 3.64%, 5.85% on 87 reflections
 Durbin-Watson statistic = 0.309
 Bragg intensity sum = 1.76e+06
 Phase fraction  :     10.101, sig    0.13129 Weight fraction  :  0.85658, sig    0.00190

 Phase: WO3 in histogram: PWDR pattern.xye
=======================================================================================================================================
 Final refinement RF, RF^2 = 15.22%, 40.45% on 438 reflections
 Durbin-Watson statistic = 0.309
 Bragg intensity sum = 3.61e+05
 Phase fraction  :     1.2235, sig   0.018579 Weight fraction  :  0.14342, sig    0.00190

 Histogram: PWDR pattern.xye histogram Id: 0
=======================================================================================================================================
 PWDR histogram weight factor = 1.000
 Final refinement wR = 9.72% on 8282 observations in this histogram
 Other residuals: R = 7.04%, R-bkg = 8.24%, wR-bkg = 9.72% wRmin = 3.54%
 Instrument type: Bragg-Brentano

 Resonant form factors:(ref: D.T. Cromer & D.A. Liberman (1981), Acta Cryst. A37, 267-268.)
 Element:       Sr        W        O      O-2      W+6
 f'     :   -0.355   -5.479    0.049    0.049   -5.479
 f"     :    1.820    5.575    0.032    0.032    5.575

 Sample Parameters:
 names :         Scale         Shift  Transparency    SurfRoughA    SurfRoughB
 values:        1.7920     -578.2433        0.0000       -0.3591        0.1153
 sig   :        0.0208        1.1868                      0.1474        0.0192

 Instrument Parameters:
 names : I(L2)/I(L1)    Polariz.        SH/L           U           V           W           X           Y           Z
 value :    0.500000    0.700000    0.002000    0.000000    0.000000   56.000926    3.747728    0.000000    0.000000
 sig   :                                                                1.432570    0.187158                        

 Instrument Parameters:
 names :        Zero
 value :    0.000000
 sig   :            

 Background function: chebyschev-1
 value :      671.3    -532.1     397.3      -219       128    -70.79     47.29       -35     33.54    -13.69     18.97    0.5018     22.05   -0.2649
 sig   :      1.482     2.479     2.355     2.255      2.17     2.092     2.003     1.959     1.843     1.807     1.701     1.662     1.428     1.371

 Single peak coefficients:
 peak no.    BkPkpos        esd        BkPkint        esd        BkPksig        esd        BkPkgam        esd     
    0        16.6100                  4984.618     801.032        54.726      26.031         5.000            
    1        22.0800                 14003.238     781.134        88.523      13.855         5.000            
    2        29.7300                 94246.431    1191.988       152.619       5.170         5.000            
    3        30.8800                 19958.135     729.848        77.266       7.936         5.000            
    4        32.5700                 26647.390     761.762        84.785       6.700         5.000            
    5        39.0100                  7811.138     637.811       141.652      30.930         5.000            
    6        44.6100                 28492.519     818.501       215.028      16.002         5.000            
    7        53.4000                 10113.735     643.623        92.822      15.347         5.000            
    8        56.9300                 17808.311     889.361       231.126      30.230         5.000            
    9        61.1900                  7172.011     562.720        84.054      18.418         5.000            
   10        67.0000                 26196.200    1102.383       492.294      44.347         5.000            
   11        78.5100                  6508.145     669.126       157.159      38.988         5.000            
 Background sums: empirical 4.37e+06, Debye 0, peaks 2.43e+05, Total 4.62e+06

File: results/experimental-eval/divalent-tungstates-PG15/baseline-sol-high/attempts/case-001-r1/workspace/final.lst
********************************************************************************
   General Structure Analysis System-II Crystal Structure Refinement
              by Robert B. Von Dreele & Brian H. Toby
                Argonne National Laboratory(C), 2010
 This product includes software developed by the UChicago Argonne, LLC,
            as Operator of Argonne National Laboratory.
                          Please cite:
   B.H. Toby & R.B. Von Dreele, J. Appl. Cryst. 46, 544-549 (2013)
********************************************************************************
 Least squares controls:
 Refinement type: analytic Hessian
 Maximum number of cycles: 12
 Regularize hydrogens (if any): False
 Initial shift factor: 1.000

 Phases:

 Phase name: WO3_monoclinic
=======================================================================================================================================

 X-ray scattering factors:
   Symbol     fa                                      fb                                      fc
---------------------------------------------------------------------------------------------------
 O-2        3.76936   2.53342   1.91579   1.55094  15.07970   6.30430  40.34450   0.31291   0.22789
 W+6       29.49360  19.37630  13.05440   5.06412   1.42755   0.10462   5.93667  11.19720   1.01074

 Electron scattering factors:
   Symbol     fa                                                fb
---------------------------------------------------------------------------------------------------
 O          0.03650   0.17290   0.58050   0.88140   0.31210   0.06520   0.61840   2.94490   9.62980  28.21940
 W          0.36610   1.61910   3.24550   4.08560   3.20640   0.07610   0.75430   4.09520  18.28860  68.09670

 Neutron scattering factors:
   Symbol   isotope       mass       b       resonant terms
---------------------------------------------------------------------------------------------------
 O-2     Nat. Abund.     15.999    0.580
 W+6     Nat. Abund.    183.850    0.475

 Space Group: P 21/n
 The lattice is centrosymmetric primitive monoclinic
 The Laue symmetry is 2/m
 The lattice point group is 2/m
 Multiplicity of a general site is 4
 The unique monoclinic axis is b
 The inversion center is located at 0,0,0
 
 The equivalent positions are:

 ( 1)     X,     Y,     Z 
 ( 2) 1/2-X, 1/2+Y, 1/2-Z 

 Atoms:
   name    type  refine?   x         y         z      frac site sym  mult I/A   Uiso     U11     U22     U33     U12     U13     U23
---------------------------------------------------------------------------------------------------------------------------------------
     O6    O-2          0.28000   0.24000  -0.03000   1.000      1    4    I 0.00000                                                
     W2    W+6          0.24700   0.03300   0.78100   1.000      1    4    I 0.00000                                                
     O2    O-2          0.00000   0.47500   0.22000   1.000      1    4    I 0.00000                                                
     O5    O-2          0.28000   0.04000   0.03000   1.000      1    4    I 0.00000                                                
     O4    O-2          0.21000   0.29000   0.73500   1.000      1    4    I 0.00000                                                
     O3    O-2          0.29000   0.29000   0.26500   1.000      1    4    I 0.00000                                                
     O1    O-2          0.00000   0.02500   0.22000   1.000      1    4    I 0.00000                                                
     W1    W+6          0.25200   0.02600   0.28500   1.000      1    4    I 0.00000                                                

 Unit cell: a = 7.30486 b = 7.53703 c = 7.68902 alpha = 90.000 beta = 90.759 gamma = 90.000 volume = 423.297 Refine? False

 Phase name: BaCO3_witherite
=======================================================================================================================================

 X-ray scattering factors:
   Symbol     fa                                      fb                                      fc
---------------------------------------------------------------------------------------------------
 Ba        20.33610  19.29700  10.88800   2.69590   3.21600   0.27560  20.20730 167.20200   2.77310
 C          2.31000   1.02000   1.58860   0.86500  20.84390  10.20750   0.56870  51.65120   0.21560
 O          3.04850   2.28680   1.54630   0.86700  13.27710   5.70110   0.32390  32.90890   0.25080

 Electron scattering factors:
   Symbol     fa                                                fb
---------------------------------------------------------------------------------------------------
 Ba         0.52290   2.28740   4.72430   5.08070   5.63890   0.14340   1.60190   9.45110  42.76850 148.49690
 C          0.04890   0.20910   0.75370   1.14200   0.35550   0.11400   1.08250   5.42810  17.88110  51.13410
 O          0.03650   0.17290   0.58050   0.88140   0.31210   0.06520   0.61840   2.94490   9.62980  28.21940

 Neutron scattering factors:
   Symbol   isotope       mass       b       resonant terms
---------------------------------------------------------------------------------------------------
 Ba      Nat. Abund.    137.330    0.507
 C       Nat. Abund.     12.011    0.665
 O       Nat. Abund.     15.999    0.580

 Space Group: P m c n
 The lattice is centrosymmetric primitive orthorhombic
 The Laue symmetry is mmm
 The lattice point group is mmm
 Multiplicity of a general site is 8
 The inversion center is located at 0,0,0
 
 The equivalent positions are:

 ( 1)     X,     Y,     Z 
 ( 2) 1/2-X,     Y,     Z 
 ( 3)     X, 1/2-Y, 1/2+Z 
 ( 4) 1/2-X, 1/2-Y, 1/2+Z 

 Atoms:
   name    type  refine?   x         y         z      frac site sym  mult I/A   Uiso     U11     U22     U33     U12     U13     U23
---------------------------------------------------------------------------------------------------------------------------------------
     Ba     Ba          0.25000   0.41620   0.75560   1.000   m(x)    4    I 0.00420                                                
      C      C          0.25000   0.74340  -0.07110   1.000   m(x)    4    I 0.02420                                                
     O1      O          0.25000   0.90110  -0.07750   1.000   m(x)    4    I 0.02420                                                
     O2      O          0.46540   0.68050  -0.07880   1.000      1    8    I 0.02420                                                

 Unit cell: a = 5.30649 b = 8.91367 c = 6.43196 alpha = 90.000 beta = 90.000 gamma = 90.000 volume = 304.234 Refine? False

 Phase: WO3_monoclinic in histogram: PWDR pattern.csv
=======================================================================================================================================
 Phase fraction  :      6.934 Refine? True
 Extinction coeff:     0.0000 Refine? False
 March-Dollase PO:     1.0000 Refine? False Axis: 0 0 1

 Size model    : isotropic equatorial:       1.000 Refine? False
	 LG mixing coeff.:       1.0000 Refine? False

 Mustrain model: isotropic equatorial:      1000.0 Refine? False
	 LG mixing coeff.:      1.0000 Refine? False

 Hydrostatic/elastic strain:
 names :         D11         D22         D33         D13
 values:           0           0           0           0
 refine:       False       False       False       False

 Phase: BaCO3_witherite in histogram: PWDR pattern.csv
=======================================================================================================================================
 Phase fraction  :      19.78 Refine? True
 Extinction coeff:     0.0000 Refine? False
 March-Dollase PO:     1.0000 Refine? False Axis: 0 0 1

 Size model    : isotropic equatorial:       1.000 Refine? False
	 LG mixing coeff.:       1.0000 Refine? False

 Mustrain model: isotropic equatorial:      1000.0 Refine? False
	 LG mixing coeff.:      1.0000 Refine? False

 Hydrostatic/elastic strain:
 names :         D11         D22         D33
 values:           0           0           0
 refine:       False       False       False

 Histogram: PWDR pattern.csv histogram Id: 0
=======================================================================================================================================
 Instrument type: Bragg-Brentano
 Histogram limits:     9.90 deg to   100.09 deg

 Sample Parameters:
 Goniometer omega = 0.00, chi = 0.00, phi = 0.00
 name  :         Scale         Shift  Transparency    SurfRoughA    SurfRoughB
 value :        1.0000        0.0000        0.0000        0.0000        0.0000
 refine:         False         False         False         False         False

 Instrument Parameters:
 name  :     Azimuth I(L2)/I(L1)        Lam1        Lam2    Polariz.        SH/L           U           V           W
 value :    0.000000    0.500000    1.540598    1.544426    0.700000    0.002000  130.914312    0.000000    9.224416
 refine:                   False                               False       False        True       False        True

 name  :           X           Y           Z        Zero
 value :   11.100732    0.000000    0.000000    0.279375
 refine:        True       False       False       False

 Background function: chebyschev-1 Refine? True
 Coefficients:    636.519  -718.049   459.950  -250.079   147.073   -75.398    45.627   -23.621    20.141    -5.162    -5.561
                    4.826
 Fixed background file: ; mult: 1.000  Refine? False

 Refinement results:
---------------------------------------------------------------------------------------------------------------------------------------
 Number of function calls: 3 No. of observations: 8301 No. of parameters: 17 User rejected: 0 Sp. gp. extinct: 0
 Refinement time =    2.774s,    2.774s/cycle, for 1 cycles
 wR =    8.71%, chi**2 =      51969.8, GOF =   2.50

 Phases:
 Result for phase: WO3_monoclinic
=======================================================================================================================================

 Atoms:
   name      x         y         z      frac   Uiso     U11     U22     U33     U12     U13     U23
---------------------------------------------------------------------------------------------------------------------------------------
     O6    O-2:
 values:   0.28000   0.24000  -0.03000   1.000 0.00000
 sig   :                                               
     W2    W+6:
 values:   0.24700   0.03300   0.78100   1.000 0.00000
 sig   :                                               
     O2    O-2:
 values:   0.00000   0.47500   0.22000   1.000 0.00000
 sig   :                                               
     O5    O-2:
 values:   0.28000   0.04000   0.03000   1.000 0.00000
 sig   :                                               
     O4    O-2:
 values:   0.21000   0.29000   0.73500   1.000 0.00000
 sig   :                                               
     O3    O-2:
 values:   0.29000   0.29000   0.26500   1.000 0.00000
 sig   :                                               
     O1    O-2:
 values:   0.00000   0.02500   0.22000   1.000 0.00000
 sig   :                                               
     W1    W+6:
 values:   0.25200   0.02600   0.28500   1.000 0.00000
 sig   :                                               

 Density: 7.2760 g/cm**3
 Result for phase: BaCO3_witherite
=======================================================================================================================================

 Atoms:
   name      x         y         z      frac   Uiso     U11     U22     U33     U12     U13     U23
---------------------------------------------------------------------------------------------------------------------------------------
     Ba     Ba:
 values:   0.25000   0.41620   0.75560   1.000 0.00420
 sig   :                                               
      C      C:
 values:   0.25000   0.74340  -0.07110   1.000 0.02420
 sig   :                                               
     O1      O:
 values:   0.25000   0.90110  -0.07750   1.000 0.02420
 sig   :                                               
     O2      O:
 values:   0.46540   0.68050  -0.07880   1.000 0.02420
 sig   :                                               

 Density: 4.3084 g/cm**3

 Phase: WO3_monoclinic in histogram: PWDR pattern.csv
=======================================================================================================================================
 Final refinement RF, RF^2 = 3.76%, 8.52% on 436 reflections
 Durbin-Watson statistic = 0.356
 Bragg intensity sum = 1.71e+06
 Phase fraction  :      6.934, sig   0.027358 Weight fraction  :  0.45171, sig    0.00148

 Phase: BaCO3_witherite in histogram: PWDR pattern.csv
=======================================================================================================================================
 Final refinement RF, RF^2 = 3.53%, 8.12% on 179 reflections
 Durbin-Watson statistic = 0.356
 Bragg intensity sum = 1.43e+06
 Phase fraction  :     19.777, sig   0.084181 Weight fraction  :  0.54829, sig    0.00148

 Histogram: PWDR pattern.csv histogram Id: 0
=======================================================================================================================================
 PWDR histogram weight factor = 1.000
 Final refinement wR = 8.71% on 8301 observations in this histogram
 Other residuals: R = 6.56%, R-bkg = 8.27%, wR-bkg = 8.71% wRmin = 3.48%
 Instrument type: Bragg-Brentano

 Resonant form factors:(ref: D.T. Cromer & D.A. Liberman (1981), Acta Cryst. A37, 267-268.)
 Element:      O-2      W+6       Ba        C        O
 f'     :    0.049   -5.479   -1.050    0.018    0.049
 f"     :    0.032    5.575    8.460    0.009    0.032

 Instrument Parameters:
 names : I(L2)/I(L1)    Polariz.        SH/L           U           V           W           X           Y           Z
 value :    0.500000    0.700000    0.002000  131.220832    0.000000    9.239876   11.095523    0.000000    0.000000
 sig   :                                        8.844529                1.340292    0.221543                        

 Instrument Parameters:
 names :        Zero
 value :    0.279375
 sig   :            

 Background function: chebyschev-1
 value :      636.5      -718     459.9    -250.1     147.1     -75.4     45.63    -23.63     20.15    -5.165    -5.561     4.826
 sig   :      1.345     2.236     2.108     2.018      1.89     1.835     1.724     1.699     1.577     1.502     1.221     1.131
 Background sums: empirical 3.92e+06, Debye 0, peaks 0, Total 3.92e+06
