Repository: sache07/verifiable-pxrd

# divalent-tungstates-PG15 results

The full expanded-manuscript release is indexed in [RELEASE.md](RELEASE.md): five
main conditions, phase-recovery follow-ups, Sol-high/Opus comparisons, and historical
development records. See the [reproduction guide](../../../docs/MULTIPHASE.md) for
all-condition analyses and independent replay.

The original baseline-versus-evolved comparison below contains two 45-attempt
panels on the 15 measured scans in [`pxrd-bench/divalent-tungstates-PG15`](../../../pxrd-bench/divalent-tungstates-PG15/README.md), with three independent attempts per scan:
- **`baseline/`:** GPT-5.6 Sol at Max reasoning effort, using the plain P0 prompt.

File: results/experimental-eval/divalent-tungstates-PG15/baseline-sol-high/attempts/case-001-r2/workspace/final.lst
********************************************************************************
   General Structure Analysis System-II Crystal Structure Refinement
              by Robert B. Von Dreele & Brian H. Toby
                Argonne National Laboratory(C), 2010
 This product includes software developed by the UChicago Argonne, LLC,
            as Operator of Argonne National Laboratory.
                          Please cite:
   B.H. Toby & R.B. Von Dreele, J. Appl. Cryst. 46, 544-549 (2013)
********************************************************************************
 Least squares controls:
 Refinement type: analytic Hessian
 Maximum number of cycles: 10
 Regularize hydrogens (if any): False
 Initial shift factor: 1.000

 Phases:

 Phase name: WO3
=======================================================================================================================================

 X-ray scattering factors:
   Symbol     fa                                      fb                                      fc
---------------------------------------------------------------------------------------------------
 O          3.04850   2.28680   1.54630   0.86700  13.27710   5.70110   0.32390  32.90890   0.25080
 W         29.08180  15.43000  14.43270   5.11982   1.72029   9.22590   0.32170  57.05600   9.88750

 Electron scattering factors:
   Symbol     fa                                                fb
---------------------------------------------------------------------------------------------------
 O          0.03650   0.17290   0.58050   0.88140   0.31210   0.06520   0.61840   2.94490   9.62980  28.21940
 W          0.36610   1.61910   3.24550   4.08560   3.20640   0.07610   0.75430   4.09520  18.28860  68.09670

 Neutron scattering factors:
   Symbol   isotope       mass       b       resonant terms
---------------------------------------------------------------------------------------------------
 O       Nat. Abund.     15.999    0.580
 W       Nat. Abund.    183.850    0.475

 Space Group: P 21/c
 The lattice is centrosymmetric primitive monoclinic
 The Laue symmetry is 2/m
 The lattice point group is 2/m
 Multiplicity of a general site is 4
 The unique monoclinic axis is b
 The inversion center is located at 0,0,0
 
 The equivalent positions are:

 ( 1)     X,     Y,     Z 
 ( 2)    -X, 1/2+Y, 1/2-Z 

 Atoms:
   name    type  refine?   x         y         z      frac site sym  mult I/A   Uiso     U11     U22     U33     U12     U13     U23
---------------------------------------------------------------------------------------------------------------------------------------
     O6      O          0.71400   0.48700   0.72100   1.000      1    4    I 0.00000                                                
     O2      O          0.22500   0.47400   0.00700   1.000      1    4    I 0.00000                                                
     W1      W          0.02800   0.03700   0.74600   1.000      1    4    I 0.00000                                                
     O5      O          0.71600   0.04300   0.70800   1.000      1    4    I 0.00000                                                
     O3      O          0.99800   0.26200   0.71200   1.000      1    4    I 0.00000                                                
     O1      O          0.20600   0.04200   0.99500   1.000      1    4    I 0.00000                                                
     W2      W          0.53400   0.02300   0.75000   1.000      1    4    I 0.00000                                                
     O4      O          0.51900   0.25900   0.78900   1.000      1    4    I 0.00000                                                

 Unit cell: a = 7.69815 b = 7.54196 c = 10.54696 alpha = 90.000 beta = 136.119 gamma = 90.000 volume = 424.457 Refine? False

 Phase name: BaCO3
=======================================================================================================================================

 X-ray scattering factors:
   Symbol     fa                                      fb                                      fc
---------------------------------------------------------------------------------------------------
 Ba        20.33610  19.29700  10.88800   2.69590   3.21600   0.27560  20.20730 167.20200   2.77310
 C          2.31000   1.02000   1.58860   0.86500  20.84390  10.20750   0.56870  51.65120   0.21560
 O          3.04850   2.28680   1.54630   0.86700  13.27710   5.70110   0.32390  32.90890   0.25080

 Electron scattering factors:
   Symbol     fa                                                fb
---------------------------------------------------------------------------------------------------
 Ba         0.52290   2.28740   4.72430   5.08070   5.63890   0.14340   1.60190   9.45110  42.76850 148.49690
 C          0.04890   0.20910   0.75370   1.14200   0.35550   0.11400   1.08250   5.42810  17.88110  51.13410
 O          0.03650   0.17290   0.58050   0.88140   0.31210   0.06520   0.61840   2.94490   9.62980  28.21940

 Neutron scattering factors:
   Symbol   isotope       mass       b       resonant terms
---------------------------------------------------------------------------------------------------
 Ba      Nat. Abund.    137.330    0.507
 C       Nat. Abund.     12.011    0.665
 O       Nat. Abund.     15.999    0.580

 Space Group: P m c n
 The lattice is centrosymmetric primitive orthorhombic
 The Laue symmetry is mmm
 The lattice point group is mmm
 Multiplicity of a general site is 8
 The inversion center is located at 0,0,0
 
 The equivalent positions are:

 ( 1)     X,     Y,     Z 
 ( 2) 1/2-X,     Y,     Z 
 ( 3)     X, 1/2-Y, 1/2+Z 
 ( 4) 1/2-X, 1/2-Y, 1/2+Z 

 Atoms:
   name    type  refine?   x         y         z      frac site sym  mult I/A   Uiso     U11     U22     U33     U12     U13     U23
---------------------------------------------------------------------------------------------------------------------------------------
     Ba     Ba          0.25000   0.41620   0.75560   1.000   m(x)    4    I 0.00420                                                
      C      C          0.25000   0.74340  -0.07110   1.000   m(x)    4    I 0.02420                                                
     O1      O          0.25000   0.90110  -0.07750   1.000   m(x)    4    I 0.02420                                                
     O2      O          0.46540   0.68050  -0.07880   1.000      1    8    I 0.02420                                                

 Unit cell: a = 5.31088 b = 8.92088 c = 6.43701 alpha = 90.000 beta = 90.000 gamma = 90.000 volume = 304.971 Refine? False

 Phase name: BaWO4
=======================================================================================================================================

 X-ray scattering factors:
   Symbol     fa                                      fb                                      fc
---------------------------------------------------------------------------------------------------
 Ba+2      20.18070  19.11360  10.90540   0.77634   3.21367   0.28331  20.05580  51.74600   3.02902
 O-2        3.76936   2.53342   1.91579   1.55094  15.07970   6.30430  40.34450   0.31291   0.22789
 W+6       29.49360  19.37630  13.05440   5.06412   1.42755   0.10462   5.93667  11.19720   1.01074

 Electron scattering factors:
   Symbol     fa                                                fb
---------------------------------------------------------------------------------------------------
 Ba         0.52290   2.28740   4.72430   5.08070   5.63890   0.14340   1.60190   9.45110  42.76850 148.49690
 O          0.03650   0.17290   0.58050   0.88140   0.31210   0.06520   0.61840   2.94490   9.62980  28.21940
 W          0.36610   1.61910   3.24550   4.08560   3.20640   0.07610   0.75430   4.09520  18.28860  68.09670

 Neutron scattering factors:
   Symbol   isotope       mass       b       resonant terms
---------------------------------------------------------------------------------------------------
 Ba+2    Nat. Abund.    137.330    0.507
 O-2     Nat. Abund.     15.999    0.580
 W+6     Nat. Abund.    183.850    0.475

 Space Group: I 41/a
 The lattice is centrosymmetric I-centered tetragonal
 The Laue symmetry is 4/m
 The lattice point group is 4/m
 Multiplicity of a general site is 16
 The inversion center is located at 0,0,0
 
 The equivalent positions are:

 (0,0,0; 1/2,1/2,1/2)+

 ( 1)     X,     Y,     Z 
 ( 2) 3/4-Y, 1/4+X, 1/4+Z 
 ( 3) 1/2-X,    -Y, 1/2+Z 
 ( 4) 3/4+Y, 3/4-X, 3/4+Z 

 Atoms:
   name    type  refine?   x         y         z      frac site sym  mult I/A   Uiso     U11     U22     U33     U12     U13     U23
---------------------------------------------------------------------------------------------------------------------------------------
    Ba1   Ba+2          0.00000   0.75000   0.37500   1.000  -4(z)    4    I 0.00000                                                
     O1    O-2          0.14600   0.14600   0.20900   0.500      1   16    I 0.00000                                                
     O2    O-2          0.24200   0.24200   0.03200   0.500      1   16    I 0.00000                                                
     W1    W+6          0.00000   0.25000   0.12500   1.000  -4(z)    4    I 0.00000                                                

 Unit cell: a = 5.61400 b = 5.61400 c = 12.71900 alpha = 90.000 beta = 90.000 gamma = 90.000 volume = 400.865 Refine? False

 Phase: WO3 in histogram: PWDR pattern.csv
=======================================================================================================================================
 Phase fraction  :      7.464 Refine? True
 Extinction coeff:     0.0000 Refine? False
 March-Dollase PO:     1.0000 Refine? False Axis: 0 0 1

 Size model    : isotropic equatorial:       1.000 Refine? False
	 LG mixing coeff.:       1.0000 Refine? False

 Mustrain model: isotropic equatorial:      1000.0 Refine? False
	 LG mixing coeff.:      1.0000 Refine? False

 Hydrostatic/elastic strain:
 names :         D11         D22         D33         D13
 values:           0           0           0           0
 refine:       False       False       False       False

 Phase: BaCO3 in histogram: PWDR pattern.csv
=======================================================================================================================================
 Phase fraction  :       21.5 Refine? True
 Extinction coeff:     0.0000 Refine? False
 March-Dollase PO:     1.0000 Refine? False Axis: 0 0 1

 Size model    : isotropic equatorial:       1.000 Refine? False
	 LG mixing coeff.:       1.0000 Refine? False

 Mustrain model: isotropic equatorial:      1000.0 Refine? False
	 LG mixing coeff.:      1.0000 Refine? False

 Hydrostatic/elastic strain:
 names :         D11         D22         D33
 values:           0           0           0
 refine:       False       False       False

 Phase: BaWO4 in histogram: PWDR pattern.csv
=======================================================================================================================================
 Phase fraction  :     0.1251 Refine? True
 Extinction coeff:     0.0000 Refine? False
 March-Dollase PO:     1.0000 Refine? False Axis: 0 0 1

 Size model    : isotropic equatorial:       1.000 Refine? False
	 LG mixing coeff.:       1.0000 Refine? False

 Mustrain model: isotropic equatorial:      1000.0 Refine? False
	 LG mixing coeff.:      1.0000 Refine? False

 Hydrostatic/elastic strain:
 names :         D11         D33
 values:           0           0
 refine:       False       False

 Histogram: PWDR pattern.csv histogram Id: 0
=======================================================================================================================================
 Instrument type: Bragg-Brentano
 Histogram limits:     9.90 deg to   100.09 deg

 Sample Parameters:
 Goniometer omega = 0.00, chi = 0.00, phi = 0.00
 name  :         Scale         Shift  Transparency    SurfRoughA    SurfRoughB
 value :        1.0000        0.0000        0.0000        0.0000        0.0000
 refine:         False         False         False         False         False

 Instrument Parameters:
 name  :     Azimuth I(L2)/I(L1)        Lam1        Lam2    Polariz.        SH/L           U           V           W
 value :    0.000000    0.500000    1.540598    1.544426    0.500000    0.002000    9.078952    0.000000   13.233091
 refine:                   False                               False       False        True       False        True

 name  :           X           Y           Z        Zero
 value :   11.321199    0.000000    0.000000    0.313454
 refine:        True       False       False       False

 Background function: chebyschev-1 Refine? True
 Coefficients:    647.200  -684.496   447.348  -259.425   140.234   -67.705    28.896    -5.055
 Fixed background file: ; mult: 1.000  Refine? False

 Refinement results:
---------------------------------------------------------------------------------------------------------------------------------------
 Number of function calls: 3 No. of observations: 8301 No. of parameters: 14 User rejected: 0 Sp. gp. extinct: 0
 Refinement time =    2.213s,    2.213s/cycle, for 1 cycles
 wR =    8.72%, chi**2 =      52040.9, GOF =   2.51

 Phases:
 Result for phase: WO3
=======================================================================================================================================

 Atoms:
   name      x         y         z      frac   Uiso     U11     U22     U33     U12     U13     U23
---------------------------------------------------------------------------------------------------------------------------------------
     O6      O:
 values:   0.71400   0.48700   0.72100   1.000 0.00000
 sig   :                                               
     O2      O:
 values:   0.22500   0.47400   0.00700   1.000 0.00000
 sig   :                                               
     W1      W:
 values:   0.02800   0.03700   0.74600   1.000 0.00000
 sig   :                                               
     O5      O:
 values:   0.71600   0.04300   0.70800   1.000 0.00000
 sig   :                                               
     O3      O:
 values:   0.99800   0.26200   0.71200   1.000 0.00000
 sig   :                                               
     O1      O:
 values:   0.20600   0.04200   0.99500   1.000 0.00000
 sig   :                                               
     W2      W:
 values:   0.53400   0.02300   0.75000   1.000 0.00000
 sig   :                                               
     O4      O:
 values:   0.51900   0.25900   0.78900   1.000 0.00000
 sig   :                                               

 Density: 7.2562 g/cm**3
 Result for phase: BaCO3
=======================================================================================================================================

 Atoms:
   name      x         y         z      frac   Uiso     U11     U22     U33     U12     U13     U23
---------------------------------------------------------------------------------------------------------------------------------------
     Ba     Ba:
 values:   0.25000   0.41620   0.75560   1.000 0.00420
 sig   :                                               
      C      C:
 values:   0.25000   0.74340  -0.07110   1.000 0.02420
 sig   :                                               
     O1      O:
 values:   0.25000   0.90110  -0.07750   1.000 0.02420
 sig   :                                               
     O2      O:
 values:   0.46540   0.68050  -0.07880   1.000 0.02420
 sig   :                                               

 Density: 4.2980 g/cm**3
 Result for phase: BaWO4
=======================================================================================================================================

 Atoms:
   name      x         y         z      frac   Uiso     U11     U22     U33     U12     U13     U23
---------------------------------------------------------------------------------------------------------------------------------------
    Ba1   Ba+2:
 values:   0.00000   0.75000   0.37500   1.000 0.00000
 sig   :                                               
     O1    O-2:
 values:   0.14600   0.14600   0.20900   0.500 0.00000
 sig   :                                               
     O2    O-2:
 values:   0.24200   0.24200   0.03200   0.500 0.00000
 sig   :                                               
     W1    W+6:
 values:   0.00000   0.25000   0.12500   1.000 0.00000
 sig   :                                               

 Density: 6.3822 g/cm**3

 Phase: WO3 in histogram: PWDR pattern.csv
=======================================================================================================================================
 Final refinement RF, RF^2 = 5.81%, 11.42% on 438 reflections
 Durbin-Watson statistic = 0.350
 Bragg intensity sum = 1.63e+06
 Phase fraction  :     7.4639, sig   0.028187 Weight fraction  :  0.44649, sig    0.00150

 Phase: BaCO3 in histogram: PWDR pattern.csv
=======================================================================================================================================
 Final refinement RF, RF^2 = 4.77%, 9.34% on 180 reflections
 Durbin-Watson statistic = 0.350
 Bragg intensity sum = 1.35e+06
 Phase fraction  :     21.498, sig   0.090318 Weight fraction  :  0.54729, sig    0.00149

 Phase: BaWO4 in histogram: PWDR pattern.csv
=======================================================================================================================================
 Final refinement RF, RF^2 = 5.93%, 13.91% on 106 reflections
 Durbin-Watson statistic = 0.350
 Bragg intensity sum = 2.11e+04
 Phase fraction  :    0.12509, sig   0.010772 Weight fraction  :  0.00622, sig    0.00053

 Histogram: PWDR pattern.csv histogram Id: 0
=======================================================================================================================================
 PWDR histogram weight factor = 1.000
 Final refinement wR = 8.72% on 8301 observations in this histogram
 Other residuals: R = 6.77%, R-bkg = 8.22%, wR-bkg = 8.72% wRmin = 3.48%
 Instrument type: Bragg-Brentano

 Resonant form factors:(ref: D.T. Cromer & D.A. Liberman (1981), Acta Cryst. A37, 267-268.)
 Element:        O        W       Ba        C     Ba+2      O-2      W+6
 f'     :    0.049   -5.479   -1.050    0.018   -1.050    0.049   -5.479
 f"     :    0.032    5.575    8.460    0.009    8.460    0.032    5.575

 Instrument Parameters:
 names : I(L2)/I(L1)    Polariz.        SH/L           U           V           W           X           Y           Z
 value :    0.500000    0.500000    0.002000    9.003241    0.000000   13.227222   11.322597    0.000000    0.000000
 sig   :                                        4.790832                1.215859    0.192962                        

 Instrument Parameters:
 names :        Zero
 value :    0.313454
 sig   :            

 Background function: chebyschev-1
 value :      647.2    -684.5     447.3    -259.4     140.2    -67.71      28.9    -5.054
 sig   :      1.184     2.036     1.904     1.818     1.629     1.512     1.236     1.134
 Background sums: empirical 4.05e+06, Debye 0, peaks 0, Total 4.05e+06

File: results/experimental-eval/divalent-tungstates-PG15/baseline-sol-high/attempts/case-002-r1/workspace/final.lst
********************************************************************************
   General Structure Analysis System-II Crystal Structure Refinement
              by Robert B. Von Dreele & Brian H. Toby
                Argonne National Laboratory(C), 2010
 This product includes software developed by the UChicago Argonne, LLC,
            as Operator of Argonne National Laboratory.
                          Please cite:
   B.H. Toby & R.B. Von Dreele, J. Appl. Cryst. 46, 544-549 (2013)
********************************************************************************
 Least squares controls:
 Refinement type: analytic Hessian
 Maximum number of cycles: 12
 Regularize hydrogens (if any): False
 Initial shift factor: 1.000

 Phases:

 Phase name: WO3_monoclinic
=======================================================================================================================================

 X-ray scattering factors:
   Symbol     fa                                      fb                                      fc
---------------------------------------------------------------------------------------------------
 O-2        3.76936   2.53342   1.91579   1.55094  15.07970   6.30430  40.34450   0.31291   0.22789
 W+6       29.49360  19.37630  13.05440   5.06412   1.42755   0.10462   5.93667  11.19720   1.01074

 Electron scattering factors:
   Symbol     fa                                                fb
---------------------------------------------------------------------------------------------------
 O          0.03650   0.17290   0.58050   0.88140   0.31210   0.06520   0.61840   2.94490   9.62980  28.21940
 W          0.36610   1.61910   3.24550   4.08560   3.20640   0.07610   0.75430   4.09520  18.28860  68.09670

 Neutron scattering factors:
   Symbol   isotope       mass       b       resonant terms
---------------------------------------------------------------------------------------------------
 O-2     Nat. Abund.     15.999    0.580
 W+6     Nat. Abund.    183.850    0.475

 Space Group: P 21/n
 The lattice is centrosymmetric primitive monoclinic
 The Laue symmetry is 2/m
 The lattice point group is 2/m
 Multiplicity of a general site is 4
 The unique monoclinic axis is b
 The inversion center is located at 0,0,0
 
 The equivalent positions are:

 ( 1)     X,     Y,     Z 
 ( 2) 1/2-X, 1/2+Y, 1/2-Z 

 Atoms:
   name    type  refine?   x         y         z      frac site sym  mult I/A   Uiso     U11     U22     U33     U12     U13     U23
---------------------------------------------------------------------------------------------------------------------------------------
     O6    O-2          0.28000   0.24000  -0.03000   1.000      1    4    I 0.00000                                                
     W2    W+6          0.24700   0.03300   0.78100   1.000      1    4    I 0.00000                                                
     O2    O-2          0.00000   0.47500   0.22000   1.000      1    4    I 0.00000                                                
     O5    O-2          0.28000   0.04000   0.03000   1.000      1    4    I 0.00000                                                
     O4    O-2          0.21000   0.29000   0.73500   1.000      1    4    I 0.00000                                                
     O3    O-2          0.29000   0.29000   0.26500   1.000      1    4    I 0.00000                                                
     O1    O-2          0.00000   0.02500   0.22000   1.000      1    4    I 0.00000                                                
     W1    W+6          0.25200   0.02600   0.28500   1.000      1    4    I 0.00000                                                

 Unit cell: a = 7.32121 b = 7.53867 c = 7.69499 alpha = 90.000 beta = 90.721 gamma = 90.000 volume = 424.670 Refine? True

 Phase name: BaO2_tetragonal
=======================================================================================================================================

 X-ray scattering factors:
   Symbol     fa                                      fb                                      fc
---------------------------------------------------------------------------------------------------
 Ba+2      20.18070  19.11360  10.90540   0.77634   3.21367   0.28331  20.05580  51.74600   3.02902
 O-1        4.19160   1.63969   1.52673 -20.30700  12.85730   4.17236  47.01790  -0.01404  21.94120

 Electron scattering factors:
   Symbol     fa                                                fb
---------------------------------------------------------------------------------------------------
 Ba         0.52290   2.28740   4.72430   5.08070   5.63890   0.14340   1.60190   9.45110  42.76850 148.49690
 O          0.03650   0.17290   0.58050   0.88140   0.31210   0.06520   0.61840   2.94490   9.62980  28.21940

 Neutron scattering factors:
   Symbol   isotope       mass       b       resonant terms
---------------------------------------------------------------------------------------------------
 Ba+2    Nat. Abund.    137.330    0.507
 O-1     Nat. Abund.     15.999    0.580

 Space Group: I 4/m m m
 The lattice is centrosymmetric I-centered tetragonal
 The Laue symmetry is 4/mmm
 The lattice point group is 4/mmm
 Multiplicity of a general site is 32
 The inversion center is located at 0,0,0
 
 The equivalent positions are:

 (0,0,0; 1/2,1/2,1/2)+

 ( 1)     X,     Y,     Z 
 ( 2)    -Y,     X,     Z 
 ( 3)    -X,    -Y,     Z 
 ( 4)     Y,    -X,     Z 
 ( 5)    -X,     Y,     Z 
 ( 6)    -Y,    -X,     Z 
 ( 7)     X,    -Y,     Z 
 ( 8)     Y,     X,     Z 

 Atoms:
   name    type  refine?   x         y         z      frac site sym  mult I/A   Uiso     U11     U22     U33     U12     U13     U23
---------------------------------------------------------------------------------------------------------------------------------------
    Ba1   Ba+2          0.00000   0.00000   0.00000   1.0004/mmm(z)    2    I 0.01000                                                
     O1    O-1          0.00000   0.00000   0.40400   1.000 4mm(z)    4    I 0.01000                                                

 Unit cell: a = 3.81706 b = 3.81706 c = 6.85165 alpha = 90.000 beta = 90.000 gamma = 90.000 volume = 99.828 Refine? True

 Phase: WO3_monoclinic in histogram: PWDR pattern.xye
=======================================================================================================================================
 Phase fraction  :      8.596 Refine? True
 Extinction coeff:     0.0000 Refine? False
 March-Dollase PO:     1.0000 Refine? False Axis: 0 0 1

 Size model    : isotropic equatorial:       1.000 Refine? False
	 LG mixing coeff.:       1.0000 Refine? False

 Mustrain model: isotropic equatorial:      1000.0 Refine? False
	 LG mixing coeff.:      1.0000 Refine? False

 Hydrostatic/elastic strain:
 names :         D11         D22         D33         D13
 values:           0           0           0           0
 refine:       False       False       False       False

 Phase: BaO2_tetragonal in histogram: PWDR pattern.xye
=======================================================================================================================================
 Phase fraction  :      24.52 Refine? True
 Extinction coeff:     0.0000 Refine? False
 March-Dollase PO:     1.0000 Refine? False Axis: 0 0 1

 Size model    : isotropic equatorial:       1.000 Refine? False
	 LG mixing coeff.:       1.0000 Refine? False

 Mustrain model: isotropic equatorial:      1000.0 Refine? False
	 LG mixing coeff.:      1.0000 Refine? False

 Hydrostatic/elastic strain:
 names :         D11         D33
 values:           0           0
 refine:       False       False

 Histogram: PWDR pattern.xye histogram Id: 0
=======================================================================================================================================
 Instrument type: Bragg-Brentano
 Histogram limits:    10.00 deg to   100.00 deg

 Sample Parameters:
 Goniometer omega = 0.00, chi = 0.00, phi = 0.00
 name  :         Scale         Shift  Transparency    SurfRoughA    SurfRoughB
 value :        1.0000        0.0000        0.0000        0.0000        0.0000
 refine:         False         False         False         False         False

 Instrument Parameters:
 name  :     Azimuth I(L2)/I(L1)        Lam1        Lam2    Polariz.        SH/L           U           V           W
 value :    0.000000    0.500000    1.540598    1.544426    0.700000    0.002000    2.000000   -2.000000  -22.800901
 refine:                   False                               False       False       False       False        True

 name  :           X           Y           Z        Zero
 value :    9.660139   67.524626    0.000000    0.298643
 refine:        True        True       False        True

 Background function: chebyschev-1 Refine? True
 Coefficients:    602.634  -706.598   492.996  -259.633   142.307   -73.368    44.039   -27.048    17.505   -11.101     4.433
                   -0.804
 Fixed background file: ; mult: 1.000  Refine? False

 Refinement results:
---------------------------------------------------------------------------------------------------------------------------------------
 Number of function calls: 4 No. of observations: 8284 No. of parameters: 24 User rejected: 0 Sp. gp. extinct: 0
 Refinement time =    6.238s,    6.238s/cycle, for 1 cycles
 wR =    8.86%, chi**2 =      48924.8, GOF =   2.43
----------------------------------------------------------------------------------------------------------------------------------
Parameters generated by constraints

 name  :          1::A0
 value :        0.06864
 sig   :        0.00001 

 Phases:
 Result for phase: WO3_monoclinic
=======================================================================================================================================
 Reciprocal metric tensor: 
  names :            A11            A22            A33            A12            A13            A23
  values:    0.018659277    0.017596062    0.016891369    0.000000000    0.000447233    0.000000000
  esds  :    0.000002767    0.000002745    0.000002698                   0.000004439               
 New unit cell:
  names :           a           b           c       alpha        beta       gamma      Volume
  values:    7.321281    7.538627    7.694883     90.0000     90.7217     90.0000     424.665
  esds  :    0.000548    0.000588    0.000625                  0.0072                   0.081

 Atoms:
   name      x         y         z      frac   Uiso     U11     U22     U33     U12     U13     U23
---------------------------------------------------------------------------------------------------------------------------------------
     O6    O-2:
 values:   0.28000   0.24000  -0.03000   1.000 0.00000
 sig   :                                               
     W2    W+6:
 values:   0.24700   0.03300   0.78100   1.000 0.00000
 sig   :                                               
     O2    O-2:
 values:   0.00000   0.47500   0.22000   1.000 0.00000
 sig   :                                               
     O5    O-2:
 values:   0.28000   0.04000   0.03000   1.000 0.00000
 sig   :                                               
     O4    O-2:
 values:   0.21000   0.29000   0.73500   1.000 0.00000
 sig   :                                               
     O3    O-2:
 values:   0.29000   0.29000   0.26500   1.000 0.00000
 sig   :                                               
     O1    O-2:
 values:   0.00000   0.02500   0.22000   1.000 0.00000
 sig   :                                               
     W1    W+6:
 values:   0.25200   0.02600   0.28500   1.000 0.00000
 sig   :                                               

 Density: 7.2526 g/cm**3
 Result for phase: BaO2_tetragonal
=======================================================================================================================================
 Reciprocal metric tensor: 
  names :            A11            A22            A33            A12            A13            A23
  values:    0.068637307    0.068637307    0.021302635    0.000000000    0.000000000    0.000000000
  esds  :    0.000012464                   0.000003992                                             
 New unit cell:
  names :           a           b           c       alpha        beta       gamma      Volume
  values:    3.816980    3.816980    6.851463     90.0000     90.0000     90.0000      99.821
  esds  :    0.000347                0.000642                                           0.022

 Atoms:
   name      x         y         z      frac   Uiso     U11     U22     U33     U12     U13     U23
---------------------------------------------------------------------------------------------------------------------------------------
    Ba1   Ba+2:
 values:   0.00000   0.00000   0.00000   1.000 0.01000
 sig   :                                               
     O1    O-1:
 values:   0.00000   0.00000   0.40400   1.000 0.01000
 sig   :                                               

 Density: 5.6336 g/cm**3

 Phase: WO3_monoclinic in histogram: PWDR pattern.xye
=======================================================================================================================================
 Final refinement RF, RF^2 = 2.59%, 5.96% on 436 reflections
 Durbin-Watson statistic = 0.371
 Bragg intensity sum = 2.12e+06
 Phase fraction  :     8.6016, sig   0.033226 Weight fraction  :  0.65762, sig    0.00149

 Phase: BaO2_tetragonal in histogram: PWDR pattern.xye
=======================================================================================================================================
 Final refinement RF, RF^2 = 2.40%, 6.22% on 24 reflections
 Durbin-Watson statistic = 0.371
 Bragg intensity sum = 7.8e+05
 Phase fraction  :     24.527, sig    0.14902 Weight fraction  :  0.34238, sig    0.00149

 Histogram: PWDR pattern.xye histogram Id: 0
=======================================================================================================================================
 PWDR histogram weight factor = 1.000
 Final refinement wR = 8.86% on 8284 observations in this histogram
 Other residuals: R = 6.56%, R-bkg = 8.26%, wR-bkg = 8.86% wRmin = 3.64%
 Instrument type: Bragg-Brentano

 Resonant form factors:(ref: D.T. Cromer & D.A. Liberman (1981), Acta Cryst. A37, 267-268.)
 Element:      O-2      W+6     Ba+2      O-1
 f'     :    0.049   -5.479   -1.050    0.049
 f"     :    0.032    5.575    8.460    0.032

 Instrument Parameters:
 names : I(L2)/I(L1)    Polariz.        SH/L           U           V           W           X           Y           Z
 value :    0.500000    0.700000    0.002000    2.000000   -2.000000  -28.031524    9.806635   67.330814    0.000000
 sig   :                                                                0.788537    0.551129    1.656899            

 Instrument Parameters:
 names :        Zero
 value :    0.298460
 sig   :    0.001925

 Background function: chebyschev-1
 value :      602.5    -706.6     493.1    -259.7     142.3    -73.37     44.01    -27.01     17.47    -11.11     4.476   -0.8358
 sig   :      1.354     2.123     2.044     1.923      1.81     1.735     1.649     1.634     1.524     1.404     1.147     1.103
 Background sums: empirical 3.54e+06, Debye 0, peaks 0, Total 3.54e+06
