Repository: sache07/verifiable-pxrd

# divalent-tungstates-PG15 results

The full expanded-manuscript release is indexed in [RELEASE.md](RELEASE.md): five
main conditions, phase-recovery follow-ups, Sol-high/Opus comparisons, and historical
development records. See the [reproduction guide](../../../docs/MULTIPHASE.md) for
all-condition analyses and independent replay.

The original baseline-versus-evolved comparison below contains two 45-attempt
panels on the 15 measured scans in [`pxrd-bench/divalent-tungstates-PG15`](../../../pxrd-bench/divalent-tungstates-PG15/README.md), with three independent attempts per scan:
- **`baseline/`:** GPT-5.6 Sol at Max reasoning effort, using the plain P0 prompt.

File: results/experimental-eval/divalent-tungstates-PG15/baseline-sol-high/attempts/case-002-r2/workspace/final.lst
********************************************************************************
   General Structure Analysis System-II Crystal Structure Refinement
              by Robert B. Von Dreele & Brian H. Toby
                Argonne National Laboratory(C), 2010
 This product includes software developed by the UChicago Argonne, LLC,
            as Operator of Argonne National Laboratory.
                          Please cite:
   B.H. Toby & R.B. Von Dreele, J. Appl. Cryst. 46, 544-549 (2013)
********************************************************************************
 Least squares controls:
 Refinement type: analytic Hessian
 Maximum number of cycles: 12
 Regularize hydrogens (if any): False
 Initial shift factor: 1.000

 Phases:

 Phase name: WO3_2106293
=======================================================================================================================================

 X-ray scattering factors:
   Symbol     fa                                      fb                                      fc
---------------------------------------------------------------------------------------------------
 O-2        3.76936   2.53342   1.91579   1.55094  15.07970   6.30430  40.34450   0.31291   0.22789
 W+6       29.49360  19.37630  13.05440   5.06412   1.42755   0.10462   5.93667  11.19720   1.01074

 Electron scattering factors:
   Symbol     fa                                                fb
---------------------------------------------------------------------------------------------------
 O          0.03650   0.17290   0.58050   0.88140   0.31210   0.06520   0.61840   2.94490   9.62980  28.21940
 W          0.36610   1.61910   3.24550   4.08560   3.20640   0.07610   0.75430   4.09520  18.28860  68.09670

 Neutron scattering factors:
   Symbol   isotope       mass       b       resonant terms
---------------------------------------------------------------------------------------------------
 O-2     Nat. Abund.     15.999    0.580
 W+6     Nat. Abund.    183.850    0.475

 Space Group: P -1
 The lattice is centrosymmetric primitive triclinic
 The Laue symmetry is -1
 The lattice point group is -1
 Multiplicity of a general site is 2
 The inversion center is located at 0,0,0
 
 The equivalent positions are:

 ( 1)     X,     Y,     Z 

 Atoms:
   name    type  refine?   x         y         z      frac site sym  mult I/A   Uiso     U11     U22     U33     U12     U13     U23
---------------------------------------------------------------------------------------------------------------------------------------
    O10    O-2          0.29710   0.54460   0.49820   1.000      1    2    I 0.00000                                                
     W3    W+6          0.24380   0.03130   0.78170   1.000      1    2    I 0.00000                                                
     O6    O-2          0.22040   0.76300   0.22320   1.000      1    2    I 0.00000                                                
     O8    O-2          0.28400   0.75830   0.76790   1.000      1    2    I 0.00000                                                
     O9    O-2          0.29430   0.04220   0.99980   1.000      1    2    I 0.00000                                                
     O5    O-2          0.28510   0.25740   0.28700   1.000      1    2    I 0.00000                                                
     W1    W+6          0.25660   0.02590   0.28500   1.000      1    2    I 0.00000                                                
     O4    O-2          0.49720   0.96380   0.28780   1.000      1    2    I 0.00000                                                
     O3    O-2          0.00760   0.46600   0.28840   1.000      1    2    I 0.00000                                                
     W2    W+6          0.25020   0.52800   0.21580   1.000      1    2    I 0.00000                                                
     W4    W+6          0.24990   0.53380   0.71900   1.000      1    2    I 0.00000                                                
    O11    O-2          0.20960   0.48200   0.99280   1.000      1    2    I 0.00000                                                
    O12    O-2          0.20880   0.98300   0.50510   1.000      1    2    I 0.00000                                                
     O2    O-2          0.50380   0.53610   0.21810   1.000      1    2    I 0.00000                                                
     O1    O-2          0.00070   0.03860   0.21000   1.000      1    2    I 0.00000                                                
     O7    O-2          0.21860   0.26270   0.72580   1.000      1    2    I 0.00000                                                

 Unit cell: a = 7.32280 b = 7.53714 c = 7.69735 alpha = 89.381 beta = 90.751 gamma = 90.381 volume = 424.769 Refine? True

 Phase name: BaO2
=======================================================================================================================================

 X-ray scattering factors:
   Symbol     fa                                      fb                                      fc
---------------------------------------------------------------------------------------------------
 Ba+2      20.18070  19.11360  10.90540   0.77634   3.21367   0.28331  20.05580  51.74600   3.02902
 O-1        4.19160   1.63969   1.52673 -20.30700  12.85730   4.17236  47.01790  -0.01404  21.94120

 Electron scattering factors:
   Symbol     fa                                                fb
---------------------------------------------------------------------------------------------------
 Ba         0.52290   2.28740   4.72430   5.08070   5.63890   0.14340   1.60190   9.45110  42.76850 148.49690
 O          0.03650   0.17290   0.58050   0.88140   0.31210   0.06520   0.61840   2.94490   9.62980  28.21940

 Neutron scattering factors:
   Symbol   isotope       mass       b       resonant terms
---------------------------------------------------------------------------------------------------
 Ba+2    Nat. Abund.    137.330    0.507
 O-1     Nat. Abund.     15.999    0.580

 Space Group: I 4/m m m
 The lattice is centrosymmetric I-centered tetragonal
 The Laue symmetry is 4/mmm
 The lattice point group is 4/mmm
 Multiplicity of a general site is 32
 The inversion center is located at 0,0,0
 
 The equivalent positions are:

 (0,0,0; 1/2,1/2,1/2)+

 ( 1)     X,     Y,     Z 
 ( 2)    -Y,     X,     Z 
 ( 3)    -X,    -Y,     Z 
 ( 4)     Y,    -X,     Z 
 ( 5)    -X,     Y,     Z 
 ( 6)    -Y,    -X,     Z 
 ( 7)     X,    -Y,     Z 
 ( 8)     Y,     X,     Z 

 Atoms:
   name    type  refine?   x         y         z      frac site sym  mult I/A   Uiso     U11     U22     U33     U12     U13     U23
---------------------------------------------------------------------------------------------------------------------------------------
    Ba1   Ba+2          0.00000   0.00000   0.00000   1.0004/mmm(z)    2    I 0.01000                                                
     O1    O-1          0.00000   0.00000   0.40400   1.000 4mm(z)    4    I 0.01000                                                

 Unit cell: a = 3.81561 b = 3.81561 c = 6.85276 alpha = 90.000 beta = 90.000 gamma = 90.000 volume = 99.769 Refine? True

 Phase: WO3_2106293 in histogram: PWDR pattern.xye
=======================================================================================================================================
 Phase fraction  :      7.862 Refine? True
 Extinction coeff:     0.0000 Refine? False
 March-Dollase PO:     1.0000 Refine? False Axis: 0 0 1

 Size model    : isotropic equatorial:       0.151 Refine? True
	 LG mixing coeff.:       1.0000 Refine? False

 Mustrain model: isotropic equatorial:      1000.0 Refine? False
	 LG mixing coeff.:      1.0000 Refine? False

 Hydrostatic/elastic strain:
 names :         D11         D22         D33         D12         D13         D23
 values:           0           0           0           0           0           0
 refine:       False       False       False       False       False       False

 Phase: BaO2 in histogram: PWDR pattern.xye
=======================================================================================================================================
 Phase fraction  :      22.68 Refine? True
 Extinction coeff:     0.0000 Refine? False
 March-Dollase PO:     1.0000 Refine? False Axis: 0 0 1

 Size model    : isotropic equatorial:       0.097 Refine? True
	 LG mixing coeff.:       1.0000 Refine? False

 Mustrain model: isotropic equatorial:      1000.0 Refine? False
	 LG mixing coeff.:      1.0000 Refine? False

 Hydrostatic/elastic strain:
 names :         D11         D33
 values:           0           0
 refine:       False       False

 Histogram: PWDR pattern.xye histogram Id: 0
=======================================================================================================================================
 Instrument type: Bragg-Brentano
 Histogram limits:     9.90 deg to   100.09 deg

 Sample Parameters:
 Goniometer omega = 0.00, chi = 0.00, phi = 0.00
 name  :         Scale         Shift  Transparency    SurfRoughA    SurfRoughB
 value :        1.0000        0.0000        0.0000        0.0000        0.0000
 refine:         False         False         False         False         False

 Instrument Parameters:
 name  :     Azimuth I(L2)/I(L1)        Lam1        Lam2    Polariz.        SH/L           U           V           W
 value :    0.000000    0.500000    1.540598    1.544426    0.700000    0.002000  904.607898  -10.000000   60.000000
 refine:                   False                               False       False        True       False       False

 name  :           X           Y           Z        Zero
 value :    5.000000    5.000000    0.000000    0.294581
 refine:       False       False       False        True

 Background function: chebyschev-1 Refine? True
 Coefficients:    627.356  -718.321   484.596  -257.237   143.834   -74.989    48.378   -32.666    25.768   -15.114     5.273
                    3.661
 Fixed background file: ; mult: 1.000  Refine? False

 Refinement results:
---------------------------------------------------------------------------------------------------------------------------------------
 Number of function calls: 3 No. of observations: 8301 No. of parameters: 26 User rejected: 0 Sp. gp. extinct: 0
 Refinement time =    5.050s,    5.050s/cycle, for 1 cycles
 wR =    7.66%, chi**2 =      36701.8, GOF =   2.11
----------------------------------------------------------------------------------------------------------------------------------
Parameters generated by constraints

 name  :          1::A0
 value :        0.06869
 sig   :        0.00001 

 Phases:
 Result for phase: WO3_2106293
=======================================================================================================================================
 Reciprocal metric tensor: 
  names :            A11            A22            A33            A12            A13            A23
  values:    0.018652620    0.017605822    0.016882717    0.000235904    0.000462669   -0.000369030
  esds  :    0.000002241    0.000002219    0.000002179    0.000004975    0.000003933    0.000005069
 New unit cell:
  names :           a           b           c       alpha        beta       gamma      Volume
  values:    7.322790    7.537135    7.697346     89.3819     90.7510     90.3810     424.768
  esds  :    0.000448    0.000496    0.000507      0.0082      0.0063      0.0080       0.066

 Atoms:
   name      x         y         z      frac   Uiso     U11     U22     U33     U12     U13     U23
---------------------------------------------------------------------------------------------------------------------------------------
    O10    O-2:
 values:   0.29710   0.54460   0.49820   1.000 0.00000
 sig   :                                               
     W3    W+6:
 values:   0.24380   0.03130   0.78170   1.000 0.00000
 sig   :                                               
     O6    O-2:
 values:   0.22040   0.76300   0.22320   1.000 0.00000
 sig   :                                               
     O8    O-2:
 values:   0.28400   0.75830   0.76790   1.000 0.00000
 sig   :                                               
     O9    O-2:
 values:   0.29430   0.04220   0.99980   1.000 0.00000
 sig   :                                               
     O5    O-2:
 values:   0.28510   0.25740   0.28700   1.000 0.00000
 sig   :                                               
     W1    W+6:
 values:   0.25660   0.02590   0.28500   1.000 0.00000
 sig   :                                               
     O4    O-2:
 values:   0.49720   0.96380   0.28780   1.000 0.00000
 sig   :                                               
     O3    O-2:
 values:   0.00760   0.46600   0.28840   1.000 0.00000
 sig   :                                               
     W2    W+6:
 values:   0.25020   0.52800   0.21580   1.000 0.00000
 sig   :                                               
     W4    W+6:
 values:   0.24990   0.53380   0.71900   1.000 0.00000
 sig   :                                               
    O11    O-2:
 values:   0.20960   0.48200   0.99280   1.000 0.00000
 sig   :                                               
    O12    O-2:
 values:   0.20880   0.98300   0.50510   1.000 0.00000
 sig   :                                               
     O2    O-2:
 values:   0.50380   0.53610   0.21810   1.000 0.00000
 sig   :                                               
     O1    O-2:
 values:   0.00070   0.03860   0.21000   1.000 0.00000
 sig   :                                               
     O7    O-2:
 values:   0.21860   0.26270   0.72580   1.000 0.00000
 sig   :                                               

 Density: 7.2508 g/cm**3
 Result for phase: BaO2
=======================================================================================================================================
 Reciprocal metric tensor: 
  names :            A11            A22            A33            A12            A13            A23
  values:    0.068686521    0.068686521    0.021294597    0.000000000    0.000000000    0.000000000
  esds  :    0.000009737                   0.000003148                                             
 New unit cell:
  names :           a           b           c       alpha        beta       gamma      Volume
  values:    3.815612    3.815612    6.852756     90.0000     90.0000     90.0000      99.769
  esds  :    0.000270                0.000507                                           0.017

 Atoms:
   name      x         y         z      frac   Uiso     U11     U22     U33     U12     U13     U23
---------------------------------------------------------------------------------------------------------------------------------------
    Ba1   Ba+2:
 values:   0.00000   0.00000   0.00000   1.000 0.01000
 sig   :                                               
     O1    O-1:
 values:   0.00000   0.00000   0.40400   1.000 0.01000
 sig   :                                               

 Density: 5.6366 g/cm**3

 Phase: WO3_2106293 in histogram: PWDR pattern.xye
=======================================================================================================================================
 Final refinement RF, RF^2 = 2.10%, 4.30% on 876 reflections
 Durbin-Watson statistic = 0.499
 Bragg intensity sum = 1.95e+06
 Phase fraction  :     7.8619, sig   0.025887 Weight fraction  :  0.65502, sig    0.00152

 Size model:     isotropic equatorial:     0.15118, sig:  0.0062 LG mix coeff.:      1.0000

 Phase: BaO2 in histogram: PWDR pattern.xye
=======================================================================================================================================
 Final refinement RF, RF^2 = 1.81%, 4.56% on 24 reflections
 Durbin-Watson statistic = 0.499
 Bragg intensity sum = 7.21e+05
 Phase fraction  :     22.678, sig    0.13142 Weight fraction  :  0.34498, sig    0.00152

 Size model:     isotropic equatorial:     0.09663, sig:  0.0039 LG mix coeff.:      1.0000

 Histogram: PWDR pattern.xye histogram Id: 0
=======================================================================================================================================
 PWDR histogram weight factor = 1.000
 Final refinement wR = 7.66% on 8301 observations in this histogram
 Other residuals: R = 5.70%, R-bkg = 7.29%, wR-bkg = 7.66% wRmin = 3.64%
 Instrument type: Bragg-Brentano

 Resonant form factors:(ref: D.T. Cromer & D.A. Liberman (1981), Acta Cryst. A37, 267-268.)
 Element:      O-2      W+6     Ba+2      O-1
 f'     :    0.049   -5.479   -1.050    0.049
 f"     :    0.032    5.575    8.460    0.032

 Instrument Parameters:
 names : I(L2)/I(L1)    Polariz.        SH/L           U           V           W           X           Y           Z
 value :    0.500000    0.700000    0.002000  904.265014  -10.000000   60.000000    5.000000    5.000000    0.000000
 sig   :                                       29.645675                                                            

 Instrument Parameters:
 names :        Zero
 value :    0.294579
 sig   :    0.001551

 Background function: chebyschev-1
 value :      627.4    -718.3     484.6    -257.2     143.8    -74.99     48.38    -32.66     25.77    -15.11     5.271      3.66
 sig   :      1.122     1.845     1.748      1.67     1.571     1.507     1.432     1.416     1.317     1.215     0.992    0.9516
 Background sums: empirical 3.77e+06, Debye 0, peaks 0, Total 3.77e+06

File: results/experimental-eval/divalent-tungstates-PG15/baseline-sol-high/attempts/case-002-r3/workspace/final.lst
********************************************************************************
   General Structure Analysis System-II Crystal Structure Refinement
              by Robert B. Von Dreele & Brian H. Toby
                Argonne National Laboratory(C), 2010
 This product includes software developed by the UChicago Argonne, LLC,
            as Operator of Argonne National Laboratory.
                          Please cite:
   B.H. Toby & R.B. Von Dreele, J. Appl. Cryst. 46, 544-549 (2013)
********************************************************************************
 Least squares controls:
 Refinement type: analytic Hessian
 Maximum number of cycles: 12
 Regularize hydrogens (if any): False
 Initial shift factor: 1.000

 Phases:

 Phase name: WO3
=======================================================================================================================================

 X-ray scattering factors:
   Symbol     fa                                      fb                                      fc
---------------------------------------------------------------------------------------------------
 O          3.04850   2.28680   1.54630   0.86700  13.27710   5.70110   0.32390  32.90890   0.25080
 W         29.08180  15.43000  14.43270   5.11982   1.72029   9.22590   0.32170  57.05600   9.88750

 Electron scattering factors:
   Symbol     fa                                                fb
---------------------------------------------------------------------------------------------------
 O          0.03650   0.17290   0.58050   0.88140   0.31210   0.06520   0.61840   2.94490   9.62980  28.21940
 W          0.36610   1.61910   3.24550   4.08560   3.20640   0.07610   0.75430   4.09520  18.28860  68.09670

 Neutron scattering factors:
   Symbol   isotope       mass       b       resonant terms
---------------------------------------------------------------------------------------------------
 O       Nat. Abund.     15.999    0.580
 W       Nat. Abund.    183.850    0.475

 Space Group: P 21/c
 The lattice is centrosymmetric primitive monoclinic
 The Laue symmetry is 2/m
 The lattice point group is 2/m
 Multiplicity of a general site is 4
 The unique monoclinic axis is b
 The inversion center is located at 0,0,0
 
 The equivalent positions are:

 ( 1)     X,     Y,     Z 
 ( 2)    -X, 1/2+Y, 1/2-Z 

 Atoms:
   name    type  refine?   x         y         z      frac site sym  mult I/A   Uiso     U11     U22     U33     U12     U13     U23
---------------------------------------------------------------------------------------------------------------------------------------
     O6      O          0.71400   0.48700   0.72100   1.000      1    4    I 0.00000                                                
     O2      O          0.22500   0.47400   0.00700   1.000      1    4    I 0.00000                                                
     W1      W          0.02800   0.03700   0.74600   1.000      1    4    I 0.00000                                                
     O5      O          0.71600   0.04300   0.70800   1.000      1    4    I 0.00000                                                
     O3      O          0.99800   0.26200   0.71200   1.000      1    4    I 0.00000                                                
     O1      O          0.20600   0.04200   0.99500   1.000      1    4    I 0.00000                                                
     W2      W          0.53400   0.02300   0.75000   1.000      1    4    I 0.00000                                                
     O4      O          0.51900   0.25900   0.78900   1.000      1    4    I 0.00000                                                

 Unit cell: a = 7.69649 b = 7.53826 c = 10.55616 alpha = 90.000 beta = 136.098 gamma = 90.000 volume = 424.687 Refine? True

 Phase name: BaO2
=======================================================================================================================================

 X-ray scattering factors:
   Symbol     fa                                      fb                                      fc
---------------------------------------------------------------------------------------------------
 Ba+2      20.18070  19.11360  10.90540   0.77634   3.21367   0.28331  20.05580  51.74600   3.02902
 O-1        4.19160   1.63969   1.52673 -20.30700  12.85730   4.17236  47.01790  -0.01404  21.94120

 Electron scattering factors:
   Symbol     fa                                                fb
---------------------------------------------------------------------------------------------------
 Ba         0.52290   2.28740   4.72430   5.08070   5.63890   0.14340   1.60190   9.45110  42.76850 148.49690
 O          0.03650   0.17290   0.58050   0.88140   0.31210   0.06520   0.61840   2.94490   9.62980  28.21940

 Neutron scattering factors:
   Symbol   isotope       mass       b       resonant terms
---------------------------------------------------------------------------------------------------
 Ba+2    Nat. Abund.    137.330    0.507
 O-1     Nat. Abund.     15.999    0.580

 Space Group: I 4/m m m
 The lattice is centrosymmetric I-centered tetragonal
 The Laue symmetry is 4/mmm
 The lattice point group is 4/mmm
 Multiplicity of a general site is 32
 The inversion center is located at 0,0,0
 
 The equivalent positions are:

 (0,0,0; 1/2,1/2,1/2)+

 ( 1)     X,     Y,     Z 
 ( 2)    -Y,     X,     Z 
 ( 3)    -X,    -Y,     Z 
 ( 4)     Y,    -X,     Z 
 ( 5)    -X,     Y,     Z 
 ( 6)    -Y,    -X,     Z 
 ( 7)     X,    -Y,     Z 
 ( 8)     Y,     X,     Z 

 Atoms:
   name    type  refine?   x         y         z      frac site sym  mult I/A   Uiso     U11     U22     U33     U12     U13     U23
---------------------------------------------------------------------------------------------------------------------------------------
    Ba1   Ba+2          0.00000   0.00000   0.00000   1.0004/mmm(z)    2    I 0.01000                                                
     O1    O-1          0.00000   0.00000   0.40400   1.000 4mm(z)    4    I 0.01000                                                

 Unit cell: a = 3.81596 b = 3.81596 c = 6.85186 alpha = 90.000 beta = 90.000 gamma = 90.000 volume = 99.774 Refine? True

 Phase: WO3 in histogram: PWDR pattern.xye
=======================================================================================================================================
 Phase fraction  :      8.245 Refine? True
 Extinction coeff:     0.0000 Refine? False
 March-Dollase PO:     1.0000 Refine? False Axis: 0 0 1

 Size model    : isotropic equatorial:       1.000 Refine? False
	 LG mixing coeff.:       1.0000 Refine? False

 Mustrain model: isotropic equatorial:      1000.0 Refine? False
	 LG mixing coeff.:      1.0000 Refine? False

 Hydrostatic/elastic strain:
 names :         D11         D22         D33         D13
 values:           0           0           0           0
 refine:       False       False       False       False

 Phase: BaO2 in histogram: PWDR pattern.xye
=======================================================================================================================================
 Phase fraction  :      24.63 Refine? True
 Extinction coeff:     0.0000 Refine? False
 March-Dollase PO:     1.0000 Refine? False Axis: 0 0 1

 Size model    : isotropic equatorial:       1.000 Refine? False
	 LG mixing coeff.:       1.0000 Refine? False

 Mustrain model: isotropic equatorial:      1000.0 Refine? False
	 LG mixing coeff.:      1.0000 Refine? False

 Hydrostatic/elastic strain:
 names :         D11         D33
 values:           0           0
 refine:       False       False

 Histogram: PWDR pattern.xye histogram Id: 0
=======================================================================================================================================
 Instrument type: Bragg-Brentano
 Histogram limits:    10.00 deg to   100.00 deg

 Sample Parameters:
 Goniometer omega = 0.00, chi = 0.00, phi = 0.00
 name  :         Scale         Shift  Transparency    SurfRoughA    SurfRoughB
 value :        1.0000        0.0000        0.0000        0.0000        0.0000
 refine:         False         False         False         False         False

 Instrument Parameters:
 name  :     Azimuth I(L2)/I(L1)        Lam1        Lam2    Polariz.        SH/L           U           V           W
 value :    0.000000    0.500000    1.540598    1.544426    0.700000    0.002000    0.000000    0.000000    1.000000
 refine:                   False                               False       False       False       False       False

 name  :           X           Y           Z        Zero
 value :   10.431617   56.681986    0.000000    0.296705
 refine:        True        True       False        True

 Background function: chebyschev-1 Refine? True
 Coefficients:    607.275  -703.561   492.085  -264.009   149.511   -74.262    44.901   -23.355    19.261   -13.928    13.896
                   -5.977     7.855     2.765    -3.049    11.095   -10.456     7.576
 Fixed background file: ; mult: 1.000  Refine? False

 Refinement results:
---------------------------------------------------------------------------------------------------------------------------------------
 Number of function calls: 3 No. of observations: 8284 No. of parameters: 29 User rejected: 0 Sp. gp. extinct: 0
 Refinement time =    2.532s,    2.532s/cycle, for 1 cycles
 wR =    7.78%, chi**2 =      37795.8, GOF =   2.14
----------------------------------------------------------------------------------------------------------------------------------
Parameters generated by constraints

 name  :          1::A0
 value :        0.06867
 sig   :        0.00001 

 Phases:
 Result for phase: WO3
=======================================================================================================================================
 Reciprocal metric tensor: 
  names :            A11            A22            A33            A12            A13            A23
  values:    0.035108975    0.017597766    0.018663416    0.000000000    0.036888148    0.000000000
  esds  :    0.000005327    0.000002225    0.000002226                   0.000005831               
 New unit cell:
  names :           a           b           c       alpha        beta       gamma      Volume
  values:    7.696484    7.538262   10.556158     90.0000    136.0983     90.0000     424.686
  esds  :    0.006372    0.000477    0.011451                  0.0111                   0.066

 Atoms:
   name      x         y         z      frac   Uiso     U11     U22     U33     U12     U13     U23
---------------------------------------------------------------------------------------------------------------------------------------
     O6      O:
 values:   0.71400   0.48700   0.72100   1.000 0.00000
 sig   :                                               
     O2      O:
 values:   0.22500   0.47400   0.00700   1.000 0.00000
 sig   :                                               
     W1      W:
 values:   0.02800   0.03700   0.74600   1.000 0.00000
 sig   :                                               
     O5      O:
 values:   0.71600   0.04300   0.70800   1.000 0.00000
 sig   :                                               
     O3      O:
 values:   0.99800   0.26200   0.71200   1.000 0.00000
 sig   :                                               
     O1      O:
 values:   0.20600   0.04200   0.99500   1.000 0.00000
 sig   :                                               
     W2      W:
 values:   0.53400   0.02300   0.75000   1.000 0.00000
 sig   :                                               
     O4      O:
 values:   0.51900   0.25900   0.78900   1.000 0.00000
 sig   :                                               

 Density: 7.2523 g/cm**3
 Result for phase: BaO2
=======================================================================================================================================
 Reciprocal metric tensor: 
  names :            A11            A22            A33            A12            A13            A23
  values:    0.068673735    0.068673735    0.021300203    0.000000000    0.000000000    0.000000000
  esds  :    0.000009918                   0.000003150                                             
 New unit cell:
  names :           a           b           c       alpha        beta       gamma      Volume
  values:    3.815967    3.815967    6.851855     90.0000     90.0000     90.0000      99.774
  esds  :    0.000276                0.000507                                           0.017

 Atoms:
   name      x         y         z      frac   Uiso     U11     U22     U33     U12     U13     U23
---------------------------------------------------------------------------------------------------------------------------------------
    Ba1   Ba+2:
 values:   0.00000   0.00000   0.00000   1.000 0.01000
 sig   :                                               
     O1    O-1:
 values:   0.00000   0.00000   0.40400   1.000 0.01000
 sig   :                                               

 Density: 5.6363 g/cm**3

 Phase: WO3 in histogram: PWDR pattern.xye
=======================================================================================================================================
 Final refinement RF, RF^2 = 2.36%, 4.58% on 436 reflections
 Durbin-Watson statistic = 0.478
 Bragg intensity sum = 2.09e+06
 Phase fraction  :     8.2446, sig   0.026045 Weight fraction  :  0.64702, sig    0.00130

 Phase: BaO2 in histogram: PWDR pattern.xye
=======================================================================================================================================
 Final refinement RF, RF^2 = 1.95%, 4.30% on 24 reflections
 Durbin-Watson statistic = 0.478
 Bragg intensity sum = 7.83e+05
 Phase fraction  :     24.634, sig    0.12577 Weight fraction  :  0.35298, sig    0.00130

 Histogram: PWDR pattern.xye histogram Id: 0
=======================================================================================================================================
 PWDR histogram weight factor = 1.000
 Final refinement wR = 7.78% on 8284 observations in this histogram
 Other residuals: R = 5.85%, R-bkg = 7.27%, wR-bkg = 7.78% wRmin = 3.64%
 Instrument type: Bragg-Brentano

 Resonant form factors:(ref: D.T. Cromer & D.A. Liberman (1981), Acta Cryst. A37, 267-268.)
 Element:        O        W     Ba+2      O-1
 f'     :    0.049   -5.479   -1.050    0.049
 f"     :    0.032    5.575    8.460    0.032

 Instrument Parameters:
 names : I(L2)/I(L1)    Polariz.        SH/L           U           V           W           X           Y           Z
 value :    0.500000    0.700000    0.002000    0.000000    0.000000    1.000000   10.434059   56.686816    0.000000
 sig   :                                                                            0.355984    1.321881            

 Instrument Parameters:
 names :        Zero
 value :    0.296696
 sig   :    0.001540

 Background function: chebyschev-1
 value :      607.3    -703.6     492.1      -264     149.5    -74.26      44.9    -23.35     19.26    -13.93      13.9    -5.981     7.857     2.767    -3.054      11.1    -10.46     7.577
 sig   :      1.207     2.004     1.926     1.835     1.771     1.712     1.668     1.677      1.63     1.569     1.499     1.495      1.41     1.373     1.297     1.249     1.042    0.9388
 Background sums: empirical 3.58e+06, Debye 0, peaks 0, Total 3.58e+06

File: results/experimental-eval/divalent-tungstates-PG15/baseline-sol-high/attempts/case-003-r1/workspace/final.lst
********************************************************************************
   General Structure Analysis System-II Crystal Structure Refinement
              by Robert B. Von Dreele & Brian H. Toby
                Argonne National Laboratory(C), 2010
 This product includes software developed by the UChicago Argonne, LLC,
            as Operator of Argonne National Laboratory.
                          Please cite:
   B.H. Toby & R.B. Von Dreele, J. Appl. Cryst. 46, 544-549 (2013)
********************************************************************************
 Least squares controls:
 Refinement type: analytic Hessian
 Maximum number of cycles: 8
 Regularize hydrogens (if any): False
 Initial shift factor: 1.000

 Phases:

 Phase name: WO3_monoclinic
=======================================================================================================================================

 X-ray scattering factors:
   Symbol     fa                                      fb                                      fc
---------------------------------------------------------------------------------------------------
 O-2        3.76936   2.53342   1.91579   1.55094  15.07970   6.30430  40.34450   0.31291   0.22789
 W+6       29.49360  19.37630  13.05440   5.06412   1.42755   0.10462   5.93667  11.19720   1.01074

 Electron scattering factors:
   Symbol     fa                                                fb
---------------------------------------------------------------------------------------------------
 O          0.03650   0.17290   0.58050   0.88140   0.31210   0.06520   0.61840   2.94490   9.62980  28.21940
 W          0.36610   1.61910   3.24550   4.08560   3.20640   0.07610   0.75430   4.09520  18.28860  68.09670

 Neutron scattering factors:
   Symbol   isotope       mass       b       resonant terms
---------------------------------------------------------------------------------------------------
 O-2     Nat. Abund.     15.999    0.580
 W+6     Nat. Abund.    183.850    0.475

 Space Group: P 21/n
 The lattice is centrosymmetric primitive monoclinic
 The Laue symmetry is 2/m
 The lattice point group is 2/m
 Multiplicity of a general site is 4
 The unique monoclinic axis is b
 The inversion center is located at 0,0,0
 
 The equivalent positions are:

 ( 1)     X,     Y,     Z 
 ( 2) 1/2-X, 1/2+Y, 1/2-Z 

 Atoms:
   name    type  refine?   x         y         z      frac site sym  mult I/A   Uiso     U11     U22     U33     U12     U13     U23
---------------------------------------------------------------------------------------------------------------------------------------
     O6    O-2          0.28000   0.24000  -0.03000   1.000      1    4    I 0.00000                                                
     W2    W+6          0.24700   0.03300   0.78100   1.000      1    4    I 0.00000                                                
     O2    O-2          0.00000   0.47500   0.22000   1.000      1    4    I 0.00000                                                
     O5    O-2          0.28000   0.04000   0.03000   1.000      1    4    I 0.00000                                                
     O4    O-2          0.21000   0.29000   0.73500   1.000      1    4    I 0.00000                                                
     O3    O-2          0.29000   0.29000   0.26500   1.000      1    4    I 0.00000                                                
     O1    O-2          0.00000   0.02500   0.22000   1.000      1    4    I 0.00000                                                
     W1    W+6          0.25200   0.02600   0.28500   1.000      1    4    I 0.00000                                                

 Unit cell: a = 7.30362 b = 7.53559 c = 7.69044 alpha = 90.000 beta = 90.726 gamma = 90.000 volume = 423.226 Refine? True

 Phase name: CaWO4_scheelite
=======================================================================================================================================

 X-ray scattering factors:
   Symbol     fa                                      fb                                      fc
---------------------------------------------------------------------------------------------------
 Ca         8.62660   7.38730   1.58990   1.02110  10.44210   0.65990  85.74840 178.43700   1.37510
 W         29.08180  15.43000  14.43270   5.11982   1.72029   9.22590   0.32170  57.05600   9.88750
 O          3.04850   2.28680   1.54630   0.86700  13.27710   5.70110   0.32390  32.90890   0.25080

 Electron scattering factors:
   Symbol     fa                                                fb
---------------------------------------------------------------------------------------------------
 Ca         0.23550   0.99160   2.39590   3.72520   2.56470   0.17420   1.83290   8.84070  47.45830 134.96130
 W          0.36610   1.61910   3.24550   4.08560   3.20640   0.07610   0.75430   4.09520  18.28860  68.09670
 O          0.03650   0.17290   0.58050   0.88140   0.31210   0.06520   0.61840   2.94490   9.62980  28.21940

 Neutron scattering factors:
   Symbol   isotope       mass       b       resonant terms
---------------------------------------------------------------------------------------------------
 Ca      Nat. Abund.     40.080    0.470
 W       Nat. Abund.    183.850    0.475
 O       Nat. Abund.     15.999    0.580

 Space Group: I 41/a
 The lattice is centrosymmetric I-centered tetragonal
 The Laue symmetry is 4/m
 The lattice point group is 4/m
 Multiplicity of a general site is 16
 The inversion center is located at 0,0,0
 
 The equivalent positions are:

 (0,0,0; 1/2,1/2,1/2)+

 ( 1)     X,     Y,     Z 
 ( 2) 3/4-Y, 1/4+X, 1/4+Z 
 ( 3) 1/2-X,    -Y, 1/2+Z 
 ( 4) 3/4+Y, 3/4-X, 3/4+Z 

 Atoms:
   name    type  refine?   x         y         z      frac site sym  mult I/A   Uiso     U11     U22     U33     U12     U13     U23
---------------------------------------------------------------------------------------------------------------------------------------
    Ca1     Ca          0.00000   0.25000   0.62500   1.000  -4(z)    4    I 0.01225                                                
     W1      W          0.00000   0.25000   0.12500   1.000  -4(z)    4    I 0.01098                                                
     O1      O          0.15202   0.01135   0.20864   1.000      1   16    I 0.02571                                                

 Unit cell: a = 5.23888 b = 5.23888 c = 11.38151 alpha = 90.000 beta = 90.000 gamma = 90.000 volume = 312.376 Refine? True

 Phase name: CaCO3_calcite
=======================================================================================================================================

 X-ray scattering factors:
   Symbol     fa                                      fb                                      fc
---------------------------------------------------------------------------------------------------
 Ca         8.62660   7.38730   1.58990   1.02110  10.44210   0.65990  85.74840 178.43700   1.37510
 C          2.31000   1.02000   1.58860   0.86500  20.84390  10.20750   0.56870  51.65120   0.21560
 O          3.04850   2.28680   1.54630   0.86700  13.27710   5.70110   0.32390  32.90890   0.25080

 Electron scattering factors:
   Symbol     fa                                                fb
---------------------------------------------------------------------------------------------------
 Ca         0.23550   0.99160   2.39590   3.72520   2.56470   0.17420   1.83290   8.84070  47.45830 134.96130
 C          0.04890   0.20910   0.75370   1.14200   0.35550   0.11400   1.08250   5.42810  17.88110  51.13410
 O          0.03650   0.17290   0.58050   0.88140   0.31210   0.06520   0.61840   2.94490   9.62980  28.21940

 Neutron scattering factors:
   Symbol   isotope       mass       b       resonant terms
---------------------------------------------------------------------------------------------------
 Ca      Nat. Abund.     40.080    0.470
 C       Nat. Abund.     12.011    0.665
 O       Nat. Abund.     15.999    0.580

 Space Group: R -3 c
 The lattice is centrosymmetric R-centered trigonal
 The Laue symmetry is 3m1
 The lattice point group is -3m
 Multiplicity of a general site is 36
 The inversion center is located at 0,0,0
 
 The equivalent positions are:

 (0,0,0; 2/3,1/3,1/3; 1/3,2/3,2/3)+

 ( 1)     X,     Y,     Z 
 ( 2)    -Y,   X-Y,     Z 
 ( 3)   Y-X,    -X,     Z 
 ( 4)   Y-X,     Y, 1/2+Z 
 ( 5)    -Y,    -X, 1/2+Z 
 ( 6)     X,   X-Y, 1/2+Z 

 Atoms:
   name    type  refine?   x         y         z      frac site sym  mult I/A   Uiso     U11     U22     U33     U12     U13     U23
---------------------------------------------------------------------------------------------------------------------------------------
    Ca1     Ca          0.00000   0.00000   0.00000   1.000     -3    6    A         0.01110 0.01110 0.01120 0.00557 0.00000 0.00000
     C1      C          0.00000   0.00000   0.25000   1.00032(100)    6    A         0.01160 0.01160 0.01010 0.00580 0.00000 0.00000
     O1      O          0.25530   0.00000   0.25000   1.000 2(100)   18    A         0.01370 0.02280 0.02140 0.01140-0.00410-0.00820

 Unit cell: a = 4.98688 b = 4.98688 c = 17.06825 alpha = 90.000 beta = 90.000 gamma = 120.000 volume = 367.601 Refine? True

 Phase: WO3_monoclinic in histogram: PWDR pattern.xye
=======================================================================================================================================
 Phase fraction  :      30.36 Refine? True
 Extinction coeff:     0.0000 Refine? False
 March-Dollase PO:     1.0000 Refine? False Axis: 0 0 1

 Size model    : isotropic equatorial:       1.000 Refine? False
	 LG mixing coeff.:       1.0000 Refine? False

 Mustrain model: isotropic equatorial:      1000.0 Refine? False
	 LG mixing coeff.:      1.0000 Refine? False

 Hydrostatic/elastic strain:
 names :         D11         D22         D33         D13
 values:           0           0           0           0
 refine:       False       False       False       False

 Phase: CaWO4_scheelite in histogram: PWDR pattern.xye
=======================================================================================================================================
 Phase fraction  :      7.408 Refine? True
 Extinction coeff:     0.0000 Refine? False
 March-Dollase PO:     1.0000 Refine? False Axis: 0 0 1

 Size model    : isotropic equatorial:       1.000 Refine? False
	 LG mixing coeff.:       1.0000 Refine? False

 Mustrain model: isotropic equatorial:      1000.0 Refine? False
	 LG mixing coeff.:      1.0000 Refine? False

 Hydrostatic/elastic strain:
 names :         D11         D33
 values:           0           0
 refine:       False       False

 Phase: CaCO3_calcite in histogram: PWDR pattern.xye
=======================================================================================================================================
 Phase fraction  :      65.42 Refine? True
 Extinction coeff:     0.0000 Refine? False
 March-Dollase PO:     1.0000 Refine? False Axis: 0 0 1

 Size model    : isotropic equatorial:       1.000 Refine? False
	 LG mixing coeff.:       1.0000 Refine? False

 Mustrain model: isotropic equatorial:      1000.0 Refine? False
	 LG mixing coeff.:      1.0000 Refine? False

 Hydrostatic/elastic strain:
 names :         D11         D33
 values:           0           0
 refine:       False       False

 Histogram: PWDR pattern.xye histogram Id: 0
=======================================================================================================================================
 Instrument type: Bragg-Brentano
 Histogram limits:    10.00 deg to   100.00 deg

 Sample Parameters:
 Goniometer omega = 0.00, chi = 0.00, phi = 0.00
 name  :         Scale         Shift  Transparency    SurfRoughA    SurfRoughB
 value :        1.0000     -502.3066        0.0000        0.0000        0.0000
 refine:         False          True         False         False         False

 Instrument Parameters:
 name  :     Azimuth I(L2)/I(L1)        Lam1        Lam2    Polariz.        SH/L           U           V           W
 value :    0.000000    0.500000    1.540598    1.544426    0.700000    0.002000   96.020164 -409.071645  107.353038
 refine:                   False                               False       False        True        True        True

 name  :           X           Y           Z        Zero
 value :   -1.096270   47.123124    0.000000    0.000000
 refine:        True        True       False       False

 Background function: chebyschev-1 Refine? True
 Coefficients:    957.211 -1095.155   697.026  -340.405   228.695  -122.891    98.718   -72.993    48.750   -12.174
 Fixed background file: ; mult: 1.000  Refine? False

 Refinement results:
---------------------------------------------------------------------------------------------------------------------------------------
 Number of function calls: 6 No. of observations: 8284 No. of parameters: 27 User rejected: 0 Sp. gp. extinct: 0
 Refinement time =    4.756s,    4.756s/cycle, for 1 cycles
 wR =   11.70%, chi**2 =       198006, GOF =   4.90
----------------------------------------------------------------------------------------------------------------------------------
Parameters generated by constraints

 name  :          1::A0          2::A0
 value :        0.03643        0.05362
 sig   :        0.00001        0.00001 

 Phases:
 Result for phase: WO3_monoclinic
=======================================================================================================================================
 Reciprocal metric tensor: 
  names :            A11            A22            A33            A12            A13            A23
  values:    0.018749654    0.017610340    0.016910895    0.000000000    0.000451192    0.000000000
  esds  :    0.000001365    0.000001308    0.000001309                   0.000002059               
 New unit cell:
  names :           a           b           c       alpha        beta       gamma      Volume
  values:    7.303621    7.535570    7.690447     90.0000     90.7259     90.0000     423.225
  esds  :    0.000269    0.000280    0.000302                  0.0033                   0.037

 Atoms:
   name      x         y         z      frac   Uiso     U11     U22     U33     U12     U13     U23
---------------------------------------------------------------------------------------------------------------------------------------
     O6    O-2:
 values:   0.28000   0.24000  -0.03000   1.000 0.00000
 sig   :                                               
     W2    W+6:
 values:   0.24700   0.03300   0.78100   1.000 0.00000
 sig   :                                               
     O2    O-2:
 values:   0.00000   0.47500   0.22000   1.000 0.00000
 sig   :                                               
     O5    O-2:
 values:   0.28000   0.04000   0.03000   1.000 0.00000
 sig   :                                               
     O4    O-2:
 values:   0.21000   0.29000   0.73500   1.000 0.00000
 sig   :                                               
     O3    O-2:
 values:   0.29000   0.29000   0.26500   1.000 0.00000
 sig   :                                               
     O1    O-2:
 values:   0.00000   0.02500   0.22000   1.000 0.00000
 sig   :                                               
     W1    W+6:
 values:   0.25200   0.02600   0.28500   1.000 0.00000
 sig   :                                               

 Density: 7.2773 g/cm**3
 Result for phase: CaWO4_scheelite
=======================================================================================================================================
 Reciprocal metric tensor: 
  names :            A11            A22            A33            A12            A13            A23
  values:    0.036434148    0.036434148    0.007719910    0.000000000    0.000000000    0.000000000
  esds  :    0.000011770                   0.000002173                                             
 New unit cell:
  names :           a           b           c       alpha        beta       gamma      Volume
  values:    5.238967    5.238967   11.381353     90.0000     90.0000     90.0000     312.381
  esds  :    0.000846                0.001602                                           0.097

 Atoms:
   name      x         y         z      frac   Uiso     U11     U22     U33     U12     U13     U23
---------------------------------------------------------------------------------------------------------------------------------------
    Ca1     Ca:
 values:   0.00000   0.25000   0.62500   1.000 0.01225
 sig   :                                               
     W1      W:
 values:   0.00000   0.25000   0.12500   1.000 0.01098
 sig   :                                               
     O1      O:
 values:   0.15202   0.01135   0.20864   1.000 0.02571
 sig   :                                               

 Density: 6.1222 g/cm**3
 Result for phase: CaCO3_calcite
=======================================================================================================================================
 Reciprocal metric tensor: 
  names :            A11            A22            A33            A12            A13            A23
  values:    0.053616225    0.053616225    0.003432562    0.053616225    0.000000000    0.000000000
  esds  :    0.000011925                   0.000000832                                             
 New unit cell:
  names :           a           b           c       alpha        beta       gamma      Volume
  values:    4.986792    4.986792   17.068320     90.0000     90.0000    120.0000     367.590
  esds  :    0.000924                0.002069                                           0.064

 Atoms:
   name      x         y         z      frac   Uiso     U11     U22     U33     U12     U13     U23
---------------------------------------------------------------------------------------------------------------------------------------
    Ca1     Ca:
 values:   0.00000   0.00000   0.00000   1.000         0.01110 0.01110 0.01120 0.00557 0.00000 0.00000
 sig   :                                                                                               
     C1      C:
 values:   0.00000   0.00000   0.25000   1.000         0.01160 0.01160 0.01010 0.00580 0.00000 0.00000
 sig   :                                                                                               
     O1      O:
 values:   0.25530   0.00000   0.25000   1.000         0.01370 0.02280 0.02140 0.01140-0.00410-0.00820
 sig   :                                                                                               

 Density: 2.7128 g/cm**3

 Phase: WO3_monoclinic in histogram: PWDR pattern.xye
=======================================================================================================================================
 Final refinement RF, RF^2 = 3.42%, 8.29% on 438 reflections
 Durbin-Watson statistic = 0.107
 Bragg intensity sum = 7.51e+06
 Phase fraction  :     30.346, sig   0.096473 Weight fraction  :  0.54077, sig    0.00220

 Phase: CaWO4_scheelite in histogram: PWDR pattern.xye
=======================================================================================================================================
 Final refinement RF, RF^2 = 3.28%, 7.79% on 82 reflections
 Durbin-Watson statistic = 0.107
 Bragg intensity sum = 8.86e+05
 Phase fraction  :     7.4118, sig    0.08186 Weight fraction  :  0.08201, sig    0.00092

 Phase: CaCO3_calcite in histogram: PWDR pattern.xye
=======================================================================================================================================
 Final refinement RF, RF^2 = 2.54%, 5.36% on 45 reflections
 Durbin-Watson statistic = 0.107
 Bragg intensity sum = 8.05e+05
 Phase fraction  :      65.38, sig    0.68198 Weight fraction  :  0.37722, sig    0.00251

 Histogram: PWDR pattern.xye histogram Id: 0
=======================================================================================================================================
 PWDR histogram weight factor = 1.000
 Final refinement wR = 11.70% on 8284 observations in this histogram
 Other residuals: R = 8.71%, R-bkg = 10.24%, wR-bkg = 11.70% wRmin = 2.39%
 Instrument type: Bragg-Brentano

 Resonant form factors:(ref: D.T. Cromer & D.A. Liberman (1981), Acta Cryst. A37, 267-268.)
 Element:      O-2      W+6       Ca        W        O        C
 f'     :    0.049   -5.479    0.364   -5.479    0.049    0.018
 f"     :    0.032    5.575    1.286    5.575    0.032    0.009

 Sample Parameters:
 names :         Scale         Shift  Transparency    SurfRoughA    SurfRoughB
 values:        1.0000     -502.0801        0.0000        0.0000        0.0000
 sig   :                      1.7029                                          

 Instrument Parameters:
 names : I(L2)/I(L1)    Polariz.        SH/L           U           V           W           X           Y           Z
 value :    0.500000    0.700000    0.002000   78.351001 -409.416058  109.319896   -1.088652   46.768234    0.000000
 sig   :                                       12.411701   12.930856    3.082413    0.462053    1.793177            

 Instrument Parameters:
 names :        Zero
 value :    0.000000
 sig   :            

 Background function: chebyschev-1
 value :      957.4     -1095     696.9    -339.8     228.7    -123.1     99.03    -73.09     48.56    -11.98
 sig   :      3.446      5.31     4.985      4.74     4.435     4.256     3.916     3.888     3.401     3.132
 Background sums: empirical 5.85e+06, Debye 0, peaks 0, Total 5.85e+06
