Repository: sache07/verifiable-pxrd

# divalent-tungstates-PG15 results

The full expanded-manuscript release is indexed in [RELEASE.md](RELEASE.md): five
main conditions, phase-recovery follow-ups, Sol-high/Opus comparisons, and historical
development records. See the [reproduction guide](../../../docs/MULTIPHASE.md) for
all-condition analyses and independent replay.

The original baseline-versus-evolved comparison below contains two 45-attempt
panels on the 15 measured scans in [`pxrd-bench/divalent-tungstates-PG15`](../../../pxrd-bench/divalent-tungstates-PG15/README.md), with three independent attempts per scan:
- **`baseline/`:** GPT-5.6 Sol at Max reasoning effort, using the plain P0 prompt.

File: results/experimental-eval/divalent-tungstates-PG15/baseline-sol-high/attempts/case-003-r3/workspace/final.lst
********************************************************************************
   General Structure Analysis System-II Crystal Structure Refinement
              by Robert B. Von Dreele & Brian H. Toby
                Argonne National Laboratory(C), 2010
 This product includes software developed by the UChicago Argonne, LLC,
            as Operator of Argonne National Laboratory.
                          Please cite:
   B.H. Toby & R.B. Von Dreele, J. Appl. Cryst. 46, 544-549 (2013)
********************************************************************************
 Least squares controls:
 Refinement type: analytic Hessian
 Maximum number of cycles: 20
 Regularize hydrogens (if any): False
 Initial shift factor: 1.000

 Phases:

 Phase name: CaWO4_scheelite
=======================================================================================================================================

 X-ray scattering factors:
   Symbol     fa                                      fb                                      fc
---------------------------------------------------------------------------------------------------
 Ca         8.62660   7.38730   1.58990   1.02110  10.44210   0.65990  85.74840 178.43700   1.37510
 W         29.08180  15.43000  14.43270   5.11982   1.72029   9.22590   0.32170  57.05600   9.88750
 O          3.04850   2.28680   1.54630   0.86700  13.27710   5.70110   0.32390  32.90890   0.25080

 Electron scattering factors:
   Symbol     fa                                                fb
---------------------------------------------------------------------------------------------------
 Ca         0.23550   0.99160   2.39590   3.72520   2.56470   0.17420   1.83290   8.84070  47.45830 134.96130
 W          0.36610   1.61910   3.24550   4.08560   3.20640   0.07610   0.75430   4.09520  18.28860  68.09670
 O          0.03650   0.17290   0.58050   0.88140   0.31210   0.06520   0.61840   2.94490   9.62980  28.21940

 Neutron scattering factors:
   Symbol   isotope       mass       b       resonant terms
---------------------------------------------------------------------------------------------------
 Ca      Nat. Abund.     40.080    0.470
 W       Nat. Abund.    183.850    0.475
 O       Nat. Abund.     15.999    0.580

 Space Group: I 41/a
 The lattice is centrosymmetric I-centered tetragonal
 The Laue symmetry is 4/m
 The lattice point group is 4/m
 Multiplicity of a general site is 16
 The inversion center is located at 0,0,0
 
 The equivalent positions are:

 (0,0,0; 1/2,1/2,1/2)+

 ( 1)     X,     Y,     Z 
 ( 2) 3/4-Y, 1/4+X, 1/4+Z 
 ( 3) 1/2-X,    -Y, 1/2+Z 
 ( 4) 3/4+Y, 3/4-X, 3/4+Z 

 Atoms:
   name    type  refine?   x         y         z      frac site sym  mult I/A   Uiso     U11     U22     U33     U12     U13     U23
---------------------------------------------------------------------------------------------------------------------------------------
    Ca1     Ca          0.00000   0.25000   0.62500   1.000  -4(z)    4    I 0.01225                                                
     W1      W          0.00000   0.25000   0.12500   1.000  -4(z)    4    I 0.01098                                                
     O1      O          0.15202   0.01135   0.20864   1.000      1   16    I 0.02571                                                

 Unit cell: a = 5.24427 b = 5.24427 c = 11.38865 alpha = 90.000 beta = 90.000 gamma = 90.000 volume = 313.214 Refine? True

 Phase name: WO3_monoclinic
=======================================================================================================================================

 X-ray scattering factors:
   Symbol     fa                                      fb                                      fc
---------------------------------------------------------------------------------------------------
 O-2        3.76936   2.53342   1.91579   1.55094  15.07970   6.30430  40.34450   0.31291   0.22789
 W+6       29.49360  19.37630  13.05440   5.06412   1.42755   0.10462   5.93667  11.19720   1.01074

 Electron scattering factors:
   Symbol     fa                                                fb
---------------------------------------------------------------------------------------------------
 O          0.03650   0.17290   0.58050   0.88140   0.31210   0.06520   0.61840   2.94490   9.62980  28.21940
 W          0.36610   1.61910   3.24550   4.08560   3.20640   0.07610   0.75430   4.09520  18.28860  68.09670

 Neutron scattering factors:
   Symbol   isotope       mass       b       resonant terms
---------------------------------------------------------------------------------------------------
 O-2     Nat. Abund.     15.999    0.580
 W+6     Nat. Abund.    183.850    0.475

 Space Group: P 21/n
 The lattice is centrosymmetric primitive monoclinic
 The Laue symmetry is 2/m
 The lattice point group is 2/m
 Multiplicity of a general site is 4
 The unique monoclinic axis is b
 The inversion center is located at 0,0,0
 
 The equivalent positions are:

 ( 1)     X,     Y,     Z 
 ( 2) 1/2-X, 1/2+Y, 1/2-Z 

 Atoms:
   name    type  refine?   x         y         z      frac site sym  mult I/A   Uiso     U11     U22     U33     U12     U13     U23
---------------------------------------------------------------------------------------------------------------------------------------
     O6    O-2          0.28000   0.24000  -0.03000   1.000      1    4    I 0.00000                                                
     W2    W+6          0.24700   0.03300   0.78100   1.000      1    4    I 0.00000                                                
     O2    O-2          0.00000   0.47500   0.22000   1.000      1    4    I 0.00000                                                
     O5    O-2          0.28000   0.04000   0.03000   1.000      1    4    I 0.00000                                                
     O4    O-2          0.21000   0.29000   0.73500   1.000      1    4    I 0.00000                                                
     O3    O-2          0.29000   0.29000   0.26500   1.000      1    4    I 0.00000                                                
     O1    O-2          0.00000   0.02500   0.22000   1.000      1    4    I 0.00000                                                
     W1    W+6          0.25200   0.02600   0.28500   1.000      1    4    I 0.00000                                                

 Unit cell: a = 7.30922 b = 7.54145 c = 7.69639 alpha = 90.000 beta = 90.718 gamma = 90.000 volume = 424.208 Refine? True

 Phase name: CaCO3_calcite
=======================================================================================================================================

 X-ray scattering factors:
   Symbol     fa                                      fb                                      fc
---------------------------------------------------------------------------------------------------
 Ca         8.62660   7.38730   1.58990   1.02110  10.44210   0.65990  85.74840 178.43700   1.37510
 C          2.31000   1.02000   1.58860   0.86500  20.84390  10.20750   0.56870  51.65120   0.21560
 O          3.04850   2.28680   1.54630   0.86700  13.27710   5.70110   0.32390  32.90890   0.25080

 Electron scattering factors:
   Symbol     fa                                                fb
---------------------------------------------------------------------------------------------------
 Ca         0.23550   0.99160   2.39590   3.72520   2.56470   0.17420   1.83290   8.84070  47.45830 134.96130
 C          0.04890   0.20910   0.75370   1.14200   0.35550   0.11400   1.08250   5.42810  17.88110  51.13410
 O          0.03650   0.17290   0.58050   0.88140   0.31210   0.06520   0.61840   2.94490   9.62980  28.21940

 Neutron scattering factors:
   Symbol   isotope       mass       b       resonant terms
---------------------------------------------------------------------------------------------------
 Ca      Nat. Abund.     40.080    0.470
 C       Nat. Abund.     12.011    0.665
 O       Nat. Abund.     15.999    0.580

 Space Group: R -3 c
 The lattice is centrosymmetric R-centered trigonal
 The Laue symmetry is 3m1
 The lattice point group is -3m
 Multiplicity of a general site is 36
 The inversion center is located at 0,0,0
 
 The equivalent positions are:

 (0,0,0; 2/3,1/3,1/3; 1/3,2/3,2/3)+

 ( 1)     X,     Y,     Z 
 ( 2)    -Y,   X-Y,     Z 
 ( 3)   Y-X,    -X,     Z 
 ( 4)   Y-X,     Y, 1/2+Z 
 ( 5)    -Y,    -X, 1/2+Z 
 ( 6)     X,   X-Y, 1/2+Z 

 Atoms:
   name    type  refine?   x         y         z      frac site sym  mult I/A   Uiso     U11     U22     U33     U12     U13     U23
---------------------------------------------------------------------------------------------------------------------------------------
    Ca1     Ca          0.00000   0.00000   0.00000   1.000     -3    6    A         0.01110 0.01110 0.01120 0.00557 0.00000 0.00000
     C1      C          0.00000   0.00000   0.25000   1.00032(100)    6    A         0.01160 0.01160 0.01010 0.00580 0.00000 0.00000
     O1      O          0.25530   0.00000   0.25000   1.000 2(100)   18    A         0.01370 0.02280 0.02140 0.01140-0.00410-0.00820

 Unit cell: a = 4.99048 b = 4.99048 c = 17.07624 alpha = 90.000 beta = 90.000 gamma = 120.000 volume = 368.305 Refine? True

 Phase: CaWO4_scheelite in histogram: PWDR pattern.xye
=======================================================================================================================================
 Phase fraction  :      10.73 Refine? True
 Extinction coeff:     0.0000 Refine? False
 March-Dollase PO:     1.0000 Refine? False Axis: 0 0 1

 Size model    : isotropic equatorial:       0.038 Refine? True
	 LG mixing coeff.:       1.0000 Refine? False

 Mustrain model: isotropic equatorial:      1000.0 Refine? False
	 LG mixing coeff.:      1.0000 Refine? False

 Hydrostatic/elastic strain:
 names :         D11         D33
 values:           0           0
 refine:       False       False

 Phase: WO3_monoclinic in histogram: PWDR pattern.xye
=======================================================================================================================================
 Phase fraction  :      30.36 Refine? True
 Extinction coeff:     0.0000 Refine? False
 March-Dollase PO:     1.0000 Refine? False Axis: 0 0 1

 Size model    : isotropic equatorial:       0.181 Refine? True
	 LG mixing coeff.:       1.0000 Refine? False

 Mustrain model: isotropic equatorial:      1000.0 Refine? False
	 LG mixing coeff.:      1.0000 Refine? False

 Hydrostatic/elastic strain:
 names :         D11         D22         D33         D13
 values:           0           0           0           0
 refine:       False       False       False       False

 Phase: CaCO3_calcite in histogram: PWDR pattern.xye
=======================================================================================================================================
 Phase fraction  :       58.2 Refine? True
 Extinction coeff:     0.0000 Refine? False
 March-Dollase PO:     1.0000 Refine? False Axis: 0 0 1

 Size model    : isotropic equatorial:       1.000 Refine? False
	 LG mixing coeff.:       1.0000 Refine? False

 Mustrain model: isotropic equatorial:      1000.0 Refine? False
	 LG mixing coeff.:      1.0000 Refine? False

 Hydrostatic/elastic strain:
 names :         D11         D33
 values:           0           0
 refine:       False       False

 Histogram: PWDR pattern.xye histogram Id: 0
=======================================================================================================================================
 Instrument type: Bragg-Brentano
 Histogram limits:    10.00 deg to   100.00 deg

 Sample Parameters:
 Goniometer omega = 0.00, chi = 0.00, phi = 0.00
 name  :         Scale         Shift  Transparency    SurfRoughA    SurfRoughB
 value :        1.0000        0.0000        0.0000        0.0000        0.0000
 refine:         False         False         False         False         False

 Instrument Parameters:
 name  :     Azimuth I(L2)/I(L1)        Lam1        Lam2    Polariz.        SH/L           U           V           W
 value :    0.000000    0.500000    1.540598    1.544426    0.700000    0.002000  225.060813 -454.430896  101.311282
 refine:                   False                               False       False        True       False        True

 name  :           X           Y           Z        Zero
 value :   -1.392274   34.465679    0.000000    0.301929
 refine:        True        True       False        True

 Background function: chebyschev-1 Refine? True
 Coefficients:    934.461 -1083.218   706.920  -348.903   244.764  -126.739   100.189   -62.411    38.952    -0.149     4.428
                   15.137    15.699    -0.312    -5.808
 Fixed background file: ; mult: 1.000  Refine? False

 Refinement results:
---------------------------------------------------------------------------------------------------------------------------------------
 Number of function calls: 8 No. of observations: 8284 No. of parameters: 33 User rejected: 0 Sp. gp. extinct: 0
 Refinement time =    4.376s,    4.376s/cycle, for 1 cycles
 wR =   10.46%, chi**2 =       158224, GOF =   4.38
----------------------------------------------------------------------------------------------------------------------------------
Parameters generated by constraints

 name  :          0::A0          2::A0
 value :        0.03636        0.05354
 sig   :        0.00001        0.00001 

 Phases:
 Result for phase: CaWO4_scheelite
=======================================================================================================================================
 Reciprocal metric tensor: 
  names :            A11            A22            A33            A12            A13            A23
  values:    0.036360640    0.036360640    0.007710068    0.000000000    0.000000000    0.000000000
  esds  :    0.000014465                   0.000002816                                             
 New unit cell:
  names :           a           b           c       alpha        beta       gamma      Volume
  values:    5.244260    5.244260   11.388615     90.0000     90.0000     90.0000     313.213
  esds  :    0.001043                0.002080                                           0.119

 Atoms:
   name      x         y         z      frac   Uiso     U11     U22     U33     U12     U13     U23
---------------------------------------------------------------------------------------------------------------------------------------
    Ca1     Ca:
 values:   0.00000   0.25000   0.62500   1.000 0.01225
 sig   :                                               
     W1      W:
 values:   0.00000   0.25000   0.12500   1.000 0.01098
 sig   :                                               
     O1      O:
 values:   0.15202   0.01135   0.20864   1.000 0.02571
 sig   :                                               

 Density: 6.1059 g/cm**3
 Result for phase: WO3_monoclinic
=======================================================================================================================================
 Reciprocal metric tensor: 
  names :            A11            A22            A33            A12            A13            A23
  values:    0.018720879    0.017582899    0.016884733    0.000000000    0.000445785    0.000000000
  esds  :    0.000001211    0.000001159    0.000001177                   0.000001722               
 New unit cell:
  names :           a           b           c       alpha        beta       gamma      Volume
  values:    7.309220    7.541448    7.696389     90.0000     90.7183     90.0000     424.208
  esds  :    0.000238    0.000249    0.000271                  0.0028                   0.034

 Atoms:
   name      x         y         z      frac   Uiso     U11     U22     U33     U12     U13     U23
---------------------------------------------------------------------------------------------------------------------------------------
     O6    O-2:
 values:   0.28000   0.24000  -0.03000   1.000 0.00000
 sig   :                                               
     W2    W+6:
 values:   0.24700   0.03300   0.78100   1.000 0.00000
 sig   :                                               
     O2    O-2:
 values:   0.00000   0.47500   0.22000   1.000 0.00000
 sig   :                                               
     O5    O-2:
 values:   0.28000   0.04000   0.03000   1.000 0.00000
 sig   :                                               
     O4    O-2:
 values:   0.21000   0.29000   0.73500   1.000 0.00000
 sig   :                                               
     O3    O-2:
 values:   0.29000   0.29000   0.26500   1.000 0.00000
 sig   :                                               
     O1    O-2:
 values:   0.00000   0.02500   0.22000   1.000 0.00000
 sig   :                                               
     W1    W+6:
 values:   0.25200   0.02600   0.28500   1.000 0.00000
 sig   :                                               

 Density: 7.2604 g/cm**3
 Result for phase: CaCO3_calcite
=======================================================================================================================================
 Reciprocal metric tensor: 
  names :            A11            A22            A33            A12            A13            A23
  values:    0.053537188    0.053537188    0.003429407    0.053537188    0.000000000    0.000000000
  esds  :    0.000008986                   0.000000618                                             
 New unit cell:
  names :           a           b           c       alpha        beta       gamma      Volume
  values:    4.990472    4.990472   17.076169     90.0000     90.0000    120.0000     368.302
  esds  :    0.000698                0.001540                                           0.051

 Atoms:
   name      x         y         z      frac   Uiso     U11     U22     U33     U12     U13     U23
---------------------------------------------------------------------------------------------------------------------------------------
    Ca1     Ca:
 values:   0.00000   0.00000   0.00000   1.000         0.01110 0.01110 0.01120 0.00557 0.00000 0.00000
 sig   :                                                                                               
     C1      C:
 values:   0.00000   0.00000   0.25000   1.000         0.01160 0.01160 0.01010 0.00580 0.00000 0.00000
 sig   :                                                                                               
     O1      O:
 values:   0.25530   0.00000   0.25000   1.000         0.01370 0.02280 0.02140 0.01140-0.00410-0.00820
 sig   :                                                                                               

 Density: 2.7076 g/cm**3

 Phase: CaWO4_scheelite in histogram: PWDR pattern.xye
=======================================================================================================================================
 Final refinement RF, RF^2 = 2.15%, 5.65% on 82 reflections
 Durbin-Watson statistic = 0.132
 Bragg intensity sum = 1.28e+06
 Phase fraction  :     10.732, sig    0.12771 Weight fraction  :  0.11929, sig    0.00146

 Size model:     isotropic equatorial:     0.03813, sig:  0.0011 LG mix coeff.:      1.0000

 Phase: WO3_monoclinic in histogram: PWDR pattern.xye
=======================================================================================================================================
 Final refinement RF, RF^2 = 2.73%, 7.60% on 436 reflections
 Durbin-Watson statistic = 0.132
 Bragg intensity sum = 7.5e+06
 Phase fraction  :     30.361, sig   0.086186 Weight fraction  :  0.54349, sig    0.00212

 Size model:     isotropic equatorial:     0.18057, sig:  0.0097 LG mix coeff.:      1.0000

 Phase: CaCO3_calcite in histogram: PWDR pattern.xye
=======================================================================================================================================
 Final refinement RF, RF^2 = 2.24%, 7.10% on 45 reflections
 Durbin-Watson statistic = 0.132
 Bragg intensity sum = 7.15e+05
 Phase fraction  :     58.184, sig    0.67579 Weight fraction  :  0.33722, sig    0.00278

 Histogram: PWDR pattern.xye histogram Id: 0
=======================================================================================================================================
 PWDR histogram weight factor = 1.000
 Final refinement wR = 10.46% on 8284 observations in this histogram
 Other residuals: R = 7.66%, R-bkg = 9.06%, wR-bkg = 10.46% wRmin = 2.39%
 Instrument type: Bragg-Brentano

 Resonant form factors:(ref: D.T. Cromer & D.A. Liberman (1981), Acta Cryst. A37, 267-268.)
 Element:       Ca        W        O      O-2      W+6        C
 f'     :    0.364   -5.479    0.049    0.049   -5.479    0.018
 f"     :    1.286    5.575    0.032    0.032    5.575    0.009

 Instrument Parameters:
 names : I(L2)/I(L1)    Polariz.        SH/L           U           V           W           X           Y           Z
 value :    0.500000    0.700000    0.002000  225.316173 -454.430896  101.400584   -1.391355   34.490849    0.000000
 sig   :                                        3.742054                0.511475    0.430714    1.305768            

 Instrument Parameters:
 names :        Zero
 value :    0.301940
 sig   :    0.000883

 Background function: chebyschev-1
 value :      934.5     -1083     706.8    -348.9     244.8    -126.8     100.2     -62.4     38.91   -0.1147      4.41     15.13     15.71   -0.3269    -5.803
 sig   :      3.285     5.057     5.012     4.686     4.592     4.344     4.261     4.053     4.031     3.785     3.746     3.502     3.438     2.895     2.724
 Background sums: empirical 5.63e+06, Debye 0, peaks 0, Total 5.63e+06
