Repository: sache07/verifiable-pxrd

# divalent-tungstates-PG15 results

The full expanded-manuscript release is indexed in [RELEASE.md](RELEASE.md): five
main conditions, phase-recovery follow-ups, Sol-high/Opus comparisons, and historical
development records. See the [reproduction guide](../../../docs/MULTIPHASE.md) for
all-condition analyses and independent replay.

The original baseline-versus-evolved comparison below contains two 45-attempt
panels on the 15 measured scans in [`pxrd-bench/divalent-tungstates-PG15`](../../../pxrd-bench/divalent-tungstates-PG15/README.md), with three independent attempts per scan:
- **`baseline/`:** GPT-5.6 Sol at Max reasoning effort, using the plain P0 prompt.

File: results/experimental-eval/divalent-tungstates-PG15/baseline-sol-high/attempts/case-004-r1/workspace/final.lst
********************************************************************************
   General Structure Analysis System-II Crystal Structure Refinement
              by Robert B. Von Dreele & Brian H. Toby
                Argonne National Laboratory(C), 2010
 This product includes software developed by the UChicago Argonne, LLC,
            as Operator of Argonne National Laboratory.
                          Please cite:
   B.H. Toby & R.B. Von Dreele, J. Appl. Cryst. 46, 544-549 (2013)
********************************************************************************
 Least squares controls:
 Refinement type: analytic Hessian
 Maximum number of cycles: 8
 Regularize hydrogens (if any): False
 Initial shift factor: 1.000

 Phases:

 Phase name: WO3_triclinic
=======================================================================================================================================

 X-ray scattering factors:
   Symbol     fa                                      fb                                      fc
---------------------------------------------------------------------------------------------------
 O-2        3.76936   2.53342   1.91579   1.55094  15.07970   6.30430  40.34450   0.31291   0.22789
 W+6       29.49360  19.37630  13.05440   5.06412   1.42755   0.10462   5.93667  11.19720   1.01074

 Electron scattering factors:
   Symbol     fa                                                fb
---------------------------------------------------------------------------------------------------
 O          0.03650   0.17290   0.58050   0.88140   0.31210   0.06520   0.61840   2.94490   9.62980  28.21940
 W          0.36610   1.61910   3.24550   4.08560   3.20640   0.07610   0.75430   4.09520  18.28860  68.09670

 Neutron scattering factors:
   Symbol   isotope       mass       b       resonant terms
---------------------------------------------------------------------------------------------------
 O-2     Nat. Abund.     15.999    0.580
 W+6     Nat. Abund.    183.850    0.475

 Space Group: P -1
 The lattice is centrosymmetric primitive triclinic
 The Laue symmetry is -1
 The lattice point group is -1
 Multiplicity of a general site is 2
 The inversion center is located at 0,0,0
 
 The equivalent positions are:

 ( 1)     X,     Y,     Z 

 Atoms:
   name    type  refine?   x         y         z      frac site sym  mult I/A   Uiso     U11     U22     U33     U12     U13     U23
---------------------------------------------------------------------------------------------------------------------------------------
    O10    O-2          0.29710   0.54460   0.49820   1.000      1    2    I 0.00000                                                
     W3    W+6          0.24380   0.03130   0.78170   1.000      1    2    I 0.00000                                                
     O6    O-2          0.22040   0.76300   0.22320   1.000      1    2    I 0.00000                                                
     O8    O-2          0.28400   0.75830   0.76790   1.000      1    2    I 0.00000                                                
     O9    O-2          0.29430   0.04220   0.99980   1.000      1    2    I 0.00000                                                
     O5    O-2          0.28510   0.25740   0.28700   1.000      1    2    I 0.00000                                                
     W1    W+6          0.25660   0.02590   0.28500   1.000      1    2    I 0.00000                                                
     O4    O-2          0.49720   0.96380   0.28780   1.000      1    2    I 0.00000                                                
     O3    O-2          0.00760   0.46600   0.28840   1.000      1    2    I 0.00000                                                
     W2    W+6          0.25020   0.52800   0.21580   1.000      1    2    I 0.00000                                                
     W4    W+6          0.24990   0.53380   0.71900   1.000      1    2    I 0.00000                                                
    O11    O-2          0.20960   0.48200   0.99280   1.000      1    2    I 0.00000                                                
    O12    O-2          0.20880   0.98300   0.50510   1.000      1    2    I 0.00000                                                
     O2    O-2          0.50380   0.53610   0.21810   1.000      1    2    I 0.00000                                                
     O1    O-2          0.00070   0.03860   0.21000   1.000      1    2    I 0.00000                                                
     O7    O-2          0.21860   0.26270   0.72580   1.000      1    2    I 0.00000                                                

 Unit cell: a = 7.29725 b = 7.52572 c = 7.68084 alpha = 89.735 beta = 90.759 gamma = 90.185 volume = 421.766 Refine? True

 Phase name: CoWO4_wolframite
=======================================================================================================================================

 X-ray scattering factors:
   Symbol     fa                                      fb                                      fc
---------------------------------------------------------------------------------------------------
 Co        12.28410   7.34090   4.00340   2.34880   4.27910   0.27840  13.53590  71.16920   1.01180
 W         29.08180  15.43000  14.43270   5.11982   1.72029   9.22590   0.32170  57.05600   9.88750
 O          3.04850   2.28680   1.54630   0.86700  13.27710   5.70110   0.32390  32.90890   0.25080

 Electron scattering factors:
   Symbol     fa                                                fb
---------------------------------------------------------------------------------------------------
 Co         0.21860   0.98610   1.85400   2.32580   1.46850   0.11820   1.23000   5.41770  25.76020  80.85420
 W          0.36610   1.61910   3.24550   4.08560   3.20640   0.07610   0.75430   4.09520  18.28860  68.09670
 O          0.03650   0.17290   0.58050   0.88140   0.31210   0.06520   0.61840   2.94490   9.62980  28.21940

 Neutron scattering factors:
   Symbol   isotope       mass       b       resonant terms
---------------------------------------------------------------------------------------------------
 Co      Nat. Abund.     58.933    0.249
 W       Nat. Abund.    183.850    0.475
 O       Nat. Abund.     15.999    0.580

 Space Group: P 2/c
 The lattice is centrosymmetric primitive monoclinic
 The Laue symmetry is 2/m
 The lattice point group is 2/m
 Multiplicity of a general site is 4
 The unique monoclinic axis is b
 The inversion center is located at 0,0,0
 
 The equivalent positions are:

 ( 1)     X,     Y,     Z 
 ( 2)    -X,     Y, 1/2-Z 

 Atoms:
   name    type  refine?   x         y         z      frac site sym  mult I/A   Uiso     U11     U22     U33     U12     U13     U23
---------------------------------------------------------------------------------------------------------------------------------------
    Co1     Co          0.50000   0.65300   0.25000   1.000   2(y)    2    I 0.00000                                                
     W1      W          0.00000   0.18000   0.25000   1.000   2(y)    2    I 0.00000                                                
     O1      O          0.22000   0.11000  -0.04000   1.000      1    4    I 0.00000                                                
     O2      O          0.26000   0.38000   0.39000   1.000      1    4    I 0.00000                                                

 Unit cell: a = 4.66290 b = 5.67896 c = 4.94332 alpha = 90.000 beta = 89.946 gamma = 90.000 volume = 130.901 Refine? True

 Phase: WO3_triclinic in histogram: PWDR pattern.xye
=======================================================================================================================================
 Phase fraction  :      5.639 Refine? True
 Extinction coeff:     0.0000 Refine? False
 March-Dollase PO:     1.0000 Refine? False Axis: 0 0 1

 Size model    : isotropic equatorial:       1.000 Refine? False
	 LG mixing coeff.:       1.0000 Refine? False

 Mustrain model: isotropic equatorial:      1000.0 Refine? False
	 LG mixing coeff.:      1.0000 Refine? False

 Hydrostatic/elastic strain:
 names :         D11         D22         D33         D12         D13         D23
 values:           0           0           0           0           0           0
 refine:       False       False       False       False       False       False

 Phase: CoWO4_wolframite in histogram: PWDR pattern.xye
=======================================================================================================================================
 Phase fraction  :      8.036 Refine? True
 Extinction coeff:     0.0000 Refine? False
 March-Dollase PO:     1.0000 Refine? False Axis: 0 0 1

 Size model    : isotropic equatorial:       1.000 Refine? False
	 LG mixing coeff.:       1.0000 Refine? False

 Mustrain model: isotropic equatorial:      1000.0 Refine? False
	 LG mixing coeff.:      1.0000 Refine? False

 Hydrostatic/elastic strain:
 names :         D11         D22         D33         D13
 values:           0           0           0           0
 refine:       False       False       False       False

 Histogram: PWDR pattern.xye histogram Id: 0
=======================================================================================================================================
 Instrument type: Bragg-Brentano
 Histogram limits:     9.90 deg to   100.09 deg

 Sample Parameters:
 Goniometer omega = 0.00, chi = 0.00, phi = 0.00
 name  :         Scale         Shift  Transparency    SurfRoughA    SurfRoughB
 value :        1.0000        0.0000        0.0000        0.0000        0.0000
 refine:         False         False         False         False         False

 Instrument Parameters:
 name  :     Azimuth I(L2)/I(L1)        Lam1        Lam2    Polariz.        SH/L           U           V           W
 value :    0.000000    0.500000    1.540598    1.544426    0.700000    0.002000    0.000000    0.000000   84.721401
 refine:                   False                               False       False       False       False        True

 name  :           X           Y           Z        Zero
 value :    6.984822    0.000000    0.000000    0.000000
 refine:        True       False       False       False

 Background function: chebyschev-1 Refine? True
 Coefficients:    871.810  -473.398   467.109  -277.471   151.448   -76.784    44.702   -25.906    26.693    -6.129     1.447
                   -5.757
 Fixed background file: ; mult: 1.000  Refine? False

 Refinement results:
---------------------------------------------------------------------------------------------------------------------------------------
 Number of function calls: 7 No. of observations: 8301 No. of parameters: 26 User rejected: 0 Sp. gp. extinct: 0
 Refinement time =    7.322s,    7.322s/cycle, for 1 cycles
 wR =    6.82%, chi**2 =      35916.1, GOF =   2.08

 Phases:
 Result for phase: WO3_triclinic
=======================================================================================================================================
 Reciprocal metric tensor: 
  names :            A11            A22            A33            A12            A13            A23
  values:    0.018782862    0.017657051    0.016953896    0.000115181    0.000472775   -0.000157333
  esds  :    0.000001320    0.000001361    0.000001267    0.000005070    0.000002994    0.000004554
 New unit cell:
  names :           a           b           c       alpha        beta       gamma      Volume
  values:    7.297254    7.525713    7.680826     89.7371     90.7598     90.1847     421.765
  esds  :    0.000262    0.000294    0.000294      0.0084      0.0048      0.0071       0.024

 Atoms:
   name      x         y         z      frac   Uiso     U11     U22     U33     U12     U13     U23
---------------------------------------------------------------------------------------------------------------------------------------
    O10    O-2:
 values:   0.29710   0.54460   0.49820   1.000 0.00000
 sig   :                                               
     W3    W+6:
 values:   0.24380   0.03130   0.78170   1.000 0.00000
 sig   :                                               
     O6    O-2:
 values:   0.22040   0.76300   0.22320   1.000 0.00000
 sig   :                                               
     O8    O-2:
 values:   0.28400   0.75830   0.76790   1.000 0.00000
 sig   :                                               
     O9    O-2:
 values:   0.29430   0.04220   0.99980   1.000 0.00000
 sig   :                                               
     O5    O-2:
 values:   0.28510   0.25740   0.28700   1.000 0.00000
 sig   :                                               
     W1    W+6:
 values:   0.25660   0.02590   0.28500   1.000 0.00000
 sig   :                                               
     O4    O-2:
 values:   0.49720   0.96380   0.28780   1.000 0.00000
 sig   :                                               
     O3    O-2:
 values:   0.00760   0.46600   0.28840   1.000 0.00000
 sig   :                                               
     W2    W+6:
 values:   0.25020   0.52800   0.21580   1.000 0.00000
 sig   :                                               
     W4    W+6:
 values:   0.24990   0.53380   0.71900   1.000 0.00000
 sig   :                                               
    O11    O-2:
 values:   0.20960   0.48200   0.99280   1.000 0.00000
 sig   :                                               
    O12    O-2:
 values:   0.20880   0.98300   0.50510   1.000 0.00000
 sig   :                                               
     O2    O-2:
 values:   0.50380   0.53610   0.21810   1.000 0.00000
 sig   :                                               
     O1    O-2:
 values:   0.00070   0.03860   0.21000   1.000 0.00000
 sig   :                                               
     O7    O-2:
 values:   0.21860   0.26270   0.72580   1.000 0.00000
 sig   :                                               

 Density: 7.3025 g/cm**3
 Result for phase: CoWO4_wolframite
=======================================================================================================================================
 Reciprocal metric tensor: 
  names :            A11            A22            A33            A12            A13            A23
  values:    0.045992145    0.031007045    0.040921651    0.000000000    0.000195882    0.000000000
  esds  :    0.000006485    0.000005078    0.000006703                   0.000041899               
 New unit cell:
  names :           a           b           c       alpha        beta       gamma      Volume
  values:    4.662934    5.678973    4.943386     90.0000     90.1294     90.0000     130.904
  esds  :    0.000330    0.000465    0.000409                  0.0277                   0.010

 Atoms:
   name      x         y         z      frac   Uiso     U11     U22     U33     U12     U13     U23
---------------------------------------------------------------------------------------------------------------------------------------
    Co1     Co:
 values:   0.50000   0.65300   0.25000   1.000 0.00000
 sig   :                                               
     W1      W:
 values:   0.00000   0.18000   0.25000   1.000 0.00000
 sig   :                                               
     O1      O:
 values:   0.22000   0.11000  -0.04000   1.000 0.00000
 sig   :                                               
     O2      O:
 values:   0.26000   0.38000   0.39000   1.000 0.00000
 sig   :                                               

 Density: 7.7831 g/cm**3

 Phase: WO3_triclinic in histogram: PWDR pattern.xye
=======================================================================================================================================
 Final refinement RF, RF^2 = 6.48%, 12.14% on 875 reflections
 Durbin-Watson statistic = 0.493
 Bragg intensity sum = 1.42e+06
 Phase fraction  :     5.6432, sig    0.02675 Weight fraction  :  0.67990, sig    0.00150

 Phase: CoWO4_wolframite in histogram: PWDR pattern.xye
=======================================================================================================================================
 Final refinement RF, RF^2 = 6.14%, 12.28% on 140 reflections
 Durbin-Watson statistic = 0.493
 Bragg intensity sum = 5.58e+05
 Phase fraction  :     8.0317, sig   0.058358 Weight fraction  :  0.32010, sig    0.00150

 Histogram: PWDR pattern.xye histogram Id: 0
=======================================================================================================================================
 PWDR histogram weight factor = 1.000
 Final refinement wR = 6.82% on 8301 observations in this histogram
 Other residuals: R = 5.15%, R-bkg = 6.59%, wR-bkg = 6.82% wRmin = 3.28%
 Instrument type: Bragg-Brentano

 Resonant form factors:(ref: D.T. Cromer & D.A. Liberman (1981), Acta Cryst. A37, 267-268.)
 Element:      O-2      W+6       Co        W        O
 f'     :    0.049   -5.479   -2.367   -5.479    0.049
 f"     :    0.032    5.575    3.615    5.575    0.032

 Instrument Parameters:
 names : I(L2)/I(L1)    Polariz.        SH/L           U           V           W           X           Y           Z
 value :    0.500000    0.700000    0.002000    0.000000    0.000000   84.975020    7.014306    0.000000    0.000000
 sig   :                                                                3.055133    0.366718                        

 Instrument Parameters:
 names :        Zero
 value :    0.000000
 sig   :            

 Background function: chebyschev-1
 value :      872.5    -474.9     467.9    -277.8     151.3    -76.51     44.42    -25.69      26.4    -5.957     1.225      -5.7
 sig   :      1.309     2.031     1.947      1.86     1.737     1.681      1.58     1.579     1.451     1.391     1.148     1.118
 Background sums: empirical 5.85e+06, Debye 0, peaks 0, Total 5.85e+06

File: results/experimental-eval/divalent-tungstates-PG15/baseline-sol-high/attempts/case-004-r2/workspace/final.lst
********************************************************************************
   General Structure Analysis System-II Crystal Structure Refinement
              by Robert B. Von Dreele & Brian H. Toby
                Argonne National Laboratory(C), 2010
 This product includes software developed by the UChicago Argonne, LLC,
            as Operator of Argonne National Laboratory.
                          Please cite:
   B.H. Toby & R.B. Von Dreele, J. Appl. Cryst. 46, 544-549 (2013)
********************************************************************************
 Least squares controls:
 Refinement type: analytic Hessian
 Maximum number of cycles: 3
 Regularize hydrogens (if any): False
 Initial shift factor: 1.000

 Phases:

 Phase name: CoWO4
=======================================================================================================================================

 X-ray scattering factors:
   Symbol     fa                                      fb                                      fc
---------------------------------------------------------------------------------------------------
 Co        12.28410   7.34090   4.00340   2.34880   4.27910   0.27840  13.53590  71.16920   1.01180
 W         29.08180  15.43000  14.43270   5.11982   1.72029   9.22590   0.32170  57.05600   9.88750
 O          3.04850   2.28680   1.54630   0.86700  13.27710   5.70110   0.32390  32.90890   0.25080

 Electron scattering factors:
   Symbol     fa                                                fb
---------------------------------------------------------------------------------------------------
 Co         0.21860   0.98610   1.85400   2.32580   1.46850   0.11820   1.23000   5.41770  25.76020  80.85420
 W          0.36610   1.61910   3.24550   4.08560   3.20640   0.07610   0.75430   4.09520  18.28860  68.09670
 O          0.03650   0.17290   0.58050   0.88140   0.31210   0.06520   0.61840   2.94490   9.62980  28.21940

 Neutron scattering factors:
   Symbol   isotope       mass       b       resonant terms
---------------------------------------------------------------------------------------------------
 Co      Nat. Abund.     58.933    0.249
 W       Nat. Abund.    183.850    0.475
 O       Nat. Abund.     15.999    0.580

 Space Group: P 2/c
 The lattice is centrosymmetric primitive monoclinic
 The Laue symmetry is 2/m
 The lattice point group is 2/m
 Multiplicity of a general site is 4
 The unique monoclinic axis is b
 The inversion center is located at 0,0,0
 
 The equivalent positions are:

 ( 1)     X,     Y,     Z 
 ( 2)    -X,     Y, 1/2-Z 

 Atoms:
   name    type  refine?   x         y         z      frac site sym  mult I/A   Uiso     U11     U22     U33     U12     U13     U23
---------------------------------------------------------------------------------------------------------------------------------------
    Co1     Co          0.50000   0.66900   0.25000   1.000   2(y)    2    I 0.00500                                                
     W1      W          0.00000   0.17800   0.25000   1.000   2(y)    2    I 0.00500                                                
     O1      O          0.21700   0.10900   0.06300   1.000      1    4    I 0.00800                                                
     O2      O          0.25400   0.37700   0.39300   1.000      1    4    I 0.00800                                                

 Unit cell: a = 4.66699 b = 5.68321 c = 4.95073 alpha = 90.000 beta = 89.929 gamma = 90.000 volume = 131.311 Refine? True

 Phase name: WO3
=======================================================================================================================================

 X-ray scattering factors:
   Symbol     fa                                      fb                                      fc
---------------------------------------------------------------------------------------------------
 O          3.04850   2.28680   1.54630   0.86700  13.27710   5.70110   0.32390  32.90890   0.25080
 W         29.08180  15.43000  14.43270   5.11982   1.72029   9.22590   0.32170  57.05600   9.88750

 Electron scattering factors:
   Symbol     fa                                                fb
---------------------------------------------------------------------------------------------------
 O          0.03650   0.17290   0.58050   0.88140   0.31210   0.06520   0.61840   2.94490   9.62980  28.21940
 W          0.36610   1.61910   3.24550   4.08560   3.20640   0.07610   0.75430   4.09520  18.28860  68.09670

 Neutron scattering factors:
   Symbol   isotope       mass       b       resonant terms
---------------------------------------------------------------------------------------------------
 O       Nat. Abund.     15.999    0.580
 W       Nat. Abund.    183.850    0.475

 Space Group: P 21/c
 The lattice is centrosymmetric primitive monoclinic
 The Laue symmetry is 2/m
 The lattice point group is 2/m
 Multiplicity of a general site is 4
 The unique monoclinic axis is b
 The inversion center is located at 0,0,0
 
 The equivalent positions are:

 ( 1)     X,     Y,     Z 
 ( 2)    -X, 1/2+Y, 1/2-Z 

 Atoms:
   name    type  refine?   x         y         z      frac site sym  mult I/A   Uiso     U11     U22     U33     U12     U13     U23
---------------------------------------------------------------------------------------------------------------------------------------
     O6      O          0.71400   0.48700   0.72100   1.000      1    4    I 0.00000                                                
     O2      O          0.22500   0.47400   0.00700   1.000      1    4    I 0.00000                                                
     W1      W          0.02800   0.03700   0.74600   1.000      1    4    I 0.00000                                                
     O5      O          0.71600   0.04300   0.70800   1.000      1    4    I 0.00000                                                
     O3      O          0.99800   0.26200   0.71200   1.000      1    4    I 0.00000                                                
     O1      O          0.20600   0.04200   0.99500   1.000      1    4    I 0.00000                                                
     W2      W          0.53400   0.02300   0.75000   1.000      1    4    I 0.00000                                                
     O4      O          0.51900   0.25900   0.78900   1.000      1    4    I 0.00000                                                

 Unit cell: a = 7.69196 b = 7.53612 c = 10.53534 alpha = 90.000 beta = 136.108 gamma = 90.000 volume = 423.406 Refine? True

 Phase: CoWO4 in histogram: PWDR pattern.csv
=======================================================================================================================================
 Phase fraction  :      7.635 Refine? True
 Extinction coeff:     0.0000 Refine? False
 March-Dollase PO:     1.0000 Refine? False Axis: 0 0 1

 Size model    : isotropic equatorial:       1.000 Refine? False
	 LG mixing coeff.:       1.0000 Refine? False

 Mustrain model: isotropic equatorial:      1000.0 Refine? False
	 LG mixing coeff.:      1.0000 Refine? False

 Hydrostatic/elastic strain:
 names :         D11         D22         D33         D13
 values:           0           0           0           0
 refine:       False       False       False       False

 Phase: WO3 in histogram: PWDR pattern.csv
=======================================================================================================================================
 Phase fraction  :       5.49 Refine? True
 Extinction coeff:     0.0000 Refine? False
 March-Dollase PO:     1.0000 Refine? False Axis: 0 0 1

 Size model    : isotropic equatorial:       1.000 Refine? False
	 LG mixing coeff.:       1.0000 Refine? False

 Mustrain model: isotropic equatorial:      1000.0 Refine? False
	 LG mixing coeff.:      1.0000 Refine? False

 Hydrostatic/elastic strain:
 names :         D11         D22         D33         D13
 values:           0           0           0           0
 refine:       False       False       False       False

 Histogram: PWDR pattern.csv histogram Id: 0
=======================================================================================================================================
 Instrument type: Bragg-Brentano
 Histogram limits:    10.00 deg to   100.00 deg

 Sample Parameters:
 Goniometer omega = 0.00, chi = 0.00, phi = 0.00
 name  :         Scale         Shift  Transparency    SurfRoughA    SurfRoughB
 value :        1.0000        0.0000        0.0000        0.0000        0.0000
 refine:         False         False         False         False         False

 Instrument Parameters:
 name  :     Azimuth I(L2)/I(L1)        Lam1        Lam2    Polariz.        SH/L           U           V           W
 value :    0.000000    0.500000    1.540598    1.544426    0.700000    0.002000  -54.222793  556.877478  -65.864488
 refine:                   False                               False       False        True        True        True

 name  :           X           Y           Z        Zero
 value :   25.181945  -62.706371    0.000000    0.046527
 refine:        True        True       False        True

 Background function: chebyschev-1 Refine? True
 Coefficients:    880.702  -469.263   468.211  -285.657   164.875   -82.870    47.989   -29.739    35.071   -11.593    10.670
                  -14.297    14.026    -7.859     2.088
 Fixed background file: ; mult: 1.000  Refine? False

 Refinement results:
---------------------------------------------------------------------------------------------------------------------------------------
 Number of function calls: 13 No. of observations: 8284 No. of parameters: 31 User rejected: 0 Sp. gp. extinct: 0
 Refinement time =   19.879s,    4.970s/cycle, for 4 cycles
 wR =    6.44%, chi**2 =      31861.8, GOF =   1.96

 Phases:
 Result for phase: CoWO4
=======================================================================================================================================
 Reciprocal metric tensor: 
  names :            A11            A22            A33            A12            A13            A23
  values:    0.045910576    0.030957305    0.040801474    0.000000000   -0.000050280    0.000000000
  esds  :    0.000007705    0.000005281    0.000007788                   0.000056016               
 New unit cell:
  names :           a           b           c       alpha        beta       gamma      Volume
  values:    4.667063    5.683534    4.950649     90.0000     89.9667     90.0000     131.318
  esds  :    0.000394    0.000485    0.000476                  0.0371                   0.016

 Atoms:
   name      x         y         z      frac   Uiso     U11     U22     U33     U12     U13     U23
---------------------------------------------------------------------------------------------------------------------------------------
    Co1     Co:
 values:   0.50000   0.66900   0.25000   1.000 0.00500
 sig   :                                               
     W1      W:
 values:   0.00000   0.17800   0.25000   1.000 0.00500
 sig   :                                               
     O1      O:
 values:   0.21700   0.10900   0.06300   1.000 0.00800
 sig   :                                               
     O2      O:
 values:   0.25400   0.37700   0.39300   1.000 0.00800
 sig   :                                               

 Density: 7.7586 g/cm**3
 Result for phase: WO3
=======================================================================================================================================
 Reciprocal metric tensor: 
  names :            A11            A22            A33            A12            A13            A23
  values:    0.035162026    0.017607005    0.018743699    0.000000000    0.037001679    0.000000000
  esds  :    0.000003948    0.000001686    0.000001692                   0.000004440               
 New unit cell:
  names :           a           b           c       alpha        beta       gamma      Volume
  values:    7.692103    7.536284   10.535482     90.0000    136.1085     90.0000     423.423
  esds  :    0.004816    0.000361    0.008670                  0.0084                   0.046

 Atoms:
   name      x         y         z      frac   Uiso     U11     U22     U33     U12     U13     U23
---------------------------------------------------------------------------------------------------------------------------------------
     O6      O:
 values:   0.71400   0.48700   0.72100   1.000 0.00000
 sig   :                                               
     O2      O:
 values:   0.22500   0.47400   0.00700   1.000 0.00000
 sig   :                                               
     W1      W:
 values:   0.02800   0.03700   0.74600   1.000 0.00000
 sig   :                                               
     O5      O:
 values:   0.71600   0.04300   0.70800   1.000 0.00000
 sig   :                                               
     O3      O:
 values:   0.99800   0.26200   0.71200   1.000 0.00000
 sig   :                                               
     O1      O:
 values:   0.20600   0.04200   0.99500   1.000 0.00000
 sig   :                                               
     W2      W:
 values:   0.53400   0.02300   0.75000   1.000 0.00000
 sig   :                                               
     O4      O:
 values:   0.51900   0.25900   0.78900   1.000 0.00000
 sig   :                                               

 Density: 7.2739 g/cm**3

 Phase: CoWO4 in histogram: PWDR pattern.csv
=======================================================================================================================================
 Final refinement RF, RF^2 = 7.26%, 16.37% on 140 reflections
 Durbin-Watson statistic = 0.554
 Bragg intensity sum = 5.12e+05
 Phase fraction  :     7.7112, sig   0.053757 Weight fraction  :  0.31816, sig    0.00145

 Phase: WO3 in histogram: PWDR pattern.csv
=======================================================================================================================================
 Final refinement RF, RF^2 = 7.23%, 12.12% on 438 reflections
 Durbin-Watson statistic = 0.554
 Bragg intensity sum = 1.4e+06
 Phase fraction  :     5.4666, sig   0.024474 Weight fraction  :  0.68184, sig    0.00145

 Histogram: PWDR pattern.csv histogram Id: 0
=======================================================================================================================================
 PWDR histogram weight factor = 1.000
 Final refinement wR = 6.44% on 8284 observations in this histogram
 Other residuals: R = 4.88%, R-bkg = 6.00%, wR-bkg = 6.44% wRmin = 3.28%
 Instrument type: Bragg-Brentano

 Resonant form factors:(ref: D.T. Cromer & D.A. Liberman (1981), Acta Cryst. A37, 267-268.)
 Element:       Co        W        O
 f'     :   -2.367   -5.479    0.049
 f"     :    3.615    5.575    0.032

 Instrument Parameters:
 names : I(L2)/I(L1)    Polariz.        SH/L           U           V           W           X           Y           Z
 value :    0.500000    0.700000    0.002000  -82.473602  554.681818  -64.459786   25.177232  -64.067742    0.000000
 sig   :                                       61.205577   42.832060    7.812909    0.682143    2.096068            

 Instrument Parameters:
 names :        Zero
 value :    0.046549
 sig   :    0.001298

 Background function: chebyschev-1
 value :      880.8    -469.4     468.2    -285.4     164.8     -82.9     47.93    -29.65     35.32    -11.82     10.61    -14.14     13.77    -7.724     1.943
 sig   :       1.24     1.964     1.947     1.821     1.785     1.675      1.65     1.577     1.558     1.459     1.465     1.338     1.321     1.077     1.058
 Background sums: empirical 5.9e+06, Debye 0, peaks 0, Total 5.9e+06

File: results/experimental-eval/divalent-tungstates-PG15/baseline-sol-high/attempts/case-004-r3/workspace/final.lst
********************************************************************************
   General Structure Analysis System-II Crystal Structure Refinement
              by Robert B. Von Dreele & Brian H. Toby
                Argonne National Laboratory(C), 2010
 This product includes software developed by the UChicago Argonne, LLC,
            as Operator of Argonne National Laboratory.
                          Please cite:
   B.H. Toby & R.B. Von Dreele, J. Appl. Cryst. 46, 544-549 (2013)
********************************************************************************
 Least squares controls:
 Refinement type: analytic Hessian
 Maximum number of cycles: 3
 Regularize hydrogens (if any): False
 Initial shift factor: 1.000

 Phases:

 Phase name: CoWO4_wolframite
=======================================================================================================================================

 X-ray scattering factors:
   Symbol     fa                                      fb                                      fc
---------------------------------------------------------------------------------------------------
 Co        12.28410   7.34090   4.00340   2.34880   4.27910   0.27840  13.53590  71.16920   1.01180
 W         29.08180  15.43000  14.43270   5.11982   1.72029   9.22590   0.32170  57.05600   9.88750
 O          3.04850   2.28680   1.54630   0.86700  13.27710   5.70110   0.32390  32.90890   0.25080

 Electron scattering factors:
   Symbol     fa                                                fb
---------------------------------------------------------------------------------------------------
 Co         0.21860   0.98610   1.85400   2.32580   1.46850   0.11820   1.23000   5.41770  25.76020  80.85420
 W          0.36610   1.61910   3.24550   4.08560   3.20640   0.07610   0.75430   4.09520  18.28860  68.09670
 O          0.03650   0.17290   0.58050   0.88140   0.31210   0.06520   0.61840   2.94490   9.62980  28.21940

 Neutron scattering factors:
   Symbol   isotope       mass       b       resonant terms
---------------------------------------------------------------------------------------------------
 Co      Nat. Abund.     58.933    0.249
 W       Nat. Abund.    183.850    0.475
 O       Nat. Abund.     15.999    0.580

 Space Group: P 2/c
 The lattice is centrosymmetric primitive monoclinic
 The Laue symmetry is 2/m
 The lattice point group is 2/m
 Multiplicity of a general site is 4
 The unique monoclinic axis is b
 The inversion center is located at 0,0,0
 
 The equivalent positions are:

 ( 1)     X,     Y,     Z 
 ( 2)    -X,     Y, 1/2-Z 

 Atoms:
   name    type  refine?   x         y         z      frac site sym  mult I/A   Uiso     U11     U22     U33     U12     U13     U23
---------------------------------------------------------------------------------------------------------------------------------------
    Co1     Co          0.50000   0.65300   0.25000   1.000   2(y)    2    I 0.01000                                                
     W1      W          0.00000   0.18000   0.25000   1.000   2(y)    2    I 0.01000                                                
     O1      O          0.22000   0.11000  -0.04000   1.000      1    4    I 0.01500                                                
     O2      O          0.26000   0.38000   0.39000   1.000      1    4    I 0.01500                                                

 Unit cell: a = 4.66828 b = 5.68347 c = 4.94929 alpha = 90.000 beta = 89.989 gamma = 90.000 volume = 131.315 Refine? True

 Phase name: WO3_monoclinic
=======================================================================================================================================

 X-ray scattering factors:
   Symbol     fa                                      fb                                      fc
---------------------------------------------------------------------------------------------------
 O          3.04850   2.28680   1.54630   0.86700  13.27710   5.70110   0.32390  32.90890   0.25080
 W         29.08180  15.43000  14.43270   5.11982   1.72029   9.22590   0.32170  57.05600   9.88750

 Electron scattering factors:
   Symbol     fa                                                fb
---------------------------------------------------------------------------------------------------
 O          0.03650   0.17290   0.58050   0.88140   0.31210   0.06520   0.61840   2.94490   9.62980  28.21940
 W          0.36610   1.61910   3.24550   4.08560   3.20640   0.07610   0.75430   4.09520  18.28860  68.09670

 Neutron scattering factors:
   Symbol   isotope       mass       b       resonant terms
---------------------------------------------------------------------------------------------------
 O       Nat. Abund.     15.999    0.580
 W       Nat. Abund.    183.850    0.475

 Space Group: P 21/c
 The lattice is centrosymmetric primitive monoclinic
 The Laue symmetry is 2/m
 The lattice point group is 2/m
 Multiplicity of a general site is 4
 The unique monoclinic axis is b
 The inversion center is located at 0,0,0
 
 The equivalent positions are:

 ( 1)     X,     Y,     Z 
 ( 2)    -X, 1/2+Y, 1/2-Z 

 Atoms:
   name    type  refine?   x         y         z      frac site sym  mult I/A   Uiso     U11     U22     U33     U12     U13     U23
---------------------------------------------------------------------------------------------------------------------------------------
     O6      O          0.71400   0.48700   0.72100   1.000      1    4    I 0.00000                                                
     O2      O          0.22500   0.47400   0.00700   1.000      1    4    I 0.00000                                                
     W1      W          0.02800   0.03700   0.74600   1.000      1    4    I 0.00000                                                
     O5      O          0.71600   0.04300   0.70800   1.000      1    4    I 0.00000                                                
     O3      O          0.99800   0.26200   0.71200   1.000      1    4    I 0.00000                                                
     O1      O          0.20600   0.04200   0.99500   1.000      1    4    I 0.00000                                                
     W2      W          0.53400   0.02300   0.75000   1.000      1    4    I 0.00000                                                
     O4      O          0.51900   0.25900   0.78900   1.000      1    4    I 0.00000                                                

 Unit cell: a = 7.69240 b = 7.53648 c = 10.53651 alpha = 90.000 beta = 136.100 gamma = 90.000 volume = 423.555 Refine? True

 Phase: CoWO4_wolframite in histogram: PWDR pattern.xye
=======================================================================================================================================
 Phase fraction  :          1 Refine? False
 Extinction coeff:     0.0000 Refine? False
 March-Dollase PO:     1.0000 Refine? False Axis: 0 0 1

 Size model    : isotropic equatorial:       1.000 Refine? False
	 LG mixing coeff.:       1.0000 Refine? False

 Mustrain model: isotropic equatorial:      1000.0 Refine? False
	 LG mixing coeff.:      1.0000 Refine? False

 Hydrostatic/elastic strain:
 names :         D11         D22         D33         D13
 values:           0           0           0           0
 refine:       False       False       False       False

 Phase: WO3_monoclinic in histogram: PWDR pattern.xye
=======================================================================================================================================
 Phase fraction  :     0.6605 Refine? True
 Extinction coeff:     0.0000 Refine? False
 March-Dollase PO:     1.0000 Refine? False Axis: 0 0 1

 Size model    : isotropic equatorial:       1.000 Refine? False
	 LG mixing coeff.:       1.0000 Refine? False

 Mustrain model: isotropic equatorial:      1000.0 Refine? False
	 LG mixing coeff.:      1.0000 Refine? False

 Hydrostatic/elastic strain:
 names :         D11         D22         D33         D13
 values:           0           0           0           0
 refine:       False       False       False       False

 Histogram: PWDR pattern.xye histogram Id: 0
=======================================================================================================================================
 Instrument type: Bragg-Brentano
 Histogram limits:    10.00 deg to   100.00 deg

 Sample Parameters:
 Goniometer omega = 0.00, chi = 0.00, phi = 0.00
 name  :         Scale         Shift  Transparency    SurfRoughA    SurfRoughB
 value :        7.6980        0.0000        0.0000        0.0000        0.0000
 refine:          True         False         False         False         False

 Instrument Parameters:
 name  :     Azimuth I(L2)/I(L1)        Lam1        Lam2    Polariz.        SH/L           U           V           W
 value :    0.000000    0.500000    1.540598    1.544426    0.700000    0.002000  -97.319448   92.557738  127.722862
 refine:                   False                               False       False        True        True        True

 name  :           X           Y           Z        Zero
 value :    0.000000    0.000000    0.000000    0.049480
 refine:       False       False       False        True

 Background function: chebyschev-1 Refine? True
 Coefficients:    891.536  -465.108   459.328  -271.902   149.855   -75.216    45.743   -28.068    33.078    -3.845    -0.737
                   -4.038
 Fixed background file: ; mult: 1.000  Refine? False

 Refinement results:
---------------------------------------------------------------------------------------------------------------------------------------
 Number of function calls: 8 No. of observations: 8284 No. of parameters: 26 User rejected: 0 Sp. gp. extinct: 0
 Refinement time =    4.271s,    4.271s/cycle, for 1 cycles
 wR =    7.05%, chi**2 =      38238.4, GOF =   2.15

 Phases:
 Result for phase: CoWO4_wolframite
=======================================================================================================================================
 Reciprocal metric tensor: 
  names :            A11            A22            A33            A12            A13            A23
  values:    0.045886544    0.030957803    0.040823196    0.000000000    0.000033886    0.000000000
  esds  :    0.000007880    0.000005915    0.000007988                   0.000078917               
 New unit cell:
  names :           a           b           c       alpha        beta       gamma      Volume
  values:    4.668285    5.683488    4.949331     90.0000     90.0224     90.0000     131.316
  esds  :    0.000400    0.000543    0.000487                  0.0522                   0.016

 Atoms:
   name      x         y         z      frac   Uiso     U11     U22     U33     U12     U13     U23
---------------------------------------------------------------------------------------------------------------------------------------
    Co1     Co:
 values:   0.50000   0.65300   0.25000   1.000 0.01000
 sig   :                                               
     W1      W:
 values:   0.00000   0.18000   0.25000   1.000 0.01000
 sig   :                                               
     O1      O:
 values:   0.22000   0.11000  -0.04000   1.000 0.01500
 sig   :                                               
     O2      O:
 values:   0.26000   0.38000   0.39000   1.000 0.01500
 sig   :                                               

 Density: 7.7587 g/cm**3
 Result for phase: WO3_monoclinic
=======================================================================================================================================
 Reciprocal metric tensor: 
  names :            A11            A22            A33            A12            A13            A23
  values:    0.035148852    0.017606129    0.018734447    0.000000000    0.036980643    0.000000000
  esds  :    0.000004028    0.000001739    0.000001753                   0.000004537               
 New unit cell:
  names :           a           b           c       alpha        beta       gamma      Volume
  values:    7.692427    7.536471   10.536552     90.0000    136.1005     90.0000     423.556
  esds  :    0.004916    0.000372    0.008859                  0.0086                   0.047

 Atoms:
   name      x         y         z      frac   Uiso     U11     U22     U33     U12     U13     U23
---------------------------------------------------------------------------------------------------------------------------------------
     O6      O:
 values:   0.71400   0.48700   0.72100   1.000 0.00000
 sig   :                                               
     O2      O:
 values:   0.22500   0.47400   0.00700   1.000 0.00000
 sig   :                                               
     W1      W:
 values:   0.02800   0.03700   0.74600   1.000 0.00000
 sig   :                                               
     O5      O:
 values:   0.71600   0.04300   0.70800   1.000 0.00000
 sig   :                                               
     O3      O:
 values:   0.99800   0.26200   0.71200   1.000 0.00000
 sig   :                                               
     O1      O:
 values:   0.20600   0.04200   0.99500   1.000 0.00000
 sig   :                                               
     W2      W:
 values:   0.53400   0.02300   0.75000   1.000 0.00000
 sig   :                                               
     O4      O:
 values:   0.51900   0.25900   0.78900   1.000 0.00000
 sig   :                                               

 Density: 7.2716 g/cm**3

 Phase: CoWO4_wolframite in histogram: PWDR pattern.xye
=======================================================================================================================================
 Final refinement RF, RF^2 = 9.47%, 19.09% on 140 reflections
 Durbin-Watson statistic = 0.462
 Bragg intensity sum = 4.68e+05
 Phase fraction  :          1, sig          0 Weight fraction  :  0.33373, sig    0.00162

 Phase: WO3_monoclinic in histogram: PWDR pattern.xye
=======================================================================================================================================
 Final refinement RF, RF^2 = 9.47%, 15.11% on 438 reflections
 Durbin-Watson statistic = 0.462
 Bragg intensity sum = 1.3e+06
 Phase fraction  :    0.66042, sig  0.0048256 Weight fraction  :  0.66627, sig    0.00162

 Histogram: PWDR pattern.xye histogram Id: 0
=======================================================================================================================================
 PWDR histogram weight factor = 1.000
 Final refinement wR = 7.05% on 8284 observations in this histogram
 Other residuals: R = 5.34%, R-bkg = 6.95%, wR-bkg = 7.05% wRmin = 3.28%
 Instrument type: Bragg-Brentano

 Resonant form factors:(ref: D.T. Cromer & D.A. Liberman (1981), Acta Cryst. A37, 267-268.)
 Element:       Co        W        O
 f'     :   -2.367   -5.479    0.049
 f"     :    3.615    5.575    0.032

 Sample Parameters:
 names :         Scale         Shift  Transparency    SurfRoughA    SurfRoughB
 values:        7.7002        0.0000        0.0000        0.0000        0.0000
 sig   :        0.0499                                                        

 Instrument Parameters:
 names : I(L2)/I(L1)    Polariz.        SH/L           U           V           W           X           Y           Z
 value :    0.500000    0.700000    0.002000  -98.927554   92.173280  127.767829    0.000000    0.000000    0.000000
 sig   :                                       33.484676   32.897065    6.368259                                    

 Instrument Parameters:
 names :        Zero
 value :    0.049497
 sig   :    0.001352

 Background function: chebyschev-1
 value :      891.5    -465.1     459.4    -271.9     149.9    -75.21     45.73    -28.05     33.08    -3.863   -0.7118    -4.044
 sig   :       1.18     2.089     1.958     1.891     1.775     1.733     1.627     1.613     1.478     1.436     1.176     1.152
 Background sums: empirical 6.02e+06, Debye 0, peaks 0, Total 6.02e+06
