Repository: sache07/verifiable-pxrd

# divalent-tungstates-PG15 results

The full expanded-manuscript release is indexed in [RELEASE.md](RELEASE.md): five
main conditions, phase-recovery follow-ups, Sol-high/Opus comparisons, and historical
development records. See the [reproduction guide](../../../docs/MULTIPHASE.md) for
all-condition analyses and independent replay.

The original baseline-versus-evolved comparison below contains two 45-attempt
panels on the 15 measured scans in [`pxrd-bench/divalent-tungstates-PG15`](../../../pxrd-bench/divalent-tungstates-PG15/README.md), with three independent attempts per scan:
- **`baseline/`:** GPT-5.6 Sol at Max reasoning effort, using the plain P0 prompt.

File: results/experimental-eval/divalent-tungstates-PG15/baseline-sol-high/attempts/case-005-r1/workspace/final.lst
********************************************************************************
   General Structure Analysis System-II Crystal Structure Refinement
              by Robert B. Von Dreele & Brian H. Toby
                Argonne National Laboratory(C), 2010
 This product includes software developed by the UChicago Argonne, LLC,
            as Operator of Argonne National Laboratory.
                          Please cite:
   B.H. Toby & R.B. Von Dreele, J. Appl. Cryst. 46, 544-549 (2013)
********************************************************************************
 Least squares controls:
 Refinement type: analytic Hessian
 Maximum number of cycles: 8
 Regularize hydrogens (if any): False
 Initial shift factor: 1.000

 Phases:

 Phase name: WO3
=======================================================================================================================================

 X-ray scattering factors:
   Symbol     fa                                      fb                                      fc
---------------------------------------------------------------------------------------------------
 W         29.08180  15.43000  14.43270   5.11982   1.72029   9.22590   0.32170  57.05600   9.88750
 O          3.04850   2.28680   1.54630   0.86700  13.27710   5.70110   0.32390  32.90890   0.25080

 Electron scattering factors:
   Symbol     fa                                                fb
---------------------------------------------------------------------------------------------------
 W          0.36610   1.61910   3.24550   4.08560   3.20640   0.07610   0.75430   4.09520  18.28860  68.09670
 O          0.03650   0.17290   0.58050   0.88140   0.31210   0.06520   0.61840   2.94490   9.62980  28.21940

 Neutron scattering factors:
   Symbol   isotope       mass       b       resonant terms
---------------------------------------------------------------------------------------------------
 W       Nat. Abund.    183.850    0.475
 O       Nat. Abund.     15.999    0.580

 Space Group: P 21/n
 The lattice is centrosymmetric primitive monoclinic
 The Laue symmetry is 2/m
 The lattice point group is 2/m
 Multiplicity of a general site is 4
 The unique monoclinic axis is b
 The inversion center is located at 0,0,0
 
 The equivalent positions are:

 ( 1)     X,     Y,     Z 
 ( 2) 1/2-X, 1/2+Y, 1/2-Z 

 Atoms:
   name    type  refine?   x         y         z      frac site sym  mult I/A   Uiso     U11     U22     U33     U12     U13     U23
---------------------------------------------------------------------------------------------------------------------------------------
     W1      W          0.74600   0.03700   0.71800   1.000      1    4    I 0.00500                                                
     W2      W          0.75000   0.02300   0.21600   1.000      1    4    I 0.00500                                                
     O1      O          0.72100   0.48700   0.00700   1.000      1    4    I 0.00500                                                
     O2      O          0.00700   0.47400   0.78200   1.000      1    4    I 0.00500                                                
     O3      O          0.70800   0.04300   0.99200   1.000      1    4    I 0.00500                                                
     O4      O          0.71200   0.26200   0.71400   1.000      1    4    I 0.00500                                                
     O5      O          0.99500   0.04200   0.78900   1.000      1    4    I 0.00500                                                
     O6      O          0.78900   0.25900   0.27000   1.000      1    4    I 0.00500                                                

 Unit cell: a = 7.30886 b = 7.53982 c = 7.69707 alpha = 90.000 beta = 90.668 gamma = 90.000 volume = 424.138 Refine? True

 Phase name: Co3O4
=======================================================================================================================================

 X-ray scattering factors:
   Symbol     fa                                      fb                                      fc
---------------------------------------------------------------------------------------------------
 Co        12.28410   7.34090   4.00340   2.34880   4.27910   0.27840  13.53590  71.16920   1.01180
 O          3.04850   2.28680   1.54630   0.86700  13.27710   5.70110   0.32390  32.90890   0.25080

 Electron scattering factors:
   Symbol     fa                                                fb
---------------------------------------------------------------------------------------------------
 Co         0.21860   0.98610   1.85400   2.32580   1.46850   0.11820   1.23000   5.41770  25.76020  80.85420
 O          0.03650   0.17290   0.58050   0.88140   0.31210   0.06520   0.61840   2.94490   9.62980  28.21940

 Neutron scattering factors:
   Symbol   isotope       mass       b       resonant terms
---------------------------------------------------------------------------------------------------
 Co      Nat. Abund.     58.933    0.249
 O       Nat. Abund.     15.999    0.580

 Space Group: F d -3 m
 The lattice is centrosymmetric F-centered cubic
 The Laue symmetry is m3m
 The lattice point group is m3m
 Multiplicity of a general site is 192
 The inversion center is located at 0,0,0
 
 The equivalent positions are:

 (0,0,0; 0,1/2,1/2; 1/2,0,1/2; 1/2,1/2,0)+

 ( 1)     X,     Y,     Z 
 ( 2)     Z,     X,     Y 
 ( 3)     Y,     Z,     X 
 ( 4) 1/4+X, 1/4+Y,    -Z 
 ( 5)    -Z, 1/4+X, 1/4+Y 
 ( 6) 1/4+Y,    -Z, 1/4+X 
 ( 7) 1/4-Z, 1/2+X, 3/4-Y 
 ( 8) 3/4-Y, 1/4-Z, 1/2+X 
 ( 9) 1/2+Y, 1/4-Z, 3/4-X 
 (10) 3/4-X, 1/2+Y, 1/4-Z 
 (11) 1/4-Z, 3/4-X, 1/2+Y 
 (12) 1/2+X, 3/4-Y, 1/4-Z 
 (13)     Y,     X,     Z 
 (14)     Z,     Y,     X 
 (15)     X,     Z,     Y 
 (16) 1/4+Y, 1/4+X,    -Z 
 (17)    -Z, 1/4+Y, 1/4+X 
 (18) 1/4+X,    -Z, 1/4+Y 
 (19) 1/4-Z, 1/2+Y, 3/4-X 
 (20) 3/4-X, 1/4-Z, 1/2+Y 
 (21) 1/2+X, 1/4-Z, 3/4-Y 
 (22) 3/4-Y, 1/2+X, 1/4-Z 
 (23) 1/4-Z, 3/4-Y, 1/2+X 
 (24) 1/2+Y, 3/4-X, 1/4-Z 

 Atoms:
   name    type  refine?   x         y         z      frac site sym  mult I/A   Uiso     U11     U22     U33     U12     U13     U23
---------------------------------------------------------------------------------------------------------------------------------------
    Co1     Co          0.12500   0.12500   0.12500   1.000   -43m    8    I 0.01000                                                
    Co2     Co          0.50000   0.50000   0.50000   1.000-3m(111)   16    I 0.01000                                                
      O      O          0.26320   0.26320   0.26320   1.0003m(111)   32    I 0.01000                                                

 Unit cell: a = 8.08725 b = 8.08725 c = 8.08725 alpha = 90.000 beta = 90.000 gamma = 90.000 volume = 528.936 Refine? True

 Phase: WO3 in histogram: PWDR pattern.xye
=======================================================================================================================================
 Phase fraction  :      17.74 Refine? True
 Extinction coeff:     0.0000 Refine? False
 March-Dollase PO:     1.0000 Refine? False Axis: 0 0 1

 Size model    : isotropic equatorial:       1.000 Refine? False
	 LG mixing coeff.:       1.0000 Refine? False

 Mustrain model: isotropic equatorial:      1000.0 Refine? False
	 LG mixing coeff.:      1.0000 Refine? False

 Hydrostatic/elastic strain:
 names :         D11         D22         D33         D13
 values:           0           0           0           0
 refine:       False       False       False       False

 Phase: Co3O4 in histogram: PWDR pattern.xye
=======================================================================================================================================
 Phase fraction  :      6.796 Refine? True
 Extinction coeff:     0.0000 Refine? False
 March-Dollase PO:     1.0000 Refine? False Axis: 0 0 1

 Size model    : isotropic equatorial:       1.000 Refine? False
	 LG mixing coeff.:       1.0000 Refine? False

 Mustrain model: isotropic equatorial:      1000.0 Refine? False
	 LG mixing coeff.:      1.0000 Refine? False

 Hydrostatic/elastic strain:
 names :         D11          eA
 values:           0           0
 refine:       False       False

 Histogram: PWDR pattern.xye histogram Id: 0
=======================================================================================================================================
 Instrument type: Bragg-Brentano
 Histogram limits:     9.90 deg to   100.09 deg

 Sample Parameters:
 Goniometer omega = 0.00, chi = 0.00, phi = 0.00
 name  :         Scale         Shift  Transparency    SurfRoughA    SurfRoughB
 value :        1.0000        0.0000        0.0000        0.0000        0.0000
 refine:         False         False         False         False         False

 Instrument Parameters:
 name  :     Azimuth I(L2)/I(L1)        Lam1        Lam2    Polariz.        SH/L           U           V           W
 value :    0.000000    0.500000    1.540598    1.544426    0.500000    0.002000   10.000000   -5.000000   40.379420
 refine:                   False                               False       False       False       False        True

 name  :           X           Y           Z        Zero
 value :    0.000000   23.808864    0.000000    0.345222
 refine:       False        True       False        True

 Background function: chebyschev-1 Refine? True
 Coefficients:   2946.876    89.200    44.424  -104.991    89.856   -73.390    41.966   -39.367    36.546    -8.395   -17.960
                   -5.682
 Fixed background file: ; mult: 1.000  Refine? False

 Refinement results:
---------------------------------------------------------------------------------------------------------------------------------------
 Number of function calls: 3 No. of observations: 8301 No. of parameters: 22 User rejected: 0 Sp. gp. extinct: 0
 Refinement time =    1.737s,    1.737s/cycle, for 1 cycles
 wR =    4.20%, chi**2 =      49324.2, GOF =   2.44
----------------------------------------------------------------------------------------------------------------------------------
Parameters generated by constraints

 name  :          1::A0
 value :        0.01529
 sig   :        0.00000 

 Phases:
 Result for phase: WO3
=======================================================================================================================================
 Reciprocal metric tensor: 
  names :            A11            A22            A33            A12            A13            A23
  values:    0.018722361    0.017590601    0.016881469    0.000000000    0.000414479    0.000000000
  esds  :    0.000001475    0.000001424    0.000001430                   0.000002108               
 New unit cell:
  names :           a           b           c       alpha        beta       gamma      Volume
  values:    7.308852    7.539797    7.697051     90.0000     90.6679     90.0000     424.135
  esds  :    0.000289    0.000305    0.000328                  0.0034                   0.047

 Atoms:
   name      x         y         z      frac   Uiso     U11     U22     U33     U12     U13     U23
---------------------------------------------------------------------------------------------------------------------------------------
     W1      W:
 values:   0.74600   0.03700   0.71800   1.000 0.00500
 sig   :                                               
     W2      W:
 values:   0.75000   0.02300   0.21600   1.000 0.00500
 sig   :                                               
     O1      O:
 values:   0.72100   0.48700   0.00700   1.000 0.00500
 sig   :                                               
     O2      O:
 values:   0.00700   0.47400   0.78200   1.000 0.00500
 sig   :                                               
     O3      O:
 values:   0.70800   0.04300   0.99200   1.000 0.00500
 sig   :                                               
     O4      O:
 values:   0.71200   0.26200   0.71400   1.000 0.00500
 sig   :                                               
     O5      O:
 values:   0.99500   0.04200   0.78900   1.000 0.00500
 sig   :                                               
     O6      O:
 values:   0.78900   0.25900   0.27000   1.000 0.00500
 sig   :                                               

 Density: 7.2617 g/cm**3
 Result for phase: Co3O4
=======================================================================================================================================
 Reciprocal metric tensor: 
  names :            A11            A22            A33            A12            A13            A23
  values:    0.015289459    0.015289459    0.015289459    0.000000000    0.000000000    0.000000000
  esds  :    0.000001738                                                                           
 New unit cell:
  names :           a           b           c       alpha        beta       gamma      Volume
  values:    8.087307    8.087307    8.087307     90.0000     90.0000     90.0000     528.947
  esds  :    0.000460                                                                   0.090

 Atoms:
   name      x         y         z      frac   Uiso     U11     U22     U33     U12     U13     U23
---------------------------------------------------------------------------------------------------------------------------------------
    Co1     Co:
 values:   0.12500   0.12500   0.12500   1.000 0.01000
 sig   :                                               
    Co2     Co:
 values:   0.50000   0.50000   0.50000   1.000 0.01000
 sig   :                                               
      O      O:
 values:   0.26320   0.26320   0.26320   1.000 0.01000
 sig   :                                               

 Density: 6.0475 g/cm**3

 Phase: WO3 in histogram: PWDR pattern.xye
=======================================================================================================================================
 Final refinement RF, RF^2 = 6.73%, 10.23% on 436 reflections
 Durbin-Watson statistic = 0.366
 Bragg intensity sum = 3.65e+06
 Phase fraction  :     17.728, sig   0.054022 Weight fraction  :  0.71545, sig    0.00215

 Phase: Co3O4 in histogram: PWDR pattern.xye
=======================================================================================================================================
 Final refinement RF, RF^2 = 4.93%, 9.45% on 22 reflections
 Durbin-Watson statistic = 0.366
 Bragg intensity sum = 3.39e+05
 Phase fraction  :     6.7888, sig   0.074098 Weight fraction  :  0.28455, sig    0.00215

 Histogram: PWDR pattern.xye histogram Id: 0
=======================================================================================================================================
 PWDR histogram weight factor = 1.000
 Final refinement wR = 4.20% on 8301 observations in this histogram
 Other residuals: R = 2.94%, R-bkg = 5.19%, wR-bkg = 4.20% wRmin = 1.72%
 Instrument type: Bragg-Brentano

 Resonant form factors:(ref: D.T. Cromer & D.A. Liberman (1981), Acta Cryst. A37, 267-268.)
 Element:        W        O       Co
 f'     :   -5.479    0.049   -2.367
 f"     :    5.575    0.032    3.615

 Instrument Parameters:
 names : I(L2)/I(L1)    Polariz.        SH/L           U           V           W           X           Y           Z
 value :    0.500000    0.500000    0.002000   10.000000   -5.000000   40.901723    0.000000   23.578864    0.000000
 sig   :                                                                0.871260                0.564425            

 Instrument Parameters:
 names :        Zero
 value :    0.345071
 sig   :    0.001035

 Background function: chebyschev-1
 value :       2947     89.19     44.28    -104.9     89.85    -73.39     42.01     -39.4      36.6    -8.364    -17.99    -5.678
 sig   :        2.2      3.56     3.432     3.318     3.135     3.082     2.939     2.943     2.774     2.717     2.431     2.457
 Background sums: empirical 2.43e+07, Debye 0, peaks 0, Total 2.43e+07

File: results/experimental-eval/divalent-tungstates-PG15/baseline-sol-high/attempts/case-005-r2/workspace/final.lst
********************************************************************************
   General Structure Analysis System-II Crystal Structure Refinement
              by Robert B. Von Dreele & Brian H. Toby
                Argonne National Laboratory(C), 2010
 This product includes software developed by the UChicago Argonne, LLC,
            as Operator of Argonne National Laboratory.
                          Please cite:
   B.H. Toby & R.B. Von Dreele, J. Appl. Cryst. 46, 544-549 (2013)
********************************************************************************
 Least squares controls:
 Refinement type: analytic Hessian
 Maximum number of cycles: 8
 Regularize hydrogens (if any): False
 Initial shift factor: 1.000

 Phases:

 Phase name: WO3_monoclinic
=======================================================================================================================================

 X-ray scattering factors:
   Symbol     fa                                      fb                                      fc
---------------------------------------------------------------------------------------------------
 O          3.04850   2.28680   1.54630   0.86700  13.27710   5.70110   0.32390  32.90890   0.25080
 W         29.08180  15.43000  14.43270   5.11982   1.72029   9.22590   0.32170  57.05600   9.88750

 Electron scattering factors:
   Symbol     fa                                                fb
---------------------------------------------------------------------------------------------------
 O          0.03650   0.17290   0.58050   0.88140   0.31210   0.06520   0.61840   2.94490   9.62980  28.21940
 W          0.36610   1.61910   3.24550   4.08560   3.20640   0.07610   0.75430   4.09520  18.28860  68.09670

 Neutron scattering factors:
   Symbol   isotope       mass       b       resonant terms
---------------------------------------------------------------------------------------------------
 O       Nat. Abund.     15.999    0.580
 W       Nat. Abund.    183.850    0.475

 Space Group: P 21/c
 The lattice is centrosymmetric primitive monoclinic
 The Laue symmetry is 2/m
 The lattice point group is 2/m
 Multiplicity of a general site is 4
 The unique monoclinic axis is b
 The inversion center is located at 0,0,0
 
 The equivalent positions are:

 ( 1)     X,     Y,     Z 
 ( 2)    -X, 1/2+Y, 1/2-Z 

 Atoms:
   name    type  refine?   x         y         z      frac site sym  mult I/A   Uiso     U11     U22     U33     U12     U13     U23
---------------------------------------------------------------------------------------------------------------------------------------
     O6      O          0.71400   0.48700   0.72100   1.000      1    4    I 0.00000                                                
     O2      O          0.22500   0.47400   0.00700   1.000      1    4    I 0.00000                                                
     W1      W          0.02800   0.03700   0.74600   1.000      1    4    I 0.00000                                                
     O5      O          0.71600   0.04300   0.70800   1.000      1    4    I 0.00000                                                
     O3      O          0.99800   0.26200   0.71200   1.000      1    4    I 0.00000                                                
     O1      O          0.20600   0.04200   0.99500   1.000      1    4    I 0.00000                                                
     W2      W          0.53400   0.02300   0.75000   1.000      1    4    I 0.00000                                                
     O4      O          0.51900   0.25900   0.78900   1.000      1    4    I 0.00000                                                

 Unit cell: a = 7.69670 b = 7.53967 c = 10.55221 alpha = 90.000 beta = 136.165 gamma = 90.000 volume = 424.104 Refine? True

 Phase name: Co3O4_spinel
=======================================================================================================================================

 X-ray scattering factors:
   Symbol     fa                                      fb                                      fc
---------------------------------------------------------------------------------------------------
 Co        12.28410   7.34090   4.00340   2.34880   4.27910   0.27840  13.53590  71.16920   1.01180
 O          3.04850   2.28680   1.54630   0.86700  13.27710   5.70110   0.32390  32.90890   0.25080

 Electron scattering factors:
   Symbol     fa                                                fb
---------------------------------------------------------------------------------------------------
 Co         0.21860   0.98610   1.85400   2.32580   1.46850   0.11820   1.23000   5.41770  25.76020  80.85420
 O          0.03650   0.17290   0.58050   0.88140   0.31210   0.06520   0.61840   2.94490   9.62980  28.21940

 Neutron scattering factors:
   Symbol   isotope       mass       b       resonant terms
---------------------------------------------------------------------------------------------------
 Co      Nat. Abund.     58.933    0.249
 O       Nat. Abund.     15.999    0.580

 Space Group: F d -3 m
 The lattice is centrosymmetric F-centered cubic
 The Laue symmetry is m3m
 The lattice point group is m3m
 Multiplicity of a general site is 192
 The inversion center is located at 0,0,0
 
 The equivalent positions are:

 (0,0,0; 0,1/2,1/2; 1/2,0,1/2; 1/2,1/2,0)+

 ( 1)     X,     Y,     Z 
 ( 2)     Z,     X,     Y 
 ( 3)     Y,     Z,     X 
 ( 4) 1/4+X, 1/4+Y,    -Z 
 ( 5)    -Z, 1/4+X, 1/4+Y 
 ( 6) 1/4+Y,    -Z, 1/4+X 
 ( 7) 1/4-Z, 1/2+X, 3/4-Y 
 ( 8) 3/4-Y, 1/4-Z, 1/2+X 
 ( 9) 1/2+Y, 1/4-Z, 3/4-X 
 (10) 3/4-X, 1/2+Y, 1/4-Z 
 (11) 1/4-Z, 3/4-X, 1/2+Y 
 (12) 1/2+X, 3/4-Y, 1/4-Z 
 (13)     Y,     X,     Z 
 (14)     Z,     Y,     X 
 (15)     X,     Z,     Y 
 (16) 1/4+Y, 1/4+X,    -Z 
 (17)    -Z, 1/4+Y, 1/4+X 
 (18) 1/4+X,    -Z, 1/4+Y 
 (19) 1/4-Z, 1/2+Y, 3/4-X 
 (20) 3/4-X, 1/4-Z, 1/2+Y 
 (21) 1/2+X, 1/4-Z, 3/4-Y 
 (22) 3/4-Y, 1/2+X, 1/4-Z 
 (23) 1/4-Z, 3/4-Y, 1/2+X 
 (24) 1/2+Y, 3/4-X, 1/4-Z 

 Atoms:
   name    type  refine?   x         y         z      frac site sym  mult I/A   Uiso     U11     U22     U33     U12     U13     U23
---------------------------------------------------------------------------------------------------------------------------------------
    Co1     Co          0.12500   0.12500   0.12500   1.000   -43m    8    I 0.01000                                                
    Co2     Co          0.50000   0.50000   0.50000   1.000-3m(111)   16    I 0.01000                                                
      O      O          0.26320   0.26320   0.26320   1.0003m(111)   32    I 0.01000                                                

 Unit cell: a = 8.08709 b = 8.08709 c = 8.08709 alpha = 90.000 beta = 90.000 gamma = 90.000 volume = 528.905 Refine? True

 Phase: WO3_monoclinic in histogram: PWDR pattern.xye
=======================================================================================================================================
 Phase fraction  :      16.02 Refine? True
 Extinction coeff:     0.0000 Refine? False
 March-Dollase PO:     1.0000 Refine? False Axis: 0 0 1

 Size model    : isotropic equatorial:       1.000 Refine? False
	 LG mixing coeff.:       1.0000 Refine? False

 Mustrain model: isotropic equatorial:      1000.0 Refine? False
	 LG mixing coeff.:      1.0000 Refine? False

 Hydrostatic/elastic strain:
 names :         D11         D22         D33         D13
 values:           0           0           0           0
 refine:       False       False       False       False

 Phase: Co3O4_spinel in histogram: PWDR pattern.xye
=======================================================================================================================================
 Phase fraction  :      5.946 Refine? True
 Extinction coeff:     0.0000 Refine? False
 March-Dollase PO:     1.0000 Refine? False Axis: 0 0 1

 Size model    : isotropic equatorial:       1.000 Refine? False
	 LG mixing coeff.:       1.0000 Refine? False

 Mustrain model: isotropic equatorial:      1000.0 Refine? False
	 LG mixing coeff.:      1.0000 Refine? False

 Hydrostatic/elastic strain:
 names :         D11          eA
 values:           0           0
 refine:       False       False

 Histogram: PWDR pattern.xye histogram Id: 0
=======================================================================================================================================
 Instrument type: Bragg-Brentano
 Histogram limits:    10.00 deg to   100.00 deg

 Sample Parameters:
 Goniometer omega = 0.00, chi = 0.00, phi = 0.00
 name  :         Scale         Shift  Transparency    SurfRoughA    SurfRoughB
 value :        1.0000        0.0000        0.0000        0.0000        0.0000
 refine:         False         False         False         False         False

 Instrument Parameters:
 name  :     Azimuth I(L2)/I(L1)        Lam1        Lam2    Polariz.        SH/L           U           V           W
 value :    0.000000    0.500000    1.540598    1.544426    0.500000    0.002000  166.657211   -2.000000   68.271023
 refine:                   False                               False       False        True       False        True

 name  :           X           Y           Z        Zero
 value :    0.000000    0.000000    0.000000    0.343432
 refine:        True       False       False        True

 Background function: chebyschev-1 Refine? True
 Coefficients:   2959.402    73.481    22.467   -79.209    80.073   -70.588    47.346   -49.906    43.974    -7.904   -21.479
                   -0.678
 Fixed background file: ; mult: 1.000  Refine? False

 Refinement results:
---------------------------------------------------------------------------------------------------------------------------------------
 Number of function calls: 7 No. of observations: 8284 No. of parameters: 23 User rejected: 0 Sp. gp. extinct: 0
 Refinement time =    4.301s,    1.434s/cycle, for 3 cycles
 wR =    3.61%, chi**2 =      36401.4, GOF =   2.10
----------------------------------------------------------------------------------------------------------------------------------
Parameters generated by constraints

 name  :          1::A0
 value :        0.01529
 sig   :        0.00000 

 Phases:
 Result for phase: WO3_monoclinic
=======================================================================================================================================
 Reciprocal metric tensor: 
  names :            A11            A22            A33            A12            A13            A23
  values:    0.035176782    0.017588069    0.018720653    0.000000000    0.037020154    0.000000000
  esds  :    0.000002556    0.000001064    0.000001091                   0.000002738               
 New unit cell:
  names :           a           b           c       alpha        beta       gamma      Volume
  values:    7.698024    7.540340   10.552292     90.0000    136.1624     90.0000     424.238
  esds  :    0.003022    0.000228    0.005432                  0.0052                   0.034

 Atoms:
   name      x         y         z      frac   Uiso     U11     U22     U33     U12     U13     U23
---------------------------------------------------------------------------------------------------------------------------------------
     O6      O:
 values:   0.71400   0.48700   0.72100   1.000 0.00000
 sig   :                                               
     O2      O:
 values:   0.22500   0.47400   0.00700   1.000 0.00000
 sig   :                                               
     W1      W:
 values:   0.02800   0.03700   0.74600   1.000 0.00000
 sig   :                                               
     O5      O:
 values:   0.71600   0.04300   0.70800   1.000 0.00000
 sig   :                                               
     O3      O:
 values:   0.99800   0.26200   0.71200   1.000 0.00000
 sig   :                                               
     O1      O:
 values:   0.20600   0.04200   0.99500   1.000 0.00000
 sig   :                                               
     W2      W:
 values:   0.53400   0.02300   0.75000   1.000 0.00000
 sig   :                                               
     O4      O:
 values:   0.51900   0.25900   0.78900   1.000 0.00000
 sig   :                                               

 Density: 7.2599 g/cm**3
 Result for phase: Co3O4_spinel
=======================================================================================================================================
 Reciprocal metric tensor: 
  names :            A11            A22            A33            A12            A13            A23
  values:    0.015288092    0.015288092    0.015288092    0.000000000    0.000000000    0.000000000
  esds  :    0.000001360                                                                           
 New unit cell:
  names :           a           b           c       alpha        beta       gamma      Volume
  values:    8.087669    8.087669    8.087669     90.0000     90.0000     90.0000     529.018
  esds  :    0.000360                                                                   0.071

 Atoms:
   name      x         y         z      frac   Uiso     U11     U22     U33     U12     U13     U23
---------------------------------------------------------------------------------------------------------------------------------------
    Co1     Co:
 values:   0.12500   0.12500   0.12500   1.000 0.01000
 sig   :                                               
    Co2     Co:
 values:   0.50000   0.50000   0.50000   1.000 0.01000
 sig   :                                               
      O      O:
 values:   0.26320   0.26320   0.26320   1.000 0.01000
 sig   :                                               

 Density: 6.0467 g/cm**3

 Phase: WO3_monoclinic in histogram: PWDR pattern.xye
=======================================================================================================================================
 Final refinement RF, RF^2 = 4.62%, 7.28% on 436 reflections
 Durbin-Watson statistic = 0.490
 Bragg intensity sum = 3.92e+06
 Phase fraction  :     17.976, sig   0.045207 Weight fraction  :  0.71262, sig    0.00180

 Phase: Co3O4_spinel in histogram: PWDR pattern.xye
=======================================================================================================================================
 Final refinement RF, RF^2 = 4.08%, 7.99% on 22 reflections
 Durbin-Watson statistic = 0.490
 Bragg intensity sum = 3.49e+05
 Phase fraction  :     6.9797, sig   0.062482 Weight fraction  :  0.28738, sig    0.00180

 Histogram: PWDR pattern.xye histogram Id: 0
=======================================================================================================================================
 PWDR histogram weight factor = 1.000
 Final refinement wR = 3.61% on 8284 observations in this histogram
 Other residuals: R = 2.59%, R-bkg = 4.11%, wR-bkg = 3.61% wRmin = 1.72%
 Instrument type: Bragg-Brentano

 Resonant form factors:(ref: D.T. Cromer & D.A. Liberman (1981), Acta Cryst. A37, 267-268.)
 Element:        O        W       Co
 f'     :    0.049   -5.479   -2.367
 f"     :    0.032    5.575    3.615

 Instrument Parameters:
 names : I(L2)/I(L1)    Polariz.        SH/L           U           V           W           X           Y           Z
 value :    0.500000    0.500000    0.002000   68.562825   -2.000000   11.276309    9.798497    0.000000    0.000000
 sig   :                                        6.896955                0.839589    0.136034                        

 Instrument Parameters:
 names :        Zero
 value :    0.347927
 sig   :    0.000783

 Background function: chebyschev-1
 value :       2920     85.16      50.8    -103.2      95.9    -71.47     38.41    -31.64     25.27    -5.781    -12.57    -8.019
 sig   :        1.9      3.06     2.939     2.853     2.701     2.651     2.529     2.535     2.397     2.339     2.092     2.117
 Background sums: empirical 2.4e+07, Debye 0, peaks 0, Total 2.4e+07
