Repository: sache07/verifiable-pxrd

# divalent-tungstates-PG15 results

The full expanded-manuscript release is indexed in [RELEASE.md](RELEASE.md): five
main conditions, phase-recovery follow-ups, Sol-high/Opus comparisons, and historical
development records. See the [reproduction guide](../../../docs/MULTIPHASE.md) for
all-condition analyses and independent replay.

The original baseline-versus-evolved comparison below contains two 45-attempt
panels on the 15 measured scans in [`pxrd-bench/divalent-tungstates-PG15`](../../../pxrd-bench/divalent-tungstates-PG15/README.md), with three independent attempts per scan:
- **`baseline/`:** GPT-5.6 Sol at Max reasoning effort, using the plain P0 prompt.

File: results/experimental-eval/divalent-tungstates-PG15/baseline-sol-high/attempts/case-007-r2/workspace/final.lst
********************************************************************************
   General Structure Analysis System-II Crystal Structure Refinement
              by Robert B. Von Dreele & Brian H. Toby
                Argonne National Laboratory(C), 2010
 This product includes software developed by the UChicago Argonne, LLC,
            as Operator of Argonne National Laboratory.
                          Please cite:
   B.H. Toby & R.B. Von Dreele, J. Appl. Cryst. 46, 544-549 (2013)
********************************************************************************
 Least squares controls:
 Refinement type: analytic Hessian
 Maximum number of cycles: 8
 Regularize hydrogens (if any): False
 Initial shift factor: 1.000

 Phases:

 Phase name: MgWO4_wolframite
=======================================================================================================================================

 X-ray scattering factors:
   Symbol     fa                                      fb                                      fc
---------------------------------------------------------------------------------------------------
 Mg         5.42040   2.17350   1.22690   2.30730   2.82750  79.26110   0.38080   7.19370   0.85840
 W         29.08180  15.43000  14.43270   5.11982   1.72029   9.22590   0.32170  57.05600   9.88750
 O          3.04850   2.28680   1.54630   0.86700  13.27710   5.70110   0.32390  32.90890   0.25080

 Electron scattering factors:
   Symbol     fa                                                fb
---------------------------------------------------------------------------------------------------
 Mg         0.11300   0.55750   0.90460   2.15800   1.47350   0.13560   1.35790   6.92550  32.31650  92.11380
 W          0.36610   1.61910   3.24550   4.08560   3.20640   0.07610   0.75430   4.09520  18.28860  68.09670
 O          0.03650   0.17290   0.58050   0.88140   0.31210   0.06520   0.61840   2.94490   9.62980  28.21940

 Neutron scattering factors:
   Symbol   isotope       mass       b       resonant terms
---------------------------------------------------------------------------------------------------
 Mg      Nat. Abund.     24.305    0.537
 W       Nat. Abund.    183.850    0.475
 O       Nat. Abund.     15.999    0.580

 Space Group: P 2/c
 The lattice is centrosymmetric primitive monoclinic
 The Laue symmetry is 2/m
 The lattice point group is 2/m
 Multiplicity of a general site is 4
 The unique monoclinic axis is b
 The inversion center is located at 0,0,0
 
 The equivalent positions are:

 ( 1)     X,     Y,     Z 
 ( 2)    -X,     Y, 1/2-Z 

 Atoms:
   name    type  refine?   x         y         z      frac site sym  mult I/A   Uiso     U11     U22     U33     U12     U13     U23
---------------------------------------------------------------------------------------------------------------------------------------
     Mg     Mg          0.50000   0.67420   0.25000   1.000   2(y)    2    I 0.00790                                                
      W      W          0.00000   0.18190   0.25000   1.000   2(y)    2    I 0.00520                                                
     O1      O          0.21600   0.10700   0.93700   1.000      1    4    I 0.00840                                                
     O2      O          0.25600   0.37660   0.39700   1.000      1    4    I 0.00700                                                

 Unit cell: a = 4.69308 b = 5.67682 c = 4.93118 alpha = 90.000 beta = 90.771 gamma = 90.000 volume = 131.363 Refine? True

 Phase name: WO3_gamma_monoclinic
=======================================================================================================================================

 X-ray scattering factors:
   Symbol     fa                                      fb                                      fc
---------------------------------------------------------------------------------------------------
 O-2        3.76936   2.53342   1.91579   1.55094  15.07970   6.30430  40.34450   0.31291   0.22789
 W+6       29.49360  19.37630  13.05440   5.06412   1.42755   0.10462   5.93667  11.19720   1.01074

 Electron scattering factors:
   Symbol     fa                                                fb
---------------------------------------------------------------------------------------------------
 O          0.03650   0.17290   0.58050   0.88140   0.31210   0.06520   0.61840   2.94490   9.62980  28.21940
 W          0.36610   1.61910   3.24550   4.08560   3.20640   0.07610   0.75430   4.09520  18.28860  68.09670

 Neutron scattering factors:
   Symbol   isotope       mass       b       resonant terms
---------------------------------------------------------------------------------------------------
 O-2     Nat. Abund.     15.999    0.580
 W+6     Nat. Abund.    183.850    0.475

 Space Group: P 21/n
 The lattice is centrosymmetric primitive monoclinic
 The Laue symmetry is 2/m
 The lattice point group is 2/m
 Multiplicity of a general site is 4
 The unique monoclinic axis is b
 The inversion center is located at 0,0,0
 
 The equivalent positions are:

 ( 1)     X,     Y,     Z 
 ( 2) 1/2-X, 1/2+Y, 1/2-Z 

 Atoms:
   name    type  refine?   x         y         z      frac site sym  mult I/A   Uiso     U11     U22     U33     U12     U13     U23
---------------------------------------------------------------------------------------------------------------------------------------
     O6    O-2          0.28000   0.24000  -0.03000   1.000      1    4    I 0.00000                                                
     W2    W+6          0.24700   0.03300   0.78100   1.000      1    4    I 0.00000                                                
     O2    O-2          0.00000   0.47500   0.22000   1.000      1    4    I 0.00000                                                
     O5    O-2          0.28000   0.04000   0.03000   1.000      1    4    I 0.00000                                                
     O4    O-2          0.21000   0.29000   0.73500   1.000      1    4    I 0.00000                                                
     O3    O-2          0.29000   0.29000   0.26500   1.000      1    4    I 0.00000                                                
     O1    O-2          0.00000   0.02500   0.22000   1.000      1    4    I 0.00000                                                
     W1    W+6          0.25200   0.02600   0.28500   1.000      1    4    I 0.00000                                                

 Unit cell: a = 7.30588 b = 7.54093 c = 7.69365 alpha = 90.000 beta = 90.850 gamma = 90.000 volume = 423.820 Refine? True

 Phase name: MgO_periclase
=======================================================================================================================================

 X-ray scattering factors:
   Symbol     fa                                      fb                                      fc
---------------------------------------------------------------------------------------------------
 Mg         5.42040   2.17350   1.22690   2.30730   2.82750  79.26110   0.38080   7.19370   0.85840
 O          3.04850   2.28680   1.54630   0.86700  13.27710   5.70110   0.32390  32.90890   0.25080

 Electron scattering factors:
   Symbol     fa                                                fb
---------------------------------------------------------------------------------------------------
 Mg         0.11300   0.55750   0.90460   2.15800   1.47350   0.13560   1.35790   6.92550  32.31650  92.11380
 O          0.03650   0.17290   0.58050   0.88140   0.31210   0.06520   0.61840   2.94490   9.62980  28.21940

 Neutron scattering factors:
   Symbol   isotope       mass       b       resonant terms
---------------------------------------------------------------------------------------------------
 Mg      Nat. Abund.     24.305    0.537
 O       Nat. Abund.     15.999    0.580

 Space Group: F m -3 m
 The lattice is centrosymmetric F-centered cubic
 The Laue symmetry is m3m
 The lattice point group is m3m
 Multiplicity of a general site is 192
 The inversion center is located at 0,0,0
 
 The equivalent positions are:

 (0,0,0; 0,1/2,1/2; 1/2,0,1/2; 1/2,1/2,0)+

 ( 1)     X,     Y,     Z 
 ( 2)     Z,     X,     Y 
 ( 3)     Y,     Z,     X 
 ( 4)     X,     Y,    -Z 
 ( 5)    -Z,     X,     Y 
 ( 6)     Y,    -Z,     X 
 ( 7)    -Z,     X,    -Y 
 ( 8)    -Y,    -Z,     X 
 ( 9)     Y,    -Z,    -X 
 (10)    -X,     Y,    -Z 
 (11)    -Z,    -X,     Y 
 (12)     X,    -Y,    -Z 
 (13)     Y,     X,     Z 
 (14)     Z,     Y,     X 
 (15)     X,     Z,     Y 
 (16)     Y,     X,    -Z 
 (17)    -Z,     Y,     X 
 (18)     X,    -Z,     Y 
 (19)    -Z,     Y,    -X 
 (20)    -X,    -Z,     Y 
 (21)     X,    -Z,    -Y 
 (22)    -Y,     X,    -Z 
 (23)    -Z,    -Y,     X 
 (24)     Y,    -X,    -Z 

 Atoms:
   name    type  refine?   x         y         z      frac site sym  mult I/A   Uiso     U11     U22     U33     U12     U13     U23
---------------------------------------------------------------------------------------------------------------------------------------
     Mg     Mg          0.00000   0.00000   0.00000   1.000    m3m    4    I 0.00317                                                
      O      O          0.50000   0.50000   0.50000   1.000    m3m    4    I 0.00329                                                

 Unit cell: a = 4.21417 b = 4.21417 c = 4.21417 alpha = 90.000 beta = 90.000 gamma = 90.000 volume = 74.840 Refine? True

 Phase: MgWO4_wolframite in histogram: PWDR pattern.xye
=======================================================================================================================================
 Phase fraction  :      89.44 Refine? True
 Extinction coeff:     0.0000 Refine? False
 March-Dollase PO:     1.0000 Refine? False Axis: 0 0 1

 Size model    : isotropic equatorial:       1.000 Refine? False
	 LG mixing coeff.:       1.0000 Refine? False

 Mustrain model: isotropic equatorial:      1000.0 Refine? False
	 LG mixing coeff.:      1.0000 Refine? False

 Hydrostatic/elastic strain:
 names :         D11         D22         D33         D13
 values:           0           0           0           0
 refine:       False       False       False       False

 Phase: WO3_gamma_monoclinic in histogram: PWDR pattern.xye
=======================================================================================================================================
 Phase fraction  :      4.698 Refine? True
 Extinction coeff:     0.0000 Refine? False
 March-Dollase PO:     1.0000 Refine? False Axis: 0 0 1

 Size model    : isotropic equatorial:       1.000 Refine? False
	 LG mixing coeff.:       1.0000 Refine? False

 Mustrain model: isotropic equatorial:      1000.0 Refine? False
	 LG mixing coeff.:      1.0000 Refine? False

 Hydrostatic/elastic strain:
 names :         D11         D22         D33         D13
 values:           0           0           0           0
 refine:       False       False       False       False

 Phase: MgO_periclase in histogram: PWDR pattern.xye
=======================================================================================================================================
 Phase fraction  :      34.55 Refine? True
 Extinction coeff:     0.0000 Refine? False
 March-Dollase PO:     1.0000 Refine? False Axis: 0 0 1

 Size model    : isotropic equatorial:       1.000 Refine? False
	 LG mixing coeff.:       1.0000 Refine? False

 Mustrain model: isotropic equatorial:      1000.0 Refine? False
	 LG mixing coeff.:      1.0000 Refine? False

 Hydrostatic/elastic strain:
 names :         D11          eA
 values:           0           0
 refine:       False       False

 Histogram: PWDR pattern.xye histogram Id: 0
=======================================================================================================================================
 Instrument type: Bragg-Brentano
 Histogram limits:    10.00 deg to    99.90 deg

 Sample Parameters:
 Goniometer omega = 0.00, chi = 0.00, phi = 0.00
 name  :         Scale         Shift  Transparency    SurfRoughA    SurfRoughB
 value :        1.0000        0.0000        0.0000        0.0000        0.0000
 refine:         False         False         False         False         False

 Instrument Parameters:
 name  :     Azimuth I(L2)/I(L1)        Lam1        Lam2    Polariz.        SH/L           U           V           W
 value :    0.000000    0.500000    1.540598    1.544426    0.500000    0.002000-2909.496881   10.760713  122.399576
 refine:                   False                               False       False        True        True        True

 name  :           X           Y           Z        Zero
 value :    7.745040    0.000000    0.000000    0.304398
 refine:        True        True       False        True

 Background function: chebyschev-1 Refine? True
 Coefficients:    717.648  -635.493   442.210  -242.806   163.942   -76.401    59.931   -31.969    30.337    11.104    -1.082
                   13.235
 Fixed background file: ; mult: 1.000  Refine? False

 Refinement results:
---------------------------------------------------------------------------------------------------------------------------------------
 Number of function calls: 11 No. of observations: 8275 No. of parameters: 30 User rejected: 0 Sp. gp. extinct: 0
 Refinement time =    3.679s,    1.840s/cycle, for 2 cycles
 wR =   13.23%, chi**2 =       176660, GOF =   4.63
----------------------------------------------------------------------------------------------------------------------------------
Parameters generated by constraints

 name  :          2::A0
 value :        0.05631
 sig   :        0.00001 

 Phases:
 Result for phase: MgWO4_wolframite
=======================================================================================================================================
 Reciprocal metric tensor: 
  names :            A11            A22            A33            A12            A13            A23
  values:    0.045410846    0.031030488    0.041131672    0.000000000    0.001163528    0.000000000
  esds  :    0.000002228    0.000001538    0.000002034                   0.000002524               
 New unit cell:
  names :           a           b           c       alpha        beta       gamma      Volume
  values:    4.693097    5.676827    4.931184     90.0000     90.7713     90.0000     131.364
  esds  :    0.000117    0.000141    0.000126                  0.0017                   0.007

 Atoms:
   name      x         y         z      frac   Uiso     U11     U22     U33     U12     U13     U23
---------------------------------------------------------------------------------------------------------------------------------------
     Mg     Mg:
 values:   0.50000   0.67420   0.25000   1.000 0.00790
 sig   :                                               
      W      W:
 values:   0.00000   0.18190   0.25000   1.000 0.00520
 sig   :                                               
     O1      O:
 values:   0.21600   0.10700   0.93700   1.000 0.00840
 sig   :                                               
     O2      O:
 values:   0.25600   0.37660   0.39700   1.000 0.00700
 sig   :                                               

 Density: 6.8804 g/cm**3
 Result for phase: WO3_gamma_monoclinic
=======================================================================================================================================
 Reciprocal metric tensor: 
  names :            A11            A22            A33            A12            A13            A23
  values:    0.018739213    0.017585309    0.016897805    0.000000000    0.000527106    0.000000000
  esds  :    0.000001985    0.000002062    0.000001757                   0.000004254               
 New unit cell:
  names :           a           b           c       alpha        beta       gamma      Volume
  values:    7.305870    7.540931    7.693651     90.0000     90.8486     90.0000     423.820
  esds  :    0.000404    0.000442    0.000418                  0.0069                   0.037

 Atoms:
   name      x         y         z      frac   Uiso     U11     U22     U33     U12     U13     U23
---------------------------------------------------------------------------------------------------------------------------------------
     O6    O-2:
 values:   0.28000   0.24000  -0.03000   1.000 0.00000
 sig   :                                               
     W2    W+6:
 values:   0.24700   0.03300   0.78100   1.000 0.00000
 sig   :                                               
     O2    O-2:
 values:   0.00000   0.47500   0.22000   1.000 0.00000
 sig   :                                               
     O5    O-2:
 values:   0.28000   0.04000   0.03000   1.000 0.00000
 sig   :                                               
     O4    O-2:
 values:   0.21000   0.29000   0.73500   1.000 0.00000
 sig   :                                               
     O3    O-2:
 values:   0.29000   0.29000   0.26500   1.000 0.00000
 sig   :                                               
     O1    O-2:
 values:   0.00000   0.02500   0.22000   1.000 0.00000
 sig   :                                               
     W1    W+6:
 values:   0.25200   0.02600   0.28500   1.000 0.00000
 sig   :                                               

 Density: 7.2671 g/cm**3
 Result for phase: MgO_periclase
=======================================================================================================================================
 Reciprocal metric tensor: 
  names :            A11            A22            A33            A12            A13            A23
  values:    0.056309038    0.056309038    0.056309038    0.000000000    0.000000000    0.000000000
  esds  :    0.000008625                                                                           
 New unit cell:
  names :           a           b           c       alpha        beta       gamma      Volume
  values:    4.214159    4.214159    4.214159     90.0000     90.0000     90.0000      74.840
  esds  :    0.000323                                                                   0.017

 Atoms:
   name      x         y         z      frac   Uiso     U11     U22     U33     U12     U13     U23
---------------------------------------------------------------------------------------------------------------------------------------
     Mg     Mg:
 values:   0.00000   0.00000   0.00000   1.000 0.00317
 sig   :                                               
      O      O:
 values:   0.50000   0.50000   0.50000   1.000 0.00329
 sig   :                                               

 Density: 3.5770 g/cm**3

 Phase: MgWO4_wolframite in histogram: PWDR pattern.xye
=======================================================================================================================================
 Final refinement RF, RF^2 = 4.76%, 11.17% on 137 reflections
 Durbin-Watson statistic = 0.140
 Bragg intensity sum = 4.74e+06
 Phase fraction  :      89.44, sig     0.2849 Weight fraction  :  0.77314, sig    0.00247

 Phase: WO3_gamma_monoclinic in histogram: PWDR pattern.xye
=======================================================================================================================================
 Final refinement RF, RF^2 = 7.23%, 13.46% on 436 reflections
 Durbin-Watson statistic = 0.140
 Bragg intensity sum = 9.98e+05
 Phase fraction  :     4.6988, sig   0.042078 Weight fraction  :  0.13841, sig    0.00118

 Phase: MgO_periclase in histogram: PWDR pattern.xye
=======================================================================================================================================
 Final refinement RF, RF^2 = 2.87%, 5.99% on 6 reflections
 Durbin-Watson statistic = 0.140
 Bragg intensity sum = 6.99e+04
 Phase fraction  :     34.546, sig     1.1275 Weight fraction  :  0.08845, sig    0.00263

 Histogram: PWDR pattern.xye histogram Id: 0
=======================================================================================================================================
 PWDR histogram weight factor = 1.000
 Final refinement wR = 13.23% on 8275 observations in this histogram
 Other residuals: R = 9.30%, R-bkg = 10.56%, wR-bkg = 13.23% wRmin = 2.86%
 Instrument type: Bragg-Brentano

 Resonant form factors:(ref: D.T. Cromer & D.A. Liberman (1981), Acta Cryst. A37, 267-268.)
 Element:       Mg        W        O      O-2      W+6
 f'     :    0.172   -5.479    0.049    0.049   -5.479
 f"     :    0.177    5.575    0.032    0.032    5.575

 Instrument Parameters:
 names : I(L2)/I(L1)    Polariz.        SH/L           U           V           W           X           Y           Z
 value :    0.500000    0.500000    0.002000-2908.206146   11.631430  122.756327    7.787864    0.046710    0.000000
 sig   :                                        2.959245    3.187743    0.777053    0.263752    0.880031            

 Instrument Parameters:
 names :        Zero
 value :    0.304234
 sig   :    0.000650

 Background function: chebyschev-1
 value :      717.5    -635.3     442.4      -243       164     -76.4     59.89    -31.94     30.31     11.12    -1.096     13.26
 sig   :      2.554      4.37      4.11     3.965     3.739     3.655     3.429     3.397     3.088     3.058     2.549     2.435
 Background sums: empirical 4.61e+06, Debye 0, peaks 0, Total 4.61e+06
