Repository: sache07/verifiable-pxrd

# divalent-tungstates-PG15 results

The full expanded-manuscript release is indexed in [RELEASE.md](RELEASE.md): five
main conditions, phase-recovery follow-ups, Sol-high/Opus comparisons, and historical
development records. See the [reproduction guide](../../../docs/MULTIPHASE.md) for
all-condition analyses and independent replay.

The original baseline-versus-evolved comparison below contains two 45-attempt
panels on the 15 measured scans in [`pxrd-bench/divalent-tungstates-PG15`](../../../pxrd-bench/divalent-tungstates-PG15/README.md), with three independent attempts per scan:
- **`baseline/`:** GPT-5.6 Sol at Max reasoning effort, using the plain P0 prompt.

File: results/experimental-eval/divalent-tungstates-PG15/baseline-sol-high/attempts/case-007-r3/workspace/final.lst
********************************************************************************
   General Structure Analysis System-II Crystal Structure Refinement
              by Robert B. Von Dreele & Brian H. Toby
                Argonne National Laboratory(C), 2010
 This product includes software developed by the UChicago Argonne, LLC,
            as Operator of Argonne National Laboratory.
                          Please cite:
   B.H. Toby & R.B. Von Dreele, J. Appl. Cryst. 46, 544-549 (2013)
********************************************************************************
 Least squares controls:
 Refinement type: analytic Hessian
 Maximum number of cycles: 20
 Regularize hydrogens (if any): False
 Initial shift factor: 1.000

 Phases:

 Phase name: MgWO4
=======================================================================================================================================

 X-ray scattering factors:
   Symbol     fa                                      fb                                      fc
---------------------------------------------------------------------------------------------------
 Mg         5.42040   2.17350   1.22690   2.30730   2.82750  79.26110   0.38080   7.19370   0.85840
 W         29.08180  15.43000  14.43270   5.11982   1.72029   9.22590   0.32170  57.05600   9.88750
 O          3.04850   2.28680   1.54630   0.86700  13.27710   5.70110   0.32390  32.90890   0.25080

 Electron scattering factors:
   Symbol     fa                                                fb
---------------------------------------------------------------------------------------------------
 Mg         0.11300   0.55750   0.90460   2.15800   1.47350   0.13560   1.35790   6.92550  32.31650  92.11380
 W          0.36610   1.61910   3.24550   4.08560   3.20640   0.07610   0.75430   4.09520  18.28860  68.09670
 O          0.03650   0.17290   0.58050   0.88140   0.31210   0.06520   0.61840   2.94490   9.62980  28.21940

 Neutron scattering factors:
   Symbol   isotope       mass       b       resonant terms
---------------------------------------------------------------------------------------------------
 Mg      Nat. Abund.     24.305    0.537
 W       Nat. Abund.    183.850    0.475
 O       Nat. Abund.     15.999    0.580

 Space Group: P 2/c
 The lattice is centrosymmetric primitive monoclinic
 The Laue symmetry is 2/m
 The lattice point group is 2/m
 Multiplicity of a general site is 4
 The unique monoclinic axis is b
 The inversion center is located at 0,0,0
 
 The equivalent positions are:

 ( 1)     X,     Y,     Z 
 ( 2)    -X,     Y, 1/2-Z 

 Atoms:
   name    type  refine?   x         y         z      frac site sym  mult I/A   Uiso     U11     U22     U33     U12     U13     U23
---------------------------------------------------------------------------------------------------------------------------------------
     Mg     Mg          0.50000   0.67420   0.25000   1.000   2(y)    2    I 0.00790                                                
      W      W          0.00000   0.18190   0.25000   1.000   2(y)    2    I 0.00520                                                
     O1      O          0.21600   0.10700   0.93700   1.000      1    4    I 0.00840                                                
     O2      O          0.25600   0.37660   0.39700   1.000      1    4    I 0.00700                                                

 Unit cell: a = 4.69243 b = 5.67683 c = 4.93084 alpha = 90.000 beta = 90.775 gamma = 90.000 volume = 131.336 Refine? True

 Phase name: WO3
=======================================================================================================================================

 X-ray scattering factors:
   Symbol     fa                                      fb                                      fc
---------------------------------------------------------------------------------------------------
 O-2        3.76936   2.53342   1.91579   1.55094  15.07970   6.30430  40.34450   0.31291   0.22789
 W+6       29.49360  19.37630  13.05440   5.06412   1.42755   0.10462   5.93667  11.19720   1.01074

 Electron scattering factors:
   Symbol     fa                                                fb
---------------------------------------------------------------------------------------------------
 O          0.03650   0.17290   0.58050   0.88140   0.31210   0.06520   0.61840   2.94490   9.62980  28.21940
 W          0.36610   1.61910   3.24550   4.08560   3.20640   0.07610   0.75430   4.09520  18.28860  68.09670

 Neutron scattering factors:
   Symbol   isotope       mass       b       resonant terms
---------------------------------------------------------------------------------------------------
 O-2     Nat. Abund.     15.999    0.580
 W+6     Nat. Abund.    183.850    0.475

 Space Group: P 21/n
 The lattice is centrosymmetric primitive monoclinic
 The Laue symmetry is 2/m
 The lattice point group is 2/m
 Multiplicity of a general site is 4
 The unique monoclinic axis is b
 The inversion center is located at 0,0,0
 
 The equivalent positions are:

 ( 1)     X,     Y,     Z 
 ( 2) 1/2-X, 1/2+Y, 1/2-Z 

 Atoms:
   name    type  refine?   x         y         z      frac site sym  mult I/A   Uiso     U11     U22     U33     U12     U13     U23
---------------------------------------------------------------------------------------------------------------------------------------
     O6    O-2          0.28000   0.24000  -0.03000   1.000      1    4    I 0.00000                                                
     W2    W+6          0.24700   0.03300   0.78100   1.000      1    4    I 0.00000                                                
     O2    O-2          0.00000   0.47500   0.22000   1.000      1    4    I 0.00000                                                
     O5    O-2          0.28000   0.04000   0.03000   1.000      1    4    I 0.00000                                                
     O4    O-2          0.21000   0.29000   0.73500   1.000      1    4    I 0.00000                                                
     O3    O-2          0.29000   0.29000   0.26500   1.000      1    4    I 0.00000                                                
     O1    O-2          0.00000   0.02500   0.22000   1.000      1    4    I 0.00000                                                
     W1    W+6          0.25200   0.02600   0.28500   1.000      1    4    I 0.00000                                                

 Unit cell: a = 7.30571 b = 7.54010 c = 7.69354 alpha = 90.000 beta = 90.838 gamma = 90.000 volume = 423.759 Refine? True

 Phase name: MgO
=======================================================================================================================================

 X-ray scattering factors:
   Symbol     fa                                      fb                                      fc
---------------------------------------------------------------------------------------------------
 Mg         5.42040   2.17350   1.22690   2.30730   2.82750  79.26110   0.38080   7.19370   0.85840
 O          3.04850   2.28680   1.54630   0.86700  13.27710   5.70110   0.32390  32.90890   0.25080

 Electron scattering factors:
   Symbol     fa                                                fb
---------------------------------------------------------------------------------------------------
 Mg         0.11300   0.55750   0.90460   2.15800   1.47350   0.13560   1.35790   6.92550  32.31650  92.11380
 O          0.03650   0.17290   0.58050   0.88140   0.31210   0.06520   0.61840   2.94490   9.62980  28.21940

 Neutron scattering factors:
   Symbol   isotope       mass       b       resonant terms
---------------------------------------------------------------------------------------------------
 Mg      Nat. Abund.     24.305    0.537
 O       Nat. Abund.     15.999    0.580

 Space Group: F m -3 m
 The lattice is centrosymmetric F-centered cubic
 The Laue symmetry is m3m
 The lattice point group is m3m
 Multiplicity of a general site is 192
 The inversion center is located at 0,0,0
 
 The equivalent positions are:

 (0,0,0; 0,1/2,1/2; 1/2,0,1/2; 1/2,1/2,0)+

 ( 1)     X,     Y,     Z 
 ( 2)     Z,     X,     Y 
 ( 3)     Y,     Z,     X 
 ( 4)     X,     Y,    -Z 
 ( 5)    -Z,     X,     Y 
 ( 6)     Y,    -Z,     X 
 ( 7)    -Z,     X,    -Y 
 ( 8)    -Y,    -Z,     X 
 ( 9)     Y,    -Z,    -X 
 (10)    -X,     Y,    -Z 
 (11)    -Z,    -X,     Y 
 (12)     X,    -Y,    -Z 
 (13)     Y,     X,     Z 
 (14)     Z,     Y,     X 
 (15)     X,     Z,     Y 
 (16)     Y,     X,    -Z 
 (17)    -Z,     Y,     X 
 (18)     X,    -Z,     Y 
 (19)    -Z,     Y,    -X 
 (20)    -X,    -Z,     Y 
 (21)     X,    -Z,    -Y 
 (22)    -Y,     X,    -Z 
 (23)    -Z,    -Y,     X 
 (24)     Y,    -X,    -Z 

 Atoms:
   name    type  refine?   x         y         z      frac site sym  mult I/A   Uiso     U11     U22     U33     U12     U13     U23
---------------------------------------------------------------------------------------------------------------------------------------
     Mg     Mg          0.00000   0.00000   0.00000   1.000    m3m    4    I 0.00317                                                
      O      O          0.50000   0.50000   0.50000   1.000    m3m    4    I 0.00329                                                

 Unit cell: a = 4.21410 b = 4.21410 c = 4.21410 alpha = 90.000 beta = 90.000 gamma = 90.000 volume = 74.837 Refine? True

 Phase: MgWO4 in histogram: PWDR pattern.csv
=======================================================================================================================================
 Phase fraction  :      80.23 Refine? True
 Extinction coeff:     0.0000 Refine? False
 March-Dollase PO:     1.0000 Refine? False Axis: 0 0 1

 Size model    : isotropic equatorial:       1.000 Refine? False
	 LG mixing coeff.:       1.0000 Refine? False

 Mustrain model: isotropic equatorial:      1000.0 Refine? False
	 LG mixing coeff.:      1.0000 Refine? False

 Hydrostatic/elastic strain:
 names :         D11         D22         D33         D13
 values:           0           0           0           0
 refine:       False       False       False       False

 Phase: WO3 in histogram: PWDR pattern.csv
=======================================================================================================================================
 Phase fraction  :      4.204 Refine? True
 Extinction coeff:     0.0000 Refine? False
 March-Dollase PO:     1.0000 Refine? False Axis: 0 0 1

 Size model    : isotropic equatorial:       1.000 Refine? False
	 LG mixing coeff.:       1.0000 Refine? False

 Mustrain model: isotropic equatorial:      1000.0 Refine? False
	 LG mixing coeff.:      1.0000 Refine? False

 Hydrostatic/elastic strain:
 names :         D11         D22         D33         D13
 values:           0           0           0           0
 refine:       False       False       False       False

 Phase: MgO in histogram: PWDR pattern.csv
=======================================================================================================================================
 Phase fraction  :       26.8 Refine? True
 Extinction coeff:     0.0000 Refine? False
 March-Dollase PO:     1.0000 Refine? False Axis: 0 0 1

 Size model    : isotropic equatorial:       1.000 Refine? False
	 LG mixing coeff.:       1.0000 Refine? False

 Mustrain model: isotropic equatorial:      1000.0 Refine? False
	 LG mixing coeff.:      1.0000 Refine? False

 Hydrostatic/elastic strain:
 names :         D11          eA
 values:           0           0
 refine:       False       False

 Histogram: PWDR pattern.csv histogram Id: 0
=======================================================================================================================================
 Instrument type: Bragg-Brentano
 Histogram limits:    10.00 deg to   100.00 deg

 Sample Parameters:
 Goniometer omega = 0.00, chi = 0.00, phi = 0.00
 name  :         Scale         Shift  Transparency    SurfRoughA    SurfRoughB
 value :        1.0000        0.0000        0.0000        0.0000        0.0000
 refine:         False         False         False         False         False

 Instrument Parameters:
 name  :     Azimuth I(L2)/I(L1)        Lam1        Lam2    Polariz.        SH/L           U           V           W
 value :    0.000000    0.500000    1.540598    1.544426    0.700000    0.002000  297.783657 -157.737460   32.828693
 refine:                   False                               False       False        True        True        True

 name  :           X           Y           Z        Zero
 value :   10.235830  -15.863441    0.000000    0.301765
 refine:        True        True       False        True

 Background function: chebyschev-1 Refine? True
 Coefficients:    700.635  -685.587   437.073  -228.895   164.246   -76.966    61.900   -32.396    33.443     0.682     6.260
                    2.207    10.849     1.232
 Fixed background file: ; mult: 1.000  Refine? False

 Refinement results:
---------------------------------------------------------------------------------------------------------------------------------------
 Number of function calls: 3 No. of observations: 8284 No. of parameters: 32 User rejected: 0 Sp. gp. extinct: 0
 Refinement time =    1.645s,    1.645s/cycle, for 1 cycles
 wR =    9.87%, chi**2 =      98403.9, GOF =   3.45
----------------------------------------------------------------------------------------------------------------------------------
Parameters generated by constraints

 name  :          2::A0
 value :        0.05631
 sig   :        0.00001 

 Phases:
 Result for phase: MgWO4
=======================================================================================================================================
 Reciprocal metric tensor: 
  names :            A11            A22            A33            A12            A13            A23
  values:    0.045423912    0.031030537    0.041137726    0.000000000    0.001169596    0.000000000
  esds  :    0.000002036    0.000001296    0.000001721                   0.000002109               
 New unit cell:
  names :           a           b           c       alpha        beta       gamma      Volume
  values:    4.692426    5.676823    4.930825     90.0000     90.7751     90.0000     131.336
  esds  :    0.000106    0.000119    0.000107                  0.0014                   0.006

 Atoms:
   name      x         y         z      frac   Uiso     U11     U22     U33     U12     U13     U23
---------------------------------------------------------------------------------------------------------------------------------------
     Mg     Mg:
 values:   0.50000   0.67420   0.25000   1.000 0.00790
 sig   :                                               
      W      W:
 values:   0.00000   0.18190   0.25000   1.000 0.00520
 sig   :                                               
     O1      O:
 values:   0.21600   0.10700   0.93700   1.000 0.00840
 sig   :                                               
     O2      O:
 values:   0.25600   0.37660   0.39700   1.000 0.00700
 sig   :                                               

 Density: 6.8819 g/cm**3
 Result for phase: WO3
=======================================================================================================================================
 Reciprocal metric tensor: 
  names :            A11            A22            A33            A12            A13            A23
  values:    0.018740036    0.017589248    0.016898246    0.000000000    0.000520504    0.000000000
  esds  :    0.000001748    0.000001866    0.000001591                   0.000003754               
 New unit cell:
  names :           a           b           c       alpha        beta       gamma      Volume
  values:    7.305690    7.540087    7.693530     90.0000     90.8380     90.0000     423.757
  esds  :    0.000354    0.000400    0.000376                  0.0060                   0.032

 Atoms:
   name      x         y         z      frac   Uiso     U11     U22     U33     U12     U13     U23
---------------------------------------------------------------------------------------------------------------------------------------
     O6    O-2:
 values:   0.28000   0.24000  -0.03000   1.000 0.00000
 sig   :                                               
     W2    W+6:
 values:   0.24700   0.03300   0.78100   1.000 0.00000
 sig   :                                               
     O2    O-2:
 values:   0.00000   0.47500   0.22000   1.000 0.00000
 sig   :                                               
     O5    O-2:
 values:   0.28000   0.04000   0.03000   1.000 0.00000
 sig   :                                               
     O4    O-2:
 values:   0.21000   0.29000   0.73500   1.000 0.00000
 sig   :                                               
     O3    O-2:
 values:   0.29000   0.29000   0.26500   1.000 0.00000
 sig   :                                               
     O1    O-2:
 values:   0.00000   0.02500   0.22000   1.000 0.00000
 sig   :                                               
     W1    W+6:
 values:   0.25200   0.02600   0.28500   1.000 0.00000
 sig   :                                               

 Density: 7.2682 g/cm**3
 Result for phase: MgO
=======================================================================================================================================
 Reciprocal metric tensor: 
  names :            A11            A22            A33            A12            A13            A23
  values:    0.056313099    0.056313099    0.056313099    0.000000000    0.000000000    0.000000000
  esds  :    0.000007849                                                                           
 New unit cell:
  names :           a           b           c       alpha        beta       gamma      Volume
  values:    4.214007    4.214007    4.214007     90.0000     90.0000     90.0000      74.832
  esds  :    0.000294                                                                   0.016

 Atoms:
   name      x         y         z      frac   Uiso     U11     U22     U33     U12     U13     U23
---------------------------------------------------------------------------------------------------------------------------------------
     Mg     Mg:
 values:   0.00000   0.00000   0.00000   1.000 0.00317
 sig   :                                               
      O      O:
 values:   0.50000   0.50000   0.50000   1.000 0.00329
 sig   :                                               

 Density: 3.5774 g/cm**3

 Phase: MgWO4 in histogram: PWDR pattern.csv
=======================================================================================================================================
 Final refinement RF, RF^2 = 2.16%, 5.35% on 138 reflections
 Durbin-Watson statistic = 0.209
 Bragg intensity sum = 4.91e+06
 Phase fraction  :     80.231, sig    0.20525 Weight fraction  :  0.78266, sig    0.00177

 Phase: WO3 in histogram: PWDR pattern.csv
=======================================================================================================================================
 Final refinement RF, RF^2 = 4.04%, 11.22% on 436 reflections
 Durbin-Watson statistic = 0.209
 Bragg intensity sum = 1.04e+06
 Phase fraction  :     4.2041, sig   0.028695 Weight fraction  :  0.13975, sig    0.00089

 Phase: MgO in histogram: PWDR pattern.csv
=======================================================================================================================================
 Final refinement RF, RF^2 = 1.23%, 2.84% on 6 reflections
 Durbin-Watson statistic = 0.209
 Bragg intensity sum = 6.51e+04
 Phase fraction  :     26.853, sig    0.70251 Weight fraction  :  0.07759, sig    0.00187

 Histogram: PWDR pattern.csv histogram Id: 0
=======================================================================================================================================
 PWDR histogram weight factor = 1.000
 Final refinement wR = 9.87% on 8284 observations in this histogram
 Other residuals: R = 7.02%, R-bkg = 7.77%, wR-bkg = 9.87% wRmin = 2.86%
 Instrument type: Bragg-Brentano

 Resonant form factors:(ref: D.T. Cromer & D.A. Liberman (1981), Acta Cryst. A37, 267-268.)
 Element:       Mg        W        O      O-2      W+6
 f'     :    0.172   -5.479    0.049    0.049   -5.479
 f"     :    0.177    5.575    0.032    0.032    5.575

 Instrument Parameters:
 names : I(L2)/I(L1)    Polariz.        SH/L           U           V           W           X           Y           Z
 value :    0.500000    0.700000    0.002000  296.501564 -156.818274   32.645304   10.242294  -15.865628    0.000000
 sig   :                                       13.357343    9.735257    1.820063    0.237837    0.740109            

 Instrument Parameters:
 names :        Zero
 value :    0.301726
 sig   :    0.000561

 Background function: chebyschev-1
 value :      700.6    -685.6     437.1    -228.9     164.2    -76.95     61.89     -32.4     33.45    0.6839     6.252     2.197     10.84     1.232
 sig   :      2.045     3.386     3.218     3.097     2.935     2.898     2.732     2.714     2.552     2.526     2.302     2.275     1.921     1.851
 Background sums: empirical 4.49e+06, Debye 0, peaks 0, Total 4.49e+06

File: results/experimental-eval/divalent-tungstates-PG15/baseline-sol-high/attempts/case-008-r2/workspace/final.lst
********************************************************************************
   General Structure Analysis System-II Crystal Structure Refinement
              by Robert B. Von Dreele & Brian H. Toby
                Argonne National Laboratory(C), 2010
 This product includes software developed by the UChicago Argonne, LLC,
            as Operator of Argonne National Laboratory.
                          Please cite:
   B.H. Toby & R.B. Von Dreele, J. Appl. Cryst. 46, 544-549 (2013)
********************************************************************************
 Least squares controls:
 Refinement type: analytic Hessian
 Maximum number of cycles: 12
 Regularize hydrogens (if any): False
 Initial shift factor: 1.000

 Phases:

 Phase name: MnWO4
=======================================================================================================================================

 X-ray scattering factors:
   Symbol     fa                                      fb                                      fc
---------------------------------------------------------------------------------------------------
 Mn        11.28190   7.35730   3.01930   2.24410   5.34090   0.34320  17.86740  83.75430   1.08960
 W         29.08180  15.43000  14.43270   5.11982   1.72029   9.22590   0.32170  57.05600   9.88750
 O          3.04850   2.28680   1.54630   0.86700  13.27710   5.70110   0.32390  32.90890   0.25080

 Electron scattering factors:
   Symbol     fa                                                fb
---------------------------------------------------------------------------------------------------
 Mn         0.19430   0.81900   1.92960   2.49680   2.06250   0.11350   1.13130   5.03410  24.17980  80.55980
 W          0.36610   1.61910   3.24550   4.08560   3.20640   0.07610   0.75430   4.09520  18.28860  68.09670
 O          0.03650   0.17290   0.58050   0.88140   0.31210   0.06520   0.61840   2.94490   9.62980  28.21940

 Neutron scattering factors:
   Symbol   isotope       mass       b       resonant terms
---------------------------------------------------------------------------------------------------
 Mn      Nat. Abund.     54.938   -0.375
 W       Nat. Abund.    183.850    0.475
 O       Nat. Abund.     15.999    0.580

 Space Group: P 2/c
 The lattice is centrosymmetric primitive monoclinic
 The Laue symmetry is 2/m
 The lattice point group is 2/m
 Multiplicity of a general site is 4
 The unique monoclinic axis is b
 The inversion center is located at 0,0,0
 
 The equivalent positions are:

 ( 1)     X,     Y,     Z 
 ( 2)    -X,     Y, 1/2-Z 

 Atoms:
   name    type  refine?   x         y         z      frac site sym  mult I/A   Uiso     U11     U22     U33     U12     U13     U23
---------------------------------------------------------------------------------------------------------------------------------------
    Mn1     Mn      X   0.50000   0.68460   0.25000   1.000   2(y)    2    A         0.00700 0.01000 0.00660 0.00000 0.00030 0.00000
     W1      W      X   0.00000   0.18116   0.25000   1.000   2(y)    2    A         0.00632 0.00950 0.00519 0.00000-0.00012 0.00000
     O1      O      X   0.21240   0.10000   0.94320   1.000      1    4    I 0.00660                                                
     O2      O      X   0.24980   0.37800   0.39370   1.000      1    4    I 0.00900                                                

 Unit cell: a = 4.83303 b = 5.75882 c = 4.99800 alpha = 90.000 beta = 91.225 gamma = 90.000 volume = 139.075 Refine? True

 Phase: MnWO4 in histogram: PWDR pattern.xye
=======================================================================================================================================
 Phase fraction  :      101.4 Refine? True
 Extinction coeff:     0.0000 Refine? False
 March-Dollase PO:     1.0000 Refine? False Axis: 0 0 1

 Size model    : isotropic equatorial:       1.000 Refine? False
	 LG mixing coeff.:       1.0000 Refine? False

 Mustrain model: isotropic equatorial:      1000.0 Refine? False
	 LG mixing coeff.:      1.0000 Refine? False

 Hydrostatic/elastic strain:
 names :         D11         D22         D33         D13
 values:           0           0           0           0
 refine:       False       False       False       False

 Histogram: PWDR pattern.xye histogram Id: 0
=======================================================================================================================================
 Instrument type: Bragg-Brentano
 Histogram limits:    10.00 deg to   100.00 deg

 Sample Parameters:
 Goniometer omega = 0.00, chi = 0.00, phi = 0.00
 name  :         Scale         Shift  Transparency    SurfRoughA    SurfRoughB
 value :        1.0000        0.0000        0.0000        0.0000        0.0000
 refine:         False         False         False         False         False

 Instrument Parameters:
 name  :     Azimuth         Lam    Polariz.        SH/L           U           V           W           X           Y
 value :    0.000000    1.540598    0.700000    0.020000  502.536013    2.474645 -102.480605    9.487138    0.000000
 refine:                   False       False       False        True        True        True        True       False

 name  :           Z        Zero
 value :    0.000000    0.337346
 refine:       False        True

 Background function: chebyschev-1 Refine? True
 Coefficients:    980.929  -538.443   410.774  -227.075   148.192   -69.929    48.277   -23.022    24.996    -7.414     4.518
                    5.894    -2.293     6.359    -6.958    -0.535
 Fixed background file: ; mult: 1.000  Refine? False

 Refinement results:
---------------------------------------------------------------------------------------------------------------------------------------
 Number of function calls: 20 No. of observations: 8284 No. of parameters: 34 User rejected: 0 Sp. gp. extinct: 0
 Refinement time =    2.051s,    0.410s/cycle, for 5 cycles
 wR =   10.60%, chi**2 =       122199, GOF =   3.85

 Phases:
 Result for phase: MnWO4
=======================================================================================================================================
 Reciprocal metric tensor: 
  names :            A11            A22            A33            A12            A13            A23
  values:    0.042831239    0.030153983    0.040048519    0.000000000    0.001768950    0.000000000
  esds  :    0.000002677    0.000001779    0.000002311                   0.000002282               
 New unit cell:
  names :           a           b           c       alpha        beta       gamma      Volume
  values:    4.833022    5.758742    4.998110     90.0000     91.2237     90.0000     139.076
  esds  :    0.000155    0.000170    0.000152                  0.0016                   0.010

 Atoms:
   name      x         y         z      frac   Uiso     U11     U22     U33     U12     U13     U23
---------------------------------------------------------------------------------------------------------------------------------------
    Mn1     Mn:
 values:   0.50000   0.68425   0.25000   1.000         0.00700 0.01000 0.00660 0.00000 0.00030 0.00000
 sig   :             0.00065                                                                           
     W1      W:
 values:   0.00000   0.18141   0.25000   1.000         0.00632 0.00950 0.00519 0.00000-0.00012 0.00000
 sig   :             0.00024                                                                           
     O1      O:
 values:   0.23824   0.10400   0.93893   1.000 0.00660
 sig   :   0.00158   0.00147   0.00216                 
     O2      O:
 values:   0.27081   0.38424   0.40060   1.000 0.00900
 sig   :   0.00157   0.00149   0.00227                 

 Density: 7.2303 g/cm**3

 Phase: MnWO4 in histogram: PWDR pattern.xye
=======================================================================================================================================
 Final refinement RF, RF^2 = 3.43%, 6.69% on 145 reflections
 Durbin-Watson statistic = 0.199
 Bragg intensity sum = 4.19e+06
 Phase fraction  :     101.87, sig    0.32187 Weight fraction  :  0.00000, sig    0.00000

 Histogram: PWDR pattern.xye histogram Id: 0
=======================================================================================================================================
 PWDR histogram weight factor = 1.000
 Final refinement wR = 10.60% on 8284 observations in this histogram
 Other residuals: R = 7.65%, R-bkg = 10.36%, wR-bkg = 10.60% wRmin = 2.76%
 Instrument type: Bragg-Brentano

 Resonant form factors:(ref: D.T. Cromer & D.A. Liberman (1981), Acta Cryst. A37, 267-268.)
 Element:       Mn        W        O
 f'     :   -0.531   -5.479    0.049
 f"     :    2.805    5.575    0.032

 Instrument Parameters:
 names :         Lam    Polariz.        SH/L           U           V           W           X           Y           Z
 value :    1.540598    0.700000    0.020000  518.243746   10.664076  -99.645814    8.960582    0.000000    0.000000
 sig   :                                       14.671872    8.199752    1.145456    0.098571                        

 Instrument Parameters:
 names :        Zero
 value :    0.337610
 sig   :    0.000785

 Background function: chebyschev-1
 value :      982.3    -546.5     409.1    -228.7     139.9    -67.51     46.54    -26.84     23.54    -9.654     5.741     3.833    -2.158     3.763    -8.483     3.812
 sig   :      2.316     4.033      3.82     3.697     3.562     3.502     3.356     3.323     3.178     3.183     3.046     3.048     2.805     2.771     2.327     2.341
 Background sums: empirical 6.92e+06, Debye 0, peaks 0, Total 6.92e+06

File: results/experimental-eval/divalent-tungstates-PG15/baseline-sol-high/attempts/case-008-r3/workspace/final.lst
********************************************************************************
   General Structure Analysis System-II Crystal Structure Refinement
              by Robert B. Von Dreele & Brian H. Toby
                Argonne National Laboratory(C), 2010
 This product includes software developed by the UChicago Argonne, LLC,
            as Operator of Argonne National Laboratory.
                          Please cite:
   B.H. Toby & R.B. Von Dreele, J. Appl. Cryst. 46, 544-549 (2013)
********************************************************************************
 Least squares controls:
 Refinement type: analytic Hessian
 Maximum number of cycles: 20
 Regularize hydrogens (if any): False
 Initial shift factor: 1.000

 Phases:

 Phase name: MnWO4
=======================================================================================================================================

 X-ray scattering factors:
   Symbol     fa                                      fb                                      fc
---------------------------------------------------------------------------------------------------
 Mn        11.28190   7.35730   3.01930   2.24410   5.34090   0.34320  17.86740  83.75430   1.08960
 W         29.08180  15.43000  14.43270   5.11982   1.72029   9.22590   0.32170  57.05600   9.88750
 O          3.04850   2.28680   1.54630   0.86700  13.27710   5.70110   0.32390  32.90890   0.25080

 Electron scattering factors:
   Symbol     fa                                                fb
---------------------------------------------------------------------------------------------------
 Mn         0.19430   0.81900   1.92960   2.49680   2.06250   0.11350   1.13130   5.03410  24.17980  80.55980
 W          0.36610   1.61910   3.24550   4.08560   3.20640   0.07610   0.75430   4.09520  18.28860  68.09670
 O          0.03650   0.17290   0.58050   0.88140   0.31210   0.06520   0.61840   2.94490   9.62980  28.21940

 Neutron scattering factors:
   Symbol   isotope       mass       b       resonant terms
---------------------------------------------------------------------------------------------------
 Mn      Nat. Abund.     54.938   -0.375
 W       Nat. Abund.    183.850    0.475
 O       Nat. Abund.     15.999    0.580

 Space Group: P 2/c
 The lattice is centrosymmetric primitive monoclinic
 The Laue symmetry is 2/m
 The lattice point group is 2/m
 Multiplicity of a general site is 4
 The unique monoclinic axis is b
 The inversion center is located at 0,0,0
 
 The equivalent positions are:

 ( 1)     X,     Y,     Z 
 ( 2)    -X,     Y, 1/2-Z 

 Atoms:
   name    type  refine?   x         y         z      frac site sym  mult I/A   Uiso     U11     U22     U33     U12     U13     U23
---------------------------------------------------------------------------------------------------------------------------------------
    Mn1     Mn      X   0.50000   0.68463   0.25000   1.000   2(y)    2    A         0.00700 0.01000 0.00660 0.00000 0.00030 0.00000
     W1      W      X   0.00000   0.18145   0.25000   1.000   2(y)    2    A         0.00632 0.00950 0.00519 0.00000-0.00012 0.00000
     O1      O          0.21240   0.10000   0.94320   1.000      1    4    I 0.00660                                                
     O2      O          0.24980   0.37800   0.39370   1.000      1    4    I 0.00900                                                

 Unit cell: a = 4.83030 b = 5.75594 c = 4.99546 alpha = 90.000 beta = 91.219 gamma = 90.000 volume = 138.857 Refine? True

 Phase name: WO3_alt_monoclinic
=======================================================================================================================================

 X-ray scattering factors:
   Symbol     fa                                      fb                                      fc
---------------------------------------------------------------------------------------------------
 O-2        3.76936   2.53342   1.91579   1.55094  15.07970   6.30430  40.34450   0.31291   0.22789
 W+6       29.49360  19.37630  13.05440   5.06412   1.42755   0.10462   5.93667  11.19720   1.01074

 Electron scattering factors:
   Symbol     fa                                                fb
---------------------------------------------------------------------------------------------------
 O          0.03650   0.17290   0.58050   0.88140   0.31210   0.06520   0.61840   2.94490   9.62980  28.21940
 W          0.36610   1.61910   3.24550   4.08560   3.20640   0.07610   0.75430   4.09520  18.28860  68.09670

 Neutron scattering factors:
   Symbol   isotope       mass       b       resonant terms
---------------------------------------------------------------------------------------------------
 O-2     Nat. Abund.     15.999    0.580
 W+6     Nat. Abund.    183.850    0.475

 Space Group: P 21/n
 The lattice is centrosymmetric primitive monoclinic
 The Laue symmetry is 2/m
 The lattice point group is 2/m
 Multiplicity of a general site is 4
 The unique monoclinic axis is b
 The inversion center is located at 0,0,0
 
 The equivalent positions are:

 ( 1)     X,     Y,     Z 
 ( 2) 1/2-X, 1/2+Y, 1/2-Z 

 Atoms:
   name    type  refine?   x         y         z      frac site sym  mult I/A   Uiso     U11     U22     U33     U12     U13     U23
---------------------------------------------------------------------------------------------------------------------------------------
     O6    O-2          0.28000   0.24000  -0.03000   1.000      1    4    I 0.00000                                                
     W2    W+6          0.24700   0.03300   0.78100   1.000      1    4    I 0.00000                                                
     O2    O-2          0.00000   0.47500   0.22000   1.000      1    4    I 0.00000                                                
     O5    O-2          0.28000   0.04000   0.03000   1.000      1    4    I 0.00000                                                
     O4    O-2          0.21000   0.29000   0.73500   1.000      1    4    I 0.00000                                                
     O3    O-2          0.29000   0.29000   0.26500   1.000      1    4    I 0.00000                                                
     O1    O-2          0.00000   0.02500   0.22000   1.000      1    4    I 0.00000                                                
     W1    W+6          0.25200   0.02600   0.28500   1.000      1    4    I 0.00000                                                

 Unit cell: a = 7.29980 b = 7.54079 c = 7.68067 alpha = 90.000 beta = 90.846 gamma = 90.000 volume = 422.746 Refine? True

 Phase: MnWO4 in histogram: PWDR pattern.csv
=======================================================================================================================================
 Phase fraction  :      56.36 Refine? True
 Extinction coeff:     0.0000 Refine? False
 March-Dollase PO:     1.0000 Refine? False Axis: 0 0 1

 Size model    : isotropic equatorial:       1.000 Refine? False
	 LG mixing coeff.:       1.0000 Refine? False

 Mustrain model: isotropic equatorial:      1000.0 Refine? False
	 LG mixing coeff.:      1.0000 Refine? False

 Hydrostatic/elastic strain:
 names :         D11         D22         D33         D13
 values:           0           0           0           0
 refine:       False       False       False       False

 Phase: WO3_alt_monoclinic in histogram: PWDR pattern.csv
=======================================================================================================================================
 Phase fraction  :     0.3859 Refine? True
 Extinction coeff:     0.0000 Refine? False
 March-Dollase PO:     1.0000 Refine? False Axis: 0 0 1

 Size model    : isotropic equatorial:       1.000 Refine? False
	 LG mixing coeff.:       1.0000 Refine? False

 Mustrain model: isotropic equatorial:      1000.0 Refine? False
	 LG mixing coeff.:      1.0000 Refine? False

 Hydrostatic/elastic strain:
 names :         D11         D22         D33         D13
 values:           0           0           0           0
 refine:       False       False       False       False

 Histogram: PWDR pattern.csv histogram Id: 0
=======================================================================================================================================
 Instrument type: Bragg-Brentano
 Histogram limits:     9.90 deg to   100.09 deg

 Sample Parameters:
 Goniometer omega = 0.00, chi = 0.00, phi = 0.00
 name  :         Scale         Shift  Transparency    SurfRoughA    SurfRoughB
 value :        1.0000     -522.7102        0.0000        0.0000        0.0000
 refine:         False          True         False         False         False

 Instrument Parameters:
 name  :     Azimuth I(L2)/I(L1)        Lam1        Lam2    Polariz.        SH/L           U           V           W
 value :    0.000000    0.500000    1.540598    1.544426    0.970632    0.002000  154.908919 -142.957404   42.144789
 refine:                   False                                True       False        True        True        True

 name  :           X           Y           Z        Zero
 value :    4.305750    0.000000    0.000000    0.000000
 refine:        True       False       False       False

 Background function: chebyschev-1 Refine? True
 Coefficients:    978.655  -587.488   400.694  -221.173   136.078   -76.364    45.445   -34.394    18.185   -12.057     2.820
                   -1.655
 Fixed background file: ; mult: 1.000  Refine? False

 Refinement results:
---------------------------------------------------------------------------------------------------------------------------------------
 Number of function calls: 3 No. of observations: 8301 No. of parameters: 30 User rejected: 0 Sp. gp. extinct: 0
 Refinement time =    1.650s,    1.650s/cycle, for 1 cycles
 wR =    7.21%, chi**2 =        56767, GOF =   2.62

 Phases:
 Result for phase: MnWO4
=======================================================================================================================================
 Reciprocal metric tensor: 
  names :            A11            A22            A33            A12            A13            A23
  values:    0.042879463    0.030183359    0.040090876    0.000000000    0.001764714    0.000000000
  esds  :    0.000001279    0.000000857    0.000001117                   0.000001409               
 New unit cell:
  names :           a           b           c       alpha        beta       gamma      Volume
  values:    4.830295    5.755939    4.995461     90.0000     91.2194     90.0000     138.857
  esds  :    0.000076    0.000082    0.000075                  0.0010                   0.004

 Atoms:
   name      x         y         z      frac   Uiso     U11     U22     U33     U12     U13     U23
---------------------------------------------------------------------------------------------------------------------------------------
    Mn1     Mn:
 values:   0.50000   0.68463   0.25000   1.000         0.00700 0.01000 0.00660 0.00000 0.00030 0.00000
 sig   :             0.00043                                                                           
     W1      W:
 values:   0.00000   0.18145   0.25000   1.000         0.00632 0.00950 0.00519 0.00000-0.00012 0.00000
 sig   :             0.00015                                                                           
     O1      O:
 values:   0.21240   0.10000   0.94320   1.000 0.00660
 sig   :                                               
     O2      O:
 values:   0.24980   0.37800   0.39370   1.000 0.00900
 sig   :                                               

 Density: 7.2418 g/cm**3
 Result for phase: WO3_alt_monoclinic
=======================================================================================================================================
 Reciprocal metric tensor: 
  names :            A11            A22            A33            A12            A13            A23
  values:    0.018770372    0.017585938    0.016954969    0.000000000    0.000526696    0.000000000
  esds  :    0.000007785    0.000010451    0.000007771                   0.000018595               
 New unit cell:
  names :           a           b           c       alpha        beta       gamma      Volume
  values:    7.299799    7.540797    7.680665     90.0000     90.8458     90.0000     422.746
  esds  :    0.001567    0.002241    0.001832                  0.0299                   0.139

 Atoms:
   name      x         y         z      frac   Uiso     U11     U22     U33     U12     U13     U23
---------------------------------------------------------------------------------------------------------------------------------------
     O6    O-2:
 values:   0.28000   0.24000  -0.03000   1.000 0.00000
 sig   :                                               
     W2    W+6:
 values:   0.24700   0.03300   0.78100   1.000 0.00000
 sig   :                                               
     O2    O-2:
 values:   0.00000   0.47500   0.22000   1.000 0.00000
 sig   :                                               
     O5    O-2:
 values:   0.28000   0.04000   0.03000   1.000 0.00000
 sig   :                                               
     O4    O-2:
 values:   0.21000   0.29000   0.73500   1.000 0.00000
 sig   :                                               
     O3    O-2:
 values:   0.29000   0.29000   0.26500   1.000 0.00000
 sig   :                                               
     O1    O-2:
 values:   0.00000   0.02500   0.22000   1.000 0.00000
 sig   :                                               
     W1    W+6:
 values:   0.25200   0.02600   0.28500   1.000 0.00000
 sig   :                                               

 Density: 7.2855 g/cm**3

 Phase: MnWO4 in histogram: PWDR pattern.csv
=======================================================================================================================================
 Final refinement RF, RF^2 = 2.21%, 5.05% on 145 reflections
 Durbin-Watson statistic = 0.354
 Bragg intensity sum = 4.16e+06
 Phase fraction  :      56.36, sig    0.20893 Weight fraction  :  0.97946, sig    0.00073

 Phase: WO3_alt_monoclinic in histogram: PWDR pattern.csv
=======================================================================================================================================
 Final refinement RF, RF^2 = 6.55%, 18.36% on 439 reflections
 Durbin-Watson statistic = 0.354
 Bragg intensity sum = 1.13e+05
 Phase fraction  :    0.38593, sig   0.013952 Weight fraction  :  0.02054, sig    0.00073

 Histogram: PWDR pattern.csv histogram Id: 0
=======================================================================================================================================
 PWDR histogram weight factor = 1.000
 Final refinement wR = 7.21% on 8301 observations in this histogram
 Other residuals: R = 4.96%, R-bkg = 6.50%, wR-bkg = 7.21% wRmin = 2.76%
 Instrument type: Bragg-Brentano

 Resonant form factors:(ref: D.T. Cromer & D.A. Liberman (1981), Acta Cryst. A37, 267-268.)
 Element:       Mn        W        O      O-2      W+6
 f'     :   -0.531   -5.479    0.049    0.049   -5.479
 f"     :    2.805    5.575    0.032    0.032    5.575

 Sample Parameters:
 names :         Scale         Shift  Transparency    SurfRoughA    SurfRoughB
 values:        1.0000     -522.7116        0.0000        0.0000        0.0000
 sig   :                      0.7432                                          

 Instrument Parameters:
 names : I(L2)/I(L1)    Polariz.        SH/L           U           V           W           X           Y           Z
 value :    0.500000    0.970631    0.002000  154.900178 -142.950411   42.143495    4.305772    0.000000    0.000000
 sig   :                0.006723                6.423497    5.634143    1.223166    0.081898                        

 Instrument Parameters:
 names :        Zero
 value :    0.000000
 sig   :            

 Background function: chebyschev-1
 value :      978.7    -587.5     400.7    -221.2     136.1    -76.36     45.45    -34.39     18.19    -12.06      2.82    -1.655
 sig   :      1.641     2.714     2.494     2.409     2.262     2.205     2.073     2.061      1.89     1.874     1.612     1.551
 Background sums: empirical 6.93e+06, Debye 0, peaks 0, Total 6.93e+06
