Repository: sache07/verifiable-pxrd

# divalent-tungstates-PG15 results

The full expanded-manuscript release is indexed in [RELEASE.md](RELEASE.md): five
main conditions, phase-recovery follow-ups, Sol-high/Opus comparisons, and historical
development records. See the [reproduction guide](../../../docs/MULTIPHASE.md) for
all-condition analyses and independent replay.

The original baseline-versus-evolved comparison below contains two 45-attempt
panels on the 15 measured scans in [`pxrd-bench/divalent-tungstates-PG15`](../../../pxrd-bench/divalent-tungstates-PG15/README.md), with three independent attempts per scan:
- **`baseline/`:** GPT-5.6 Sol at Max reasoning effort, using the plain P0 prompt.

File: results/experimental-eval/divalent-tungstates-PG15/baseline-sol-high/attempts/case-010-r3/workspace/final.lst
********************************************************************************
   General Structure Analysis System-II Crystal Structure Refinement
              by Robert B. Von Dreele & Brian H. Toby
                Argonne National Laboratory(C), 2010
 This product includes software developed by the UChicago Argonne, LLC,
            as Operator of Argonne National Laboratory.
                          Please cite:
   B.H. Toby & R.B. Von Dreele, J. Appl. Cryst. 46, 544-549 (2013)
********************************************************************************
 Least squares controls:
 Refinement type: analytic Hessian
 Maximum number of cycles: 12
 Regularize hydrogens (if any): False
 Initial shift factor: 1.000

 Phases:

 Phase name: WO3_triclinic_P-1
=======================================================================================================================================

 X-ray scattering factors:
   Symbol     fa                                      fb                                      fc
---------------------------------------------------------------------------------------------------
 O-2        3.76936   2.53342   1.91579   1.55094  15.07970   6.30430  40.34450   0.31291   0.22789
 W+6       29.49360  19.37630  13.05440   5.06412   1.42755   0.10462   5.93667  11.19720   1.01074

 Electron scattering factors:
   Symbol     fa                                                fb
---------------------------------------------------------------------------------------------------
 O          0.03650   0.17290   0.58050   0.88140   0.31210   0.06520   0.61840   2.94490   9.62980  28.21940
 W          0.36610   1.61910   3.24550   4.08560   3.20640   0.07610   0.75430   4.09520  18.28860  68.09670

 Neutron scattering factors:
   Symbol   isotope       mass       b       resonant terms
---------------------------------------------------------------------------------------------------
 O-2     Nat. Abund.     15.999    0.580
 W+6     Nat. Abund.    183.850    0.475

 Space Group: P -1
 The lattice is centrosymmetric primitive triclinic
 The Laue symmetry is -1
 The lattice point group is -1
 Multiplicity of a general site is 2
 The inversion center is located at 0,0,0
 
 The equivalent positions are:

 ( 1)     X,     Y,     Z 

 Atoms:
   name    type  refine?   x         y         z      frac site sym  mult I/A   Uiso     U11     U22     U33     U12     U13     U23
---------------------------------------------------------------------------------------------------------------------------------------
    O10    O-2          0.29710   0.54460   0.49820   1.000      1    2    I 0.00000                                                
     W3    W+6      X   0.24344   0.03154   0.78150   1.000      1    2    I 0.00000                                                
     O6    O-2          0.22040   0.76300   0.22320   1.000      1    2    I 0.00000                                                
     O8    O-2          0.28400   0.75830   0.76790   1.000      1    2    I 0.00000                                                
     O9    O-2          0.29430   0.04220   0.99980   1.000      1    2    I 0.00000                                                
     O5    O-2          0.28510   0.25740   0.28700   1.000      1    2    I 0.00000                                                
     W1    W+6      X   0.25487   0.02668   0.28488   1.000      1    2    I 0.00000                                                
     O4    O-2          0.49720   0.96380   0.28780   1.000      1    2    I 0.00000                                                
     O3    O-2          0.00760   0.46600   0.28840   1.000      1    2    I 0.00000                                                
     W2    W+6      X   0.25034   0.52866   0.21589   1.000      1    2    I 0.00000                                                
     W4    W+6      X   0.25217   0.53382   0.71918   1.000      1    2    I 0.00000                                                
    O11    O-2          0.20960   0.48200   0.99280   1.000      1    2    I 0.00000                                                
    O12    O-2          0.20880   0.98300   0.50510   1.000      1    2    I 0.00000                                                
     O2    O-2          0.50380   0.53610   0.21810   1.000      1    2    I 0.00000                                                
     O1    O-2          0.00070   0.03860   0.21000   1.000      1    2    I 0.00000                                                
     O7    O-2          0.21860   0.26270   0.72580   1.000      1    2    I 0.00000                                                

 Unit cell: a = 7.30242 b = 7.53448 c = 7.69066 alpha = 89.997 beta = 90.682 gamma = 89.980 volume = 423.110 Refine? True

 Phase name: Mn2O3_bixbyite_Ia-3
=======================================================================================================================================

 X-ray scattering factors:
   Symbol     fa                                      fb                                      fc
---------------------------------------------------------------------------------------------------
 Mn+3       9.84521   7.87194   3.56531   0.32361   4.91797   0.29439  10.81710  24.12810   0.39397
 O-2        3.76936   2.53342   1.91579   1.55094  15.07970   6.30430  40.34450   0.31291   0.22789

 Electron scattering factors:
   Symbol     fa                                                fb
---------------------------------------------------------------------------------------------------
 Mn         0.19430   0.81900   1.92960   2.49680   2.06250   0.11350   1.13130   5.03410  24.17980  80.55980
 O          0.03650   0.17290   0.58050   0.88140   0.31210   0.06520   0.61840   2.94490   9.62980  28.21940

 Neutron scattering factors:
   Symbol   isotope       mass       b       resonant terms
---------------------------------------------------------------------------------------------------
 Mn+3    Nat. Abund.     54.938   -0.375
 O-2     Nat. Abund.     15.999    0.580

 Space Group: I a -3
 The lattice is centrosymmetric I-centered cubic
 The Laue symmetry is m3
 The lattice point group is m3
 Multiplicity of a general site is 48
 The inversion center is located at 0,0,0
 
 The equivalent positions are:

 (0,0,0; 1/2,1/2,1/2)+

 ( 1)     X,     Y,     Z 
 ( 2)     Z,     X,     Y 
 ( 3)     Y,     Z,     X 
 ( 4) 1/2+X,     Y, 1/2-Z 
 ( 5) 1/2-Z, 1/2+X,     Y 
 ( 6)     Y, 1/2-Z, 1/2+X 
 ( 7)    -Z, 1/2+X, 1/2-Y 
 ( 8) 1/2-Y,    -Z, 1/2+X 
 ( 9) 1/2+Y, 1/2-Z,    -X 
 (10)    -X, 1/2+Y, 1/2-Z 
 (11) 1/2-Z,    -X, 1/2+Y 
 (12) 1/2+X, 1/2-Y,    -Z 

 Atoms:
   name    type  refine?   x         y         z      frac site sym  mult I/A   Uiso     U11     U22     U33     U12     U13     U23
---------------------------------------------------------------------------------------------------------------------------------------
    Mn1   Mn+3      X   0.00000   0.00000   0.00000   1.000-3(111)    8    I 0.01000                                                
    Mn2   Mn+3      X   0.28386   0.00000   0.25000   1.000   2(x)   24    I 0.01000                                                
     O1    O-2          0.12900   0.14700  -0.08300   1.000      1   48    I 0.01000                                                

 Unit cell: a = 9.41018 b = 9.41018 c = 9.41018 alpha = 90.000 beta = 90.000 gamma = 90.000 volume = 833.286 Refine? True

 Phase: WO3_triclinic_P-1 in histogram: PWDR pattern.csv
=======================================================================================================================================
 Phase fraction  :      16.95 Refine? True
 Extinction coeff:     0.0000 Refine? False
 March-Dollase PO:     1.0000 Refine? False Axis: 0 0 1

 Size model    : isotropic equatorial:       1.000 Refine? False
	 LG mixing coeff.:       1.0000 Refine? False

 Mustrain model: isotropic equatorial:      1000.0 Refine? False
	 LG mixing coeff.:      1.0000 Refine? False

 Hydrostatic/elastic strain:
 names :         D11         D22         D33         D12         D13         D23
 values:           0           0           0           0           0           0
 refine:       False       False       False       False       False       False

 Phase: Mn2O3_bixbyite_Ia-3 in histogram: PWDR pattern.csv
=======================================================================================================================================
 Phase fraction  :      4.497 Refine? True
 Extinction coeff:     0.0000 Refine? False
 March-Dollase PO:     1.0000 Refine? False Axis: 0 0 1

 Size model    : isotropic equatorial:       1.000 Refine? False
	 LG mixing coeff.:       1.0000 Refine? False

 Mustrain model: isotropic equatorial:      1000.0 Refine? False
	 LG mixing coeff.:      1.0000 Refine? False

 Hydrostatic/elastic strain:
 names :         D11          eA
 values:           0           0
 refine:       False       False

 Histogram: PWDR pattern.csv histogram Id: 0
=======================================================================================================================================
 Instrument type: Bragg-Brentano
 Histogram limits:     9.90 deg to   100.09 deg

 Sample Parameters:
 Goniometer omega = 0.00, chi = 0.00, phi = 0.00
 name  :         Scale         Shift  Transparency    SurfRoughA    SurfRoughB
 value :        1.0000     -512.9061        0.0000        0.0000        0.0000
 refine:         False          True         False         False         False

 Instrument Parameters:
 name  :     Azimuth I(L2)/I(L1)        Lam1        Lam2    Polariz.        SH/L           U           V           W
 value :    0.000000    0.500000    1.540598    1.544426    0.700000    0.002000    0.000000    0.000000   25.054042
 refine:                   False                               False       False       False       False        True

 name  :           X           Y           Z        Zero
 value :    0.000000   34.098138    0.000000    0.000000
 refine:       False        True       False       False

 Background function: chebyschev-1 Refine? True
 Coefficients:   1040.319  -566.474   385.043  -211.371   143.189   -79.996    57.647   -42.417    28.341   -10.359    10.078
                   -9.359    13.217    -3.863     1.957     3.923
 Fixed background file: ; mult: 1.000  Refine? False

 Refinement results:
---------------------------------------------------------------------------------------------------------------------------------------
 Number of function calls: 11 No. of observations: 8301 No. of parameters: 41 User rejected: 0 Sp. gp. extinct: 0
 Refinement time =   12.239s,    6.119s/cycle, for 2 cycles
 wR =    7.09%, chi**2 =      58786.9, GOF =   2.67
----------------------------------------------------------------------------------------------------------------------------------
Parameters generated by constraints

 name  :          1::A0
 value :        0.01129
 sig   :        0.00000 

 Phases:
 Result for phase: WO3_triclinic_P-1
=======================================================================================================================================
 Reciprocal metric tensor: 
  names :            A11            A22            A33            A12            A13            A23
  values:    0.018755437    0.017615379    0.016909631   -0.000012742    0.000423699   -0.000002057
  esds  :    0.000001055    0.000001018    0.000001011    0.000020504    0.000001748    0.000019418
 New unit cell:
  names :           a           b           c       alpha        beta       gamma      Volume
  values:    7.302426    7.534493    7.690661     89.9968     90.6816     89.9800     423.111
  esds  :    0.000208    0.000219    0.000233      0.0340      0.0028      0.0306       0.030

 Atoms:
   name      x         y         z      frac   Uiso     U11     U22     U33     U12     U13     U23
---------------------------------------------------------------------------------------------------------------------------------------
    O10    O-2:
 values:   0.29710   0.54460   0.49820   1.000 0.00000
 sig   :                                               
     W3    W+6:
 values:   0.24354   0.03153   0.78148   1.000 0.00000
 sig   :   0.00371   0.00541   0.00420                 
     O6    O-2:
 values:   0.22040   0.76300   0.22320   1.000 0.00000
 sig   :                                               
     O8    O-2:
 values:   0.28400   0.75830   0.76790   1.000 0.00000
 sig   :                                               
     O9    O-2:
 values:   0.29430   0.04220   0.99980   1.000 0.00000
 sig   :                                               
     O5    O-2:
 values:   0.28510   0.25740   0.28700   1.000 0.00000
 sig   :                                               
     W1    W+6:
 values:   0.25467   0.02679   0.28487   1.000 0.00000
 sig   :   0.00343   0.00532   0.00356                 
     O4    O-2:
 values:   0.49720   0.96380   0.28780   1.000 0.00000
 sig   :                                               
     O3    O-2:
 values:   0.00760   0.46600   0.28840   1.000 0.00000
 sig   :                                               
     W2    W+6:
 values:   0.25017   0.52873   0.21589   1.000 0.00000
 sig   :   0.00357   0.00535   0.00405                 
     W4    W+6:
 values:   0.25251   0.53375   0.71920   1.000 0.00000
 sig   :   0.00362   0.00515   0.00377                 
    O11    O-2:
 values:   0.20960   0.48200   0.99280   1.000 0.00000
 sig   :                                               
    O12    O-2:
 values:   0.20880   0.98300   0.50510   1.000 0.00000
 sig   :                                               
     O2    O-2:
 values:   0.50380   0.53610   0.21810   1.000 0.00000
 sig   :                                               
     O1    O-2:
 values:   0.00070   0.03860   0.21000   1.000 0.00000
 sig   :                                               
     O7    O-2:
 values:   0.21860   0.26270   0.72580   1.000 0.00000
 sig   :                                               

 Density: 7.2793 g/cm**3
 Result for phase: Mn2O3_bixbyite_Ia-3
=======================================================================================================================================
 Reciprocal metric tensor: 
  names :            A11            A22            A33            A12            A13            A23
  values:    0.011292795    0.011292795    0.011292795    0.000000000    0.000000000    0.000000000
  esds  :    0.000001847                                                                           
 New unit cell:
  names :           a           b           c       alpha        beta       gamma      Volume
  values:    9.410209    9.410209    9.410209     90.0000     90.0000     90.0000     833.293
  esds  :    0.000770                                                                   0.204

 Atoms:
   name      x         y         z      frac   Uiso     U11     U22     U33     U12     U13     U23
---------------------------------------------------------------------------------------------------------------------------------------
    Mn1   Mn+3:
 values:   0.00000   0.00000   0.00000   1.000 0.01000
 sig   :                                               
    Mn2   Mn+3:
 values:   0.28363   0.00000   0.25000   1.000 0.01000
 sig   :   0.00071                                     
     O1    O-2:
 values:   0.12900   0.14700  -0.08300   1.000 0.01000
 sig   :                                               

 Density: 5.0336 g/cm**3

 Phase: WO3_triclinic_P-1 in histogram: PWDR pattern.csv
=======================================================================================================================================
 Final refinement RF, RF^2 = 2.31%, 5.01% on 879 reflections
 Durbin-Watson statistic = 0.315
 Bragg intensity sum = 4.22e+06
 Phase fraction  :     16.943, sig   0.048336 Weight fraction  :  0.73492, sig    0.00252

 Phase: Mn2O3_bixbyite_Ia-3 in histogram: PWDR pattern.csv
=======================================================================================================================================
 Final refinement RF, RF^2 = 1.95%, 1.68% on 74 reflections
 Durbin-Watson statistic = 0.315
 Bragg intensity sum = 3.44e+05
 Phase fraction  :     4.4874, sig   0.055208 Weight fraction  :  0.26508, sig    0.00252

 Histogram: PWDR pattern.csv histogram Id: 0
=======================================================================================================================================
 PWDR histogram weight factor = 1.000
 Final refinement wR = 7.09% on 8301 observations in this histogram
 Other residuals: R = 5.09%, R-bkg = 6.95%, wR-bkg = 7.09% wRmin = 2.66%
 Instrument type: Bragg-Brentano

 Resonant form factors:(ref: D.T. Cromer & D.A. Liberman (1981), Acta Cryst. A37, 267-268.)
 Element:      O-2      W+6     Mn+3
 f'     :    0.049   -5.479   -0.531
 f"     :    0.032    5.575    2.805

 Sample Parameters:
 names :         Scale         Shift  Transparency    SurfRoughA    SurfRoughB
 values:        1.0000     -512.9642        0.0000        0.0000        0.0000
 sig   :                      1.3058                                          

 Instrument Parameters:
 names : I(L2)/I(L1)    Polariz.        SH/L           U           V           W           X           Y           Z
 value :    0.500000    0.700000    0.002000    0.000000    0.000000   25.135610    0.000000   34.023564    0.000000
 sig   :                                                                0.703525                0.446474            

 Instrument Parameters:
 names :        Zero
 value :    0.000000
 sig   :            

 Background function: chebyschev-1
 value :       1040    -566.5     384.9    -211.4     143.2    -79.99      57.6    -42.43     28.39    -10.51     9.931     -9.36     13.19    -3.875     1.946     3.898
 sig   :       1.77     2.851     2.776     2.651     2.543     2.457     2.381     2.372     2.315     2.269     2.182     2.141     2.029     1.952     1.742     1.691
 Background sums: empirical 7.47e+06, Debye 0, peaks 0, Total 7.47e+06

File: results/experimental-eval/divalent-tungstates-PG15/baseline-sol-high/attempts/case-011-r1/workspace/final.lst
********************************************************************************
   General Structure Analysis System-II Crystal Structure Refinement
              by Robert B. Von Dreele & Brian H. Toby
                Argonne National Laboratory(C), 2010
 This product includes software developed by the UChicago Argonne, LLC,
            as Operator of Argonne National Laboratory.
                          Please cite:
   B.H. Toby & R.B. Von Dreele, J. Appl. Cryst. 46, 544-549 (2013)
********************************************************************************
 Least squares controls:
 Refinement type: analytic Hessian
 Maximum number of cycles: 20
 Regularize hydrogens (if any): False
 Initial shift factor: 1.000

 Phases:

 Phase name: WO3_monoclinic
=======================================================================================================================================

 X-ray scattering factors:
   Symbol     fa                                      fb                                      fc
---------------------------------------------------------------------------------------------------
 O-2        3.76936   2.53342   1.91579   1.55094  15.07970   6.30430  40.34450   0.31291   0.22789
 W+6       29.49360  19.37630  13.05440   5.06412   1.42755   0.10462   5.93667  11.19720   1.01074

 Electron scattering factors:
   Symbol     fa                                                fb
---------------------------------------------------------------------------------------------------
 O          0.03650   0.17290   0.58050   0.88140   0.31210   0.06520   0.61840   2.94490   9.62980  28.21940
 W          0.36610   1.61910   3.24550   4.08560   3.20640   0.07610   0.75430   4.09520  18.28860  68.09670

 Neutron scattering factors:
   Symbol   isotope       mass       b       resonant terms
---------------------------------------------------------------------------------------------------
 O-2     Nat. Abund.     15.999    0.580
 W+6     Nat. Abund.    183.850    0.475

 Space Group: P 21/n
 The lattice is centrosymmetric primitive monoclinic
 The Laue symmetry is 2/m
 The lattice point group is 2/m
 Multiplicity of a general site is 4
 The unique monoclinic axis is b
 The inversion center is located at 0,0,0
 
 The equivalent positions are:

 ( 1)     X,     Y,     Z 
 ( 2) 1/2-X, 1/2+Y, 1/2-Z 

 Atoms:
   name    type  refine?   x         y         z      frac site sym  mult I/A   Uiso     U11     U22     U33     U12     U13     U23
---------------------------------------------------------------------------------------------------------------------------------------
     O6    O-2          0.28000   0.24000  -0.03000   1.000      1    4    I 0.00000                                                
     W2    W+6          0.24700   0.03300   0.78100   1.000      1    4    I 0.00000                                                
     O2    O-2          0.00000   0.47500   0.22000   1.000      1    4    I 0.00000                                                
     O5    O-2          0.28000   0.04000   0.03000   1.000      1    4    I 0.00000                                                
     O4    O-2          0.21000   0.29000   0.73500   1.000      1    4    I 0.00000                                                
     O3    O-2          0.29000   0.29000   0.26500   1.000      1    4    I 0.00000                                                
     O1    O-2          0.00000   0.02500   0.22000   1.000      1    4    I 0.00000                                                
     W1    W+6          0.25200   0.02600   0.28500   1.000      1    4    I 0.00000                                                

 Unit cell: a = 7.31054 b = 7.54054 c = 7.69680 alpha = 90.000 beta = 90.759 gamma = 90.000 volume = 424.252 Refine? True

 Phase name: MnO2_pyrolusite
=======================================================================================================================================

 X-ray scattering factors:
   Symbol     fa                                      fb                                      fc
---------------------------------------------------------------------------------------------------
 Mn+4       9.96253   7.97057   2.76067   0.05445   4.84850   0.28330  10.48520  27.57300   0.25188
 O-2        3.76936   2.53342   1.91579   1.55094  15.07970   6.30430  40.34450   0.31291   0.22789

 Electron scattering factors:
   Symbol     fa                                                fb
---------------------------------------------------------------------------------------------------
 Mn         0.19430   0.81900   1.92960   2.49680   2.06250   0.11350   1.13130   5.03410  24.17980  80.55980
 O          0.03650   0.17290   0.58050   0.88140   0.31210   0.06520   0.61840   2.94490   9.62980  28.21940

 Neutron scattering factors:
   Symbol   isotope       mass       b       resonant terms
---------------------------------------------------------------------------------------------------
 Mn+4    Nat. Abund.     54.938   -0.375
 O-2     Nat. Abund.     15.999    0.580

 Space Group: P 42/m n m
 The lattice is centrosymmetric primitive tetragonal
 The Laue symmetry is 4/mmm
 The lattice point group is 4/mmm
 Multiplicity of a general site is 16
 The inversion center is located at 0,0,0
 
 The equivalent positions are:

 ( 1)     X,     Y,     Z 
 ( 2) 1/2-Y, 1/2+X, 1/2+Z 
 ( 3)    -X,    -Y,     Z 
 ( 4) 1/2+Y, 1/2-X, 1/2+Z 
 ( 5) 1/2-X, 1/2+Y, 1/2+Z 
 ( 6)    -Y,    -X,     Z 
 ( 7) 1/2+X, 1/2-Y, 1/2+Z 
 ( 8)     Y,     X,     Z 

 Atoms:
   name    type  refine?   x         y         z      frac site sym  mult I/A   Uiso     U11     U22     U33     U12     U13     U23
---------------------------------------------------------------------------------------------------------------------------------------
    Mn1   Mn+4          0.00000   0.00000   0.00000   1.000 mmm(z)    2    I 0.01000                                                
     O1    O-2          0.30300   0.30300   0.00000   1.000mm2(xy)    4    I 0.01000                                                

 Unit cell: a = 4.40326 b = 4.40326 c = 2.87527 alpha = 90.000 beta = 90.000 gamma = 90.000 volume = 55.748 Refine? True

 Phase: WO3_monoclinic in histogram: PWDR pattern.xye
=======================================================================================================================================
 Phase fraction  :      19.06 Refine? True
 Extinction coeff:     0.0000 Refine? False
 March-Dollase PO:     0.9615 Refine? True Axis: 0 1 0

 Size model    : isotropic equatorial:       1.000 Refine? False
	 LG mixing coeff.:       1.0000 Refine? False

 Mustrain model: isotropic equatorial:      1000.0 Refine? False
	 LG mixing coeff.:      1.0000 Refine? False

 Hydrostatic/elastic strain:
 names :         D11         D22         D33         D13
 values:           0           0           0           0
 refine:       False       False       False       False

 Phase: MnO2_pyrolusite in histogram: PWDR pattern.xye
=======================================================================================================================================
 Phase fraction  :      98.19 Refine? True
 Extinction coeff:     0.0000 Refine? False
 March-Dollase PO:     1.1270 Refine? True Axis: 0 0 1

 Size model    : isotropic equatorial:       1.000 Refine? False
	 LG mixing coeff.:       1.0000 Refine? False

 Mustrain model: isotropic equatorial:      1000.0 Refine? False
	 LG mixing coeff.:      1.0000 Refine? False

 Hydrostatic/elastic strain:
 names :         D11         D33
 values:           0           0
 refine:       False       False

 Histogram: PWDR pattern.xye histogram Id: 0
=======================================================================================================================================
 Instrument type: Bragg-Brentano
 Histogram limits:    10.00 deg to   100.00 deg

 Sample Parameters:
 Goniometer omega = 0.00, chi = 0.00, phi = 0.00
 name  :         Scale         Shift  Transparency    SurfRoughA    SurfRoughB
 value :        1.0000        0.0000        0.0000        0.0000        0.0000
 refine:         False         False         False         False         False

 Instrument Parameters:
 name  :     Azimuth I(L2)/I(L1)        Lam1        Lam2    Polariz.        SH/L           U           V           W
 value :    0.000000    0.500000    1.540598    1.544426    0.500000    0.002000   34.838296   -2.000000    0.000000
 refine:                   False                               False       False        True       False       False

 name  :           X           Y           Z        Zero
 value :   11.872838    5.327298    0.000000    0.326951
 refine:        True        True       False        True

 Background function: chebyschev-1 Refine? True
 Coefficients:   1020.193  -541.020   395.572  -255.309   142.871   -77.398    37.550   -25.698    24.788    -7.018   -11.013
                   -5.736
 Fixed background file: ; mult: 1.000  Refine? False

 Refinement results:
---------------------------------------------------------------------------------------------------------------------------------------
 Number of function calls: 8 No. of observations: 8284 No. of parameters: 26 User rejected: 0 Sp. gp. extinct: 0
 Refinement time =    4.878s,    2.439s/cycle, for 2 cycles
 wR =    8.06%, chi**2 =      74166.7, GOF =   3.00
----------------------------------------------------------------------------------------------------------------------------------
Parameters generated by constraints

 name  :          1::A0
 value :        0.05157
 sig   :        0.00001 

 Phases:
 Result for phase: WO3_monoclinic
=======================================================================================================================================
 Reciprocal metric tensor: 
  names :            A11            A22            A33            A12            A13            A23
  values:    0.018714485    0.017587180    0.016883261    0.000000000    0.000470991    0.000000000
  esds  :    0.000001217    0.000001123    0.000001167                   0.000001818               
 New unit cell:
  names :           a           b           c       alpha        beta       gamma      Volume
  values:    7.310535    7.540530    7.696796     90.0000     90.7591     90.0000     424.251
  esds  :    0.000239    0.000241    0.000268                  0.0029                   0.034

 Atoms:
   name      x         y         z      frac   Uiso     U11     U22     U33     U12     U13     U23
---------------------------------------------------------------------------------------------------------------------------------------
     O6    O-2:
 values:   0.28000   0.24000  -0.03000   1.000 0.00000
 sig   :                                               
     W2    W+6:
 values:   0.24700   0.03300   0.78100   1.000 0.00000
 sig   :                                               
     O2    O-2:
 values:   0.00000   0.47500   0.22000   1.000 0.00000
 sig   :                                               
     O5    O-2:
 values:   0.28000   0.04000   0.03000   1.000 0.00000
 sig   :                                               
     O4    O-2:
 values:   0.21000   0.29000   0.73500   1.000 0.00000
 sig   :                                               
     O3    O-2:
 values:   0.29000   0.29000   0.26500   1.000 0.00000
 sig   :                                               
     O1    O-2:
 values:   0.00000   0.02500   0.22000   1.000 0.00000
 sig   :                                               
     W1    W+6:
 values:   0.25200   0.02600   0.28500   1.000 0.00000
 sig   :                                               

 Density: 7.2597 g/cm**3
 Result for phase: MnO2_pyrolusite
=======================================================================================================================================
 Reciprocal metric tensor: 
  names :            A11            A22            A33            A12            A13            A23
  values:    0.051574460    0.051574460    0.120961770    0.000000000    0.000000000    0.000000000
  esds  :    0.000008697                   0.000025069                                             
 New unit cell:
  names :           a           b           c       alpha        beta       gamma      Volume
  values:    4.403344    4.403344    2.875252     90.0000     90.0000     90.0000      55.750
  esds  :    0.000371                0.000298                                           0.008

 Atoms:
   name      x         y         z      frac   Uiso     U11     U22     U33     U12     U13     U23
---------------------------------------------------------------------------------------------------------------------------------------
    Mn1   Mn+4:
 values:   0.00000   0.00000   0.00000   1.000 0.01000
 sig   :                                               
     O1    O-2:
 values:   0.30300   0.30300   0.00000   1.000 0.01000
 sig   :                                               

 Density: 5.1789 g/cm**3

 Phase: WO3_monoclinic in histogram: PWDR pattern.xye
=======================================================================================================================================
 Final refinement RF, RF^2 = 4.07%, 8.13% on 436 reflections
 Durbin-Watson statistic = 0.249
 Bragg intensity sum = 4.04e+06
 Phase fraction  :     19.059, sig   0.052978 Weight fraction  :  0.67443, sig    0.00211
 March-Dollase PO:     0.9615, sig     0.0016

 Phase: MnO2_pyrolusite in histogram: PWDR pattern.xye
=======================================================================================================================================
 Final refinement RF, RF^2 = 3.62%, 8.46% on 21 reflections
 Durbin-Watson statistic = 0.249
 Bragg intensity sum = 4.09e+05
 Phase fraction  :     98.148, sig    0.93783 Weight fraction  :  0.32557, sig    0.00211
 March-Dollase PO:     1.1270, sig     0.0074

 Histogram: PWDR pattern.xye histogram Id: 0
=======================================================================================================================================
 PWDR histogram weight factor = 1.000
 Final refinement wR = 8.06% on 8284 observations in this histogram
 Other residuals: R = 5.64%, R-bkg = 7.46%, wR-bkg = 8.06% wRmin = 2.69%
 Instrument type: Bragg-Brentano

 Resonant form factors:(ref: D.T. Cromer & D.A. Liberman (1981), Acta Cryst. A37, 267-268.)
 Element:      O-2      W+6     Mn+4
 f'     :    0.049   -5.479   -0.531
 f"     :    0.032    5.575    2.805

 Instrument Parameters:
 names : I(L2)/I(L1)    Polariz.        SH/L           U           V           W           X           Y           Z
 value :    0.500000    0.500000    0.002000   35.718371   -2.000000    0.000000   11.879122    5.271918    0.000000
 sig   :                                        9.151930                            0.229329    1.080971            

 Instrument Parameters:
 names :        Zero
 value :    0.326914
 sig   :    0.000884

 Background function: chebyschev-1
 value :       1020      -541     395.5    -255.3     142.9     -77.4     37.55    -25.71      24.8     -7.01    -11.03    -5.723
 sig   :      1.817     3.011       2.9     2.756       2.6     2.532     2.405     2.395     2.242      2.15      1.85     1.836
 Background sums: empirical 7.27e+06, Debye 0, peaks 0, Total 7.27e+06
