Repository: sache07/verifiable-pxrd

# divalent-tungstates-PG15 results

The full expanded-manuscript release is indexed in [RELEASE.md](RELEASE.md): five
main conditions, phase-recovery follow-ups, Sol-high/Opus comparisons, and historical
development records. See the [reproduction guide](../../../docs/MULTIPHASE.md) for
all-condition analyses and independent replay.

The original baseline-versus-evolved comparison below contains two 45-attempt
panels on the 15 measured scans in [`pxrd-bench/divalent-tungstates-PG15`](../../../pxrd-bench/divalent-tungstates-PG15/README.md), with three independent attempts per scan:
- **`baseline/`:** GPT-5.6 Sol at Max reasoning effort, using the plain P0 prompt.

File: results/experimental-eval/divalent-tungstates-PG15/baseline-sol-high/attempts/case-011-r2/workspace/final.lst
********************************************************************************
   General Structure Analysis System-II Crystal Structure Refinement
              by Robert B. Von Dreele & Brian H. Toby
                Argonne National Laboratory(C), 2010
 This product includes software developed by the UChicago Argonne, LLC,
            as Operator of Argonne National Laboratory.
                          Please cite:
   B.H. Toby & R.B. Von Dreele, J. Appl. Cryst. 46, 544-549 (2013)
********************************************************************************
 Least squares controls:
 Refinement type: analytic Hessian
 Maximum number of cycles: 8
 Regularize hydrogens (if any): False
 Initial shift factor: 1.000

 Phases:

 Phase name: WO3
=======================================================================================================================================

 X-ray scattering factors:
   Symbol     fa                                      fb                                      fc
---------------------------------------------------------------------------------------------------
 O-2        3.76936   2.53342   1.91579   1.55094  15.07970   6.30430  40.34450   0.31291   0.22789
 W+6       29.49360  19.37630  13.05440   5.06412   1.42755   0.10462   5.93667  11.19720   1.01074

 Electron scattering factors:
   Symbol     fa                                                fb
---------------------------------------------------------------------------------------------------
 O          0.03650   0.17290   0.58050   0.88140   0.31210   0.06520   0.61840   2.94490   9.62980  28.21940
 W          0.36610   1.61910   3.24550   4.08560   3.20640   0.07610   0.75430   4.09520  18.28860  68.09670

 Neutron scattering factors:
   Symbol   isotope       mass       b       resonant terms
---------------------------------------------------------------------------------------------------
 O-2     Nat. Abund.     15.999    0.580
 W+6     Nat. Abund.    183.850    0.475

 Space Group: P 21/n
 The lattice is centrosymmetric primitive monoclinic
 The Laue symmetry is 2/m
 The lattice point group is 2/m
 Multiplicity of a general site is 4
 The unique monoclinic axis is b
 The inversion center is located at 0,0,0
 
 The equivalent positions are:

 ( 1)     X,     Y,     Z 
 ( 2) 1/2-X, 1/2+Y, 1/2-Z 

 Atoms:
   name    type  refine?   x         y         z      frac site sym  mult I/A   Uiso     U11     U22     U33     U12     U13     U23
---------------------------------------------------------------------------------------------------------------------------------------
     O6    O-2          0.28000   0.24000  -0.03000   1.000      1    4    I 0.00000                                                
     W2    W+6      X   0.24786   0.02887   0.78007   1.000      1    4    I 0.00000                                                
     O2    O-2          0.00000   0.47500   0.22000   1.000      1    4    I 0.00000                                                
     O5    O-2          0.28000   0.04000   0.03000   1.000      1    4    I 0.00000                                                
     O4    O-2          0.21000   0.29000   0.73500   1.000      1    4    I 0.00000                                                
     O3    O-2          0.29000   0.29000   0.26500   1.000      1    4    I 0.00000                                                
     O1    O-2          0.00000   0.02500   0.22000   1.000      1    4    I 0.00000                                                
     W1    W+6      X   0.25105   0.03296   0.28470   1.000      1    4    I 0.00000                                                

 Unit cell: a = 7.31049 b = 7.54079 c = 7.69649 alpha = 90.000 beta = 90.763 gamma = 90.000 volume = 424.246 Refine? True

 Phase name: beta-MnO2
=======================================================================================================================================

 X-ray scattering factors:
   Symbol     fa                                      fb                                      fc
---------------------------------------------------------------------------------------------------
 Mn+4       9.96253   7.97057   2.76067   0.05445   4.84850   0.28330  10.48520  27.57300   0.25188
 O-2        3.76936   2.53342   1.91579   1.55094  15.07970   6.30430  40.34450   0.31291   0.22789

 Electron scattering factors:
   Symbol     fa                                                fb
---------------------------------------------------------------------------------------------------
 Mn         0.19430   0.81900   1.92960   2.49680   2.06250   0.11350   1.13130   5.03410  24.17980  80.55980
 O          0.03650   0.17290   0.58050   0.88140   0.31210   0.06520   0.61840   2.94490   9.62980  28.21940

 Neutron scattering factors:
   Symbol   isotope       mass       b       resonant terms
---------------------------------------------------------------------------------------------------
 Mn+4    Nat. Abund.     54.938   -0.375
 O-2     Nat. Abund.     15.999    0.580

 Space Group: P 42/m n m
 The lattice is centrosymmetric primitive tetragonal
 The Laue symmetry is 4/mmm
 The lattice point group is 4/mmm
 Multiplicity of a general site is 16
 The inversion center is located at 0,0,0
 
 The equivalent positions are:

 ( 1)     X,     Y,     Z 
 ( 2) 1/2-Y, 1/2+X, 1/2+Z 
 ( 3)    -X,    -Y,     Z 
 ( 4) 1/2+Y, 1/2-X, 1/2+Z 
 ( 5) 1/2-X, 1/2+Y, 1/2+Z 
 ( 6)    -Y,    -X,     Z 
 ( 7) 1/2+X, 1/2-Y, 1/2+Z 
 ( 8)     Y,     X,     Z 

 Atoms:
   name    type  refine?   x         y         z      frac site sym  mult I/A   Uiso     U11     U22     U33     U12     U13     U23
---------------------------------------------------------------------------------------------------------------------------------------
    Mn1   Mn+4          0.00000   0.00000   0.00000   1.000 mmm(z)    2    I 0.01000                                                
     O1    O-2      X   0.30374   0.30374   0.00000   1.000mm2(xy)    4    I 0.01000                                                

 Unit cell: a = 4.39891 b = 4.39891 c = 2.87677 alpha = 90.000 beta = 90.000 gamma = 90.000 volume = 55.667 Refine? True

 Phase: WO3 in histogram: PWDR pattern.csv
=======================================================================================================================================
 Phase fraction  :      19.08 Refine? True
 Extinction coeff:     0.0000 Refine? False
 March-Dollase PO:     0.9601 Refine? True Axis: 0 1 0

 Size model    : isotropic equatorial:       1.000 Refine? False
	 LG mixing coeff.:       1.0000 Refine? False

 Mustrain model: isotropic equatorial:      1000.0 Refine? False
	 LG mixing coeff.:      1.0000 Refine? False

 Hydrostatic/elastic strain:
 names :         D11         D22         D33         D13
 values:           0           0           0           0
 refine:       False       False       False       False

 Phase: beta-MnO2 in histogram: PWDR pattern.csv
=======================================================================================================================================
 Phase fraction  :      97.41 Refine? True
 Extinction coeff:     0.0000 Refine? False
 March-Dollase PO:     0.8346 Refine? True Axis: 1 1 0

 Size model    : isotropic equatorial:       1.000 Refine? False
	 LG mixing coeff.:       1.0000 Refine? False

 Mustrain model: isotropic equatorial:      1000.0 Refine? False
	 LG mixing coeff.:      1.0000 Refine? False

 Hydrostatic/elastic strain:
 names :         D11         D33
 values:           0           0
 refine:       False       False

 Histogram: PWDR pattern.csv histogram Id: 0
=======================================================================================================================================
 Instrument type: Bragg-Brentano
 Histogram limits:    10.00 deg to   100.00 deg

 Sample Parameters:
 Goniometer omega = 0.00, chi = 0.00, phi = 0.00
 name  :         Scale         Shift  Transparency    SurfRoughA    SurfRoughB
 value :        1.0000     -816.8527        0.0000        0.0000        0.0000
 refine:         False          True         False         False         False

 Instrument Parameters:
 name  :     Azimuth I(L2)/I(L1)        Lam1        Lam2    Polariz.        SH/L           U           V           W
 value :    0.000000    0.500000    1.540598    1.544426    0.500000    0.046155    2.000000   -2.000000    5.249425
 refine:                   False                               False       False       False       False        True

 name  :           X           Y           Z        Zero
 value :   10.439789    9.577001    0.000000    0.000000
 refine:        True        True       False       False

 Background function: chebyschev-1 Refine? True
 Coefficients:   1020.874  -540.952   395.850  -254.447   142.711   -76.699    36.663   -27.388    25.166    -9.618   -12.411
                   -5.524
 Fixed background file: ; mult: 1.000  Refine? False

 Refinement results:
---------------------------------------------------------------------------------------------------------------------------------------
 Number of function calls: 6 No. of observations: 8284 No. of parameters: 33 User rejected: 0 Sp. gp. extinct: 0
 Refinement time =    2.597s,    2.597s/cycle, for 1 cycles
 wR =    7.82%, chi**2 =        69754, GOF =   2.91
----------------------------------------------------------------------------------------------------------------------------------
Parameters generated by constraints

 name  :          1::A0       1::dAx:1
 value :        0.05157       -0.00058
 sig   :        0.00001        0.00157 

 Phases:
 Result for phase: WO3
=======================================================================================================================================
 Reciprocal metric tensor: 
  names :            A11            A22            A33            A12            A13            A23
  values:    0.018715169    0.017586675    0.016885279    0.000000000    0.000473191    0.000000000
  esds  :    0.000001123    0.000001029    0.000001077                   0.000001788               
 New unit cell:
  names :           a           b           c       alpha        beta       gamma      Volume
  values:    7.310408    7.540639    7.696342     90.0000     90.7626     90.0000     424.224
  esds  :    0.000221    0.000221    0.000248                  0.0029                   0.031

 Atoms:
   name      x         y         z      frac   Uiso     U11     U22     U33     U12     U13     U23
---------------------------------------------------------------------------------------------------------------------------------------
     O6    O-2:
 values:   0.28000   0.24000  -0.03000   1.000 0.00000
 sig   :                                               
     W2    W+6:
 values:   0.25031   0.02886   0.77973   1.000 0.00000
 sig   :   0.00085   0.00099   0.00056                 
     O2    O-2:
 values:   0.00000   0.47500   0.22000   1.000 0.00000
 sig   :                                               
     O5    O-2:
 values:   0.28000   0.04000   0.03000   1.000 0.00000
 sig   :                                               
     O4    O-2:
 values:   0.21000   0.29000   0.73500   1.000 0.00000
 sig   :                                               
     O3    O-2:
 values:   0.29000   0.29000   0.26500   1.000 0.00000
 sig   :                                               
     O1    O-2:
 values:   0.00000   0.02500   0.22000   1.000 0.00000
 sig   :                                               
     W1    W+6:
 values:   0.24851   0.03296   0.28503   1.000 0.00000
 sig   :   0.00087   0.00098   0.00055                 

 Density: 7.2601 g/cm**3
 Result for phase: beta-MnO2
=======================================================================================================================================
 Reciprocal metric tensor: 
  names :            A11            A22            A33            A12            A13            A23
  values:    0.051568429    0.051568429    0.120939155    0.000000000    0.000000000    0.000000000
  esds  :    0.000008283                   0.000023929                                             
 New unit cell:
  names :           a           b           c       alpha        beta       gamma      Volume
  values:    4.403602    4.403602    2.875521     90.0000     90.0000     90.0000      55.761
  esds  :    0.000354                0.000284                                           0.008

 Atoms:
   name      x         y         z      frac   Uiso     U11     U22     U33     U12     U13     U23
---------------------------------------------------------------------------------------------------------------------------------------
    Mn1   Mn+4:
 values:   0.00000   0.00000   0.00000   1.000 0.01000
 sig   :                                               
     O1    O-2:
 values:   0.30316   0.30316   0.00000   1.000 0.01000
 sig   :   0.00157  (0.00157)                          

 Density: 5.1778 g/cm**3

 Phase: WO3 in histogram: PWDR pattern.csv
=======================================================================================================================================
 Final refinement RF, RF^2 = 3.91%, 7.81% on 439 reflections
 Durbin-Watson statistic = 0.265
 Bragg intensity sum = 4.04e+06
 Phase fraction  :     19.105, sig   0.053658 Weight fraction  :  0.67621, sig    0.00226
 March-Dollase PO:     0.9601, sig     0.0016

 Phase: beta-MnO2 in histogram: PWDR pattern.csv
=======================================================================================================================================
 Final refinement RF, RF^2 = 4.31%, 9.24% on 21 reflections
 Durbin-Watson statistic = 0.265
 Bragg intensity sum = 4.15e+05
 Phase fraction  :     97.583, sig    0.99707 Weight fraction  :  0.32379, sig    0.00226
 March-Dollase PO:     0.8318, sig     0.0082

 Histogram: PWDR pattern.csv histogram Id: 0
=======================================================================================================================================
 PWDR histogram weight factor = 1.000
 Final refinement wR = 7.82% on 8284 observations in this histogram
 Other residuals: R = 5.53%, R-bkg = 7.32%, wR-bkg = 7.82% wRmin = 2.69%
 Instrument type: Bragg-Brentano

 Resonant form factors:(ref: D.T. Cromer & D.A. Liberman (1981), Acta Cryst. A37, 267-268.)
 Element:      O-2      W+6     Mn+4
 f'     :    0.049   -5.479   -0.531
 f"     :    0.032    5.575    2.805

 Sample Parameters:
 names :         Scale         Shift  Transparency    SurfRoughA    SurfRoughB
 values:        1.0000     -815.0224        0.0000        0.0000        0.0000
 sig   :                      1.7219                                          

 Instrument Parameters:
 names : I(L2)/I(L1)    Polariz.        SH/L           U           V           W           X           Y           Z
 value :    0.500000    0.500000    0.046155    2.000000   -2.000000    4.474578   10.499583    9.639447    0.000000
 sig   :                                                                0.901573    0.255416    0.725686            

 Instrument Parameters:
 names :        Zero
 value :    0.000000
 sig   :            

 Background function: chebyschev-1
 value :       1021    -540.6     396.7    -254.5       143    -76.09      36.8    -26.93     25.32    -9.715    -11.81    -5.497
 sig   :      1.792     2.943     2.813      2.69     2.551     2.477     2.346     2.335     2.187     2.098     1.811     1.804
 Background sums: empirical 7.27e+06, Debye 0, peaks 0, Total 7.27e+06

File: results/experimental-eval/divalent-tungstates-PG15/baseline-sol-high/attempts/case-011-r3/workspace/final.lst
********************************************************************************
   General Structure Analysis System-II Crystal Structure Refinement
              by Robert B. Von Dreele & Brian H. Toby
                Argonne National Laboratory(C), 2010
 This product includes software developed by the UChicago Argonne, LLC,
            as Operator of Argonne National Laboratory.
                          Please cite:
   B.H. Toby & R.B. Von Dreele, J. Appl. Cryst. 46, 544-549 (2013)
********************************************************************************
 Least squares controls:
 Refinement type: analytic Hessian
 Maximum number of cycles: 8
 Regularize hydrogens (if any): False
 Initial shift factor: 1.000

 Phases:

 Phase name: gamma-WO3
=======================================================================================================================================

 X-ray scattering factors:
   Symbol     fa                                      fb                                      fc
---------------------------------------------------------------------------------------------------
 O-2        3.76936   2.53342   1.91579   1.55094  15.07970   6.30430  40.34450   0.31291   0.22789
 W+6       29.49360  19.37630  13.05440   5.06412   1.42755   0.10462   5.93667  11.19720   1.01074

 Electron scattering factors:
   Symbol     fa                                                fb
---------------------------------------------------------------------------------------------------
 O          0.03650   0.17290   0.58050   0.88140   0.31210   0.06520   0.61840   2.94490   9.62980  28.21940
 W          0.36610   1.61910   3.24550   4.08560   3.20640   0.07610   0.75430   4.09520  18.28860  68.09670

 Neutron scattering factors:
   Symbol   isotope       mass       b       resonant terms
---------------------------------------------------------------------------------------------------
 O-2     Nat. Abund.     15.999    0.580
 W+6     Nat. Abund.    183.850    0.475

 Space Group: P 21/n
 The lattice is centrosymmetric primitive monoclinic
 The Laue symmetry is 2/m
 The lattice point group is 2/m
 Multiplicity of a general site is 4
 The unique monoclinic axis is b
 The inversion center is located at 0,0,0
 
 The equivalent positions are:

 ( 1)     X,     Y,     Z 
 ( 2) 1/2-X, 1/2+Y, 1/2-Z 

 Atoms:
   name    type  refine?   x         y         z      frac site sym  mult I/A   Uiso     U11     U22     U33     U12     U13     U23
---------------------------------------------------------------------------------------------------------------------------------------
     O6    O-2          0.28000   0.24000  -0.03000   1.000      1    4    I 0.00000                                                
     W2    W+6          0.24700   0.03300   0.78100   1.000      1    4    I 0.00000                                                
     O2    O-2          0.00000   0.47500   0.22000   1.000      1    4    I 0.00000                                                
     O5    O-2          0.28000   0.04000   0.03000   1.000      1    4    I 0.00000                                                
     O4    O-2          0.21000   0.29000   0.73500   1.000      1    4    I 0.00000                                                
     O3    O-2          0.29000   0.29000   0.26500   1.000      1    4    I 0.00000                                                
     O1    O-2          0.00000   0.02500   0.22000   1.000      1    4    I 0.00000                                                
     W1    W+6          0.25200   0.02600   0.28500   1.000      1    4    I 0.00000                                                

 Unit cell: a = 7.31108 b = 7.54094 c = 7.69729 alpha = 90.000 beta = 90.766 gamma = 90.000 volume = 424.332 Refine? True

 Phase name: pyrolusite-MnO2
=======================================================================================================================================

 X-ray scattering factors:
   Symbol     fa                                      fb                                      fc
---------------------------------------------------------------------------------------------------
 Mn+4       9.96253   7.97057   2.76067   0.05445   4.84850   0.28330  10.48520  27.57300   0.25188
 O-2        3.76936   2.53342   1.91579   1.55094  15.07970   6.30430  40.34450   0.31291   0.22789

 Electron scattering factors:
   Symbol     fa                                                fb
---------------------------------------------------------------------------------------------------
 Mn         0.19430   0.81900   1.92960   2.49680   2.06250   0.11350   1.13130   5.03410  24.17980  80.55980
 O          0.03650   0.17290   0.58050   0.88140   0.31210   0.06520   0.61840   2.94490   9.62980  28.21940

 Neutron scattering factors:
   Symbol   isotope       mass       b       resonant terms
---------------------------------------------------------------------------------------------------
 Mn+4    Nat. Abund.     54.938   -0.375
 O-2     Nat. Abund.     15.999    0.580

 Space Group: P 42/m n m
 The lattice is centrosymmetric primitive tetragonal
 The Laue symmetry is 4/mmm
 The lattice point group is 4/mmm
 Multiplicity of a general site is 16
 The inversion center is located at 0,0,0
 
 The equivalent positions are:

 ( 1)     X,     Y,     Z 
 ( 2) 1/2-Y, 1/2+X, 1/2+Z 
 ( 3)    -X,    -Y,     Z 
 ( 4) 1/2+Y, 1/2-X, 1/2+Z 
 ( 5) 1/2-X, 1/2+Y, 1/2+Z 
 ( 6)    -Y,    -X,     Z 
 ( 7) 1/2+X, 1/2-Y, 1/2+Z 
 ( 8)     Y,     X,     Z 

 Atoms:
   name    type  refine?   x         y         z      frac site sym  mult I/A   Uiso     U11     U22     U33     U12     U13     U23
---------------------------------------------------------------------------------------------------------------------------------------
    Mn1   Mn+4          0.00000   0.00000   0.00000   1.000 mmm(z)    2    I 0.01000                                                
     O1    O-2          0.30300   0.30300   0.00000   1.000mm2(xy)    4    I 0.01000                                                

 Unit cell: a = 4.40172 b = 4.40172 c = 2.87518 alpha = 90.000 beta = 90.000 gamma = 90.000 volume = 55.707 Refine? True

 Phase: gamma-WO3 in histogram: PWDR pattern.xye
=======================================================================================================================================
 Phase fraction  :      17.69 Refine? True
 Extinction coeff:     0.0000 Refine? False
 March-Dollase PO:     1.0000 Refine? False Axis: 0 0 1

 Size model    : isotropic equatorial:       1.000 Refine? False
	 LG mixing coeff.:       1.0000 Refine? False

 Mustrain model: isotropic equatorial:      5756.7 Refine? False
	 LG mixing coeff.:      1.0000 Refine? False

 Hydrostatic/elastic strain:
 names :         D11         D22         D33         D13
 values:           0           0           0           0
 refine:       False       False       False       False

 Phase: pyrolusite-MnO2 in histogram: PWDR pattern.xye
=======================================================================================================================================
 Phase fraction  :      76.01 Refine? True
 Extinction coeff:     0.0000 Refine? False
 March-Dollase PO:     1.0000 Refine? False Axis: 0 0 1

 Size model    : isotropic equatorial:       1.000 Refine? False
	 LG mixing coeff.:       1.0000 Refine? False

 Mustrain model: isotropic equatorial:       997.9 Refine? False
	 LG mixing coeff.:      1.0000 Refine? False

 Hydrostatic/elastic strain:
 names :         D11         D33
 values:           0           0
 refine:       False       False

 Histogram: PWDR pattern.xye histogram Id: 0
=======================================================================================================================================
 Instrument type: Bragg-Brentano
 Histogram limits:    10.00 deg to   100.00 deg

 Sample Parameters:
 Goniometer omega = 0.00, chi = 0.00, phi = 0.00
 name  :         Scale         Shift  Transparency    SurfRoughA    SurfRoughB
 value :        1.0000        0.0000        0.0000        0.0000        0.0000
 refine:         False         False         False         False         False

 Instrument Parameters:
 name  :     Azimuth I(L2)/I(L1)        Lam1        Lam2    Polariz.        SH/L           U           V           W
 value :    0.000000    0.500000    1.540598    1.544426    0.700000    0.002000    2.000000   -2.000000    6.811525
 refine:                   False                               False       False       False       False        True

 name  :           X           Y           Z        Zero
 value :    6.078674   -0.090305    0.000000    0.328758
 refine:        True        True       False        True

 Background function: chebyschev-1 Refine? True
 Coefficients:    995.208  -576.075   408.341  -224.799   142.694   -72.154    46.124   -34.023    24.201    -3.566    -8.938
                    3.319
 Fixed background file: ; mult: 1.000  Refine? False

 Refinement results:
---------------------------------------------------------------------------------------------------------------------------------------
 Number of function calls: 3 No. of observations: 8284 No. of parameters: 24 User rejected: 0 Sp. gp. extinct: 0
 Refinement time =    1.607s,    1.607s/cycle, for 1 cycles
 wR =    7.80%, chi**2 =      69494.4, GOF =   2.90
----------------------------------------------------------------------------------------------------------------------------------
Parameters generated by constraints

 name  :          1::A0
 value :        0.05161
 sig   :        0.00000 

 Phases:
 Result for phase: gamma-WO3
=======================================================================================================================================
 Reciprocal metric tensor: 
  names :            A11            A22            A33            A12            A13            A23
  values:    0.018711787    0.017585320    0.016881176    0.000000000    0.000475158    0.000000000
  esds  :    0.000001199    0.000001144    0.000001150                   0.000001826               
 New unit cell:
  names :           a           b           c       alpha        beta       gamma      Volume
  values:    7.311074    7.540929    7.697283     90.0000     90.7659     90.0000     424.331
  esds  :    0.000235    0.000245    0.000264                  0.0029                   0.034

 Atoms:
   name      x         y         z      frac   Uiso     U11     U22     U33     U12     U13     U23
---------------------------------------------------------------------------------------------------------------------------------------
     O6    O-2:
 values:   0.28000   0.24000  -0.03000   1.000 0.00000
 sig   :                                               
     W2    W+6:
 values:   0.24700   0.03300   0.78100   1.000 0.00000
 sig   :                                               
     O2    O-2:
 values:   0.00000   0.47500   0.22000   1.000 0.00000
 sig   :                                               
     O5    O-2:
 values:   0.28000   0.04000   0.03000   1.000 0.00000
 sig   :                                               
     O4    O-2:
 values:   0.21000   0.29000   0.73500   1.000 0.00000
 sig   :                                               
     O3    O-2:
 values:   0.29000   0.29000   0.26500   1.000 0.00000
 sig   :                                               
     O1    O-2:
 values:   0.00000   0.02500   0.22000   1.000 0.00000
 sig   :                                               
     W1    W+6:
 values:   0.25200   0.02600   0.28500   1.000 0.00000
 sig   :                                               

 Density: 7.2583 g/cm**3
 Result for phase: pyrolusite-MnO2
=======================================================================================================================================
 Reciprocal metric tensor: 
  names :            A11            A22            A33            A12            A13            A23
  values:    0.051612654    0.051612654    0.120967447    0.000000000    0.000000000    0.000000000
  esds  :    0.000004950                   0.000012962                                             
 New unit cell:
  names :           a           b           c       alpha        beta       gamma      Volume
  values:    4.401715    4.401715    2.875185     90.0000     90.0000     90.0000      55.707
  esds  :    0.000211                0.000154                                           0.005

 Atoms:
   name      x         y         z      frac   Uiso     U11     U22     U33     U12     U13     U23
---------------------------------------------------------------------------------------------------------------------------------------
    Mn1   Mn+4:
 values:   0.00000   0.00000   0.00000   1.000 0.01000
 sig   :                                               
     O1    O-2:
 values:   0.30300   0.30300   0.00000   1.000 0.01000
 sig   :                                               

 Density: 5.1829 g/cm**3

 Phase: gamma-WO3 in histogram: PWDR pattern.xye
=======================================================================================================================================
 Final refinement RF, RF^2 = 2.89%, 7.22% on 436 reflections
 Durbin-Watson statistic = 0.260
 Bragg intensity sum = 4.36e+06
 Phase fraction  :     17.694, sig    0.04705 Weight fraction  :  0.71291, sig    0.00185

 Phase: pyrolusite-MnO2 in histogram: PWDR pattern.xye
=======================================================================================================================================
 Final refinement RF, RF^2 = 4.59%, 11.87% on 21 reflections
 Durbin-Watson statistic = 0.260
 Bragg intensity sum = 3.57e+05
 Phase fraction  :     76.013, sig    0.68853 Weight fraction  :  0.28709, sig    0.00185

 Histogram: PWDR pattern.xye histogram Id: 0
=======================================================================================================================================
 PWDR histogram weight factor = 1.000
 Final refinement wR = 7.80% on 8284 observations in this histogram
 Other residuals: R = 5.58%, R-bkg = 7.47%, wR-bkg = 7.80% wRmin = 2.69%
 Instrument type: Bragg-Brentano

 Resonant form factors:(ref: D.T. Cromer & D.A. Liberman (1981), Acta Cryst. A37, 267-268.)
 Element:      O-2      W+6     Mn+4
 f'     :    0.049   -5.479   -0.531
 f"     :    0.032    5.575    2.805

 Instrument Parameters:
 names : I(L2)/I(L1)    Polariz.        SH/L           U           V           W           X           Y           Z
 value :    0.500000    0.700000    0.002000    2.000000   -2.000000    6.760549    6.080487   -0.074310    0.000000
 sig   :                                                                0.783013    0.230410    0.674720            

 Instrument Parameters:
 names :        Zero
 value :    0.328705
 sig   :    0.000844

 Background function: chebyschev-1
 value :      995.2    -576.1     408.4    -224.8     142.7    -72.16     46.13    -34.03      24.2    -3.569    -8.934     3.318
 sig   :      1.787     2.916     2.807     2.662     2.517     2.448     2.328     2.318     2.171     2.079     1.785     1.767
 Background sums: empirical 7.03e+06, Debye 0, peaks 0, Total 7.03e+06

File: results/experimental-eval/divalent-tungstates-PG15/baseline-sol-high/attempts/case-012-r1/workspace/final.lst
********************************************************************************
   General Structure Analysis System-II Crystal Structure Refinement
              by Robert B. Von Dreele & Brian H. Toby
                Argonne National Laboratory(C), 2010
 This product includes software developed by the UChicago Argonne, LLC,
            as Operator of Argonne National Laboratory.
                          Please cite:
   B.H. Toby & R.B. Von Dreele, J. Appl. Cryst. 46, 544-549 (2013)
********************************************************************************
 Least squares controls:
 Refinement type: analytic Hessian
 Maximum number of cycles: 20
 Regularize hydrogens (if any): False
 Initial shift factor: 1.000

 Phases:

 Phase name: NiWO4
=======================================================================================================================================

 X-ray scattering factors:
   Symbol     fa                                      fb                                      fc
---------------------------------------------------------------------------------------------------
 Ni        12.83760   7.29200   4.44380   2.38000   3.87850   0.25650  12.17630  66.34210   1.03410
 W         29.08180  15.43000  14.43270   5.11982   1.72029   9.22590   0.32170  57.05600   9.88750
 O          3.04850   2.28680   1.54630   0.86700  13.27710   5.70110   0.32390  32.90890   0.25080

 Electron scattering factors:
   Symbol     fa                                                fb
---------------------------------------------------------------------------------------------------
 Ni         0.23130   1.06570   1.82290   2.26090   1.18830   0.12100   1.26910   5.68700  27.09170  83.02850
 W          0.36610   1.61910   3.24550   4.08560   3.20640   0.07610   0.75430   4.09520  18.28860  68.09670
 O          0.03650   0.17290   0.58050   0.88140   0.31210   0.06520   0.61840   2.94490   9.62980  28.21940

 Neutron scattering factors:
   Symbol   isotope       mass       b       resonant terms
---------------------------------------------------------------------------------------------------
 Ni      Nat. Abund.     58.700    1.030
 W       Nat. Abund.    183.850    0.475
 O       Nat. Abund.     15.999    0.580

 Space Group: P 2/c
 The lattice is centrosymmetric primitive monoclinic
 The Laue symmetry is 2/m
 The lattice point group is 2/m
 Multiplicity of a general site is 4
 The unique monoclinic axis is b
 The inversion center is located at 0,0,0
 
 The equivalent positions are:

 ( 1)     X,     Y,     Z 
 ( 2)    -X,     Y, 1/2-Z 

 Atoms:
   name    type  refine?   x         y         z      frac site sym  mult I/A   Uiso     U11     U22     U33     U12     U13     U23
---------------------------------------------------------------------------------------------------------------------------------------
    Ni1     Ni          0.50000   0.65840   0.25000   1.000   2(y)    2    I 0.01000                                                
     W1      W          0.00000   0.17885   0.25000   1.000   2(y)    2    I 0.01000                                                
     O1      O          0.25890   0.11722  -0.07642   1.000      1    4    I 0.01000                                                
     O2      O          0.27322   0.39254   0.41474   1.000      1    4    I 0.01000                                                

 Unit cell: a = 4.59964 b = 5.66115 c = 4.90902 alpha = 90.000 beta = 90.008 gamma = 90.000 volume = 127.827 Refine? True

 Phase name: WO3
=======================================================================================================================================

 X-ray scattering factors:
   Symbol     fa                                      fb                                      fc
---------------------------------------------------------------------------------------------------
 O-2        3.76936   2.53342   1.91579   1.55094  15.07970   6.30430  40.34450   0.31291   0.22789
 W+6       29.49360  19.37630  13.05440   5.06412   1.42755   0.10462   5.93667  11.19720   1.01074

 Electron scattering factors:
   Symbol     fa                                                fb
---------------------------------------------------------------------------------------------------
 O          0.03650   0.17290   0.58050   0.88140   0.31210   0.06520   0.61840   2.94490   9.62980  28.21940
 W          0.36610   1.61910   3.24550   4.08560   3.20640   0.07610   0.75430   4.09520  18.28860  68.09670

 Neutron scattering factors:
   Symbol   isotope       mass       b       resonant terms
---------------------------------------------------------------------------------------------------
 O-2     Nat. Abund.     15.999    0.580
 W+6     Nat. Abund.    183.850    0.475

 Space Group: P 21/n
 The lattice is centrosymmetric primitive monoclinic
 The Laue symmetry is 2/m
 The lattice point group is 2/m
 Multiplicity of a general site is 4
 The unique monoclinic axis is b
 The inversion center is located at 0,0,0
 
 The equivalent positions are:

 ( 1)     X,     Y,     Z 
 ( 2) 1/2-X, 1/2+Y, 1/2-Z 

 Atoms:
   name    type  refine?   x         y         z      frac site sym  mult I/A   Uiso     U11     U22     U33     U12     U13     U23
---------------------------------------------------------------------------------------------------------------------------------------
     O6    O-2          0.29089   0.04220  -0.09774   1.000      1    4    I 0.00000                                                
     W2    W+6          0.24188   0.03339   0.77723   1.000      1    4    I 0.00000                                                
     O2    O-2         -0.03163   0.50332   0.22027   1.000      1    4    I 0.00000                                                
     O5    O-2          0.22930  -0.00044   0.03686   1.000      1    4    I 0.00000                                                
     O4    O-2          0.22253   0.28299   0.76189   1.000      1    4    I 0.00000                                                
     O3    O-2          0.28525   0.24271   0.28510   1.000      1    4    I 0.00000                                                
     O1    O-2          0.00095   0.06051   0.16943   1.000      1    4    I 0.00000                                                
     W1    W+6          0.25118   0.02817   0.28656   1.000      1    4    I 0.00000                                                

 Unit cell: a = 7.30073 b = 7.53177 c = 7.68734 alpha = 90.000 beta = 90.823 gamma = 90.000 volume = 422.663 Refine? True

 Phase: NiWO4 in histogram: PWDR pattern.xye
=======================================================================================================================================
 Phase fraction  :      26.14 Refine? True
 Extinction coeff:     0.0000 Refine? False
 March-Dollase PO:     1.0000 Refine? False Axis: 0 0 1

 Size model    : isotropic equatorial:       1.000 Refine? False
	 LG mixing coeff.:       1.0000 Refine? False

 Mustrain model: isotropic equatorial:      1000.0 Refine? False
	 LG mixing coeff.:      1.0000 Refine? False

 Hydrostatic/elastic strain:
 names :         D11         D22         D33         D13
 values:           0           0           0           0
 refine:       False       False       False       False

 Phase: WO3 in histogram: PWDR pattern.xye
=======================================================================================================================================
 Phase fraction  :      2.364 Refine? True
 Extinction coeff:     0.0000 Refine? False
 March-Dollase PO:     1.0000 Refine? False Axis: 0 0 1

 Size model    : isotropic equatorial:       1.000 Refine? False
	 LG mixing coeff.:       1.0000 Refine? False

 Mustrain model: isotropic equatorial:      1000.0 Refine? False
	 LG mixing coeff.:      1.0000 Refine? False

 Hydrostatic/elastic strain:
 names :         D11         D22         D33         D13
 values:           0           0           0           0
 refine:       False       False       False       False

 Histogram: PWDR pattern.xye histogram Id: 0
=======================================================================================================================================
 Instrument type: Bragg-Brentano
 Histogram limits:    10.01 deg to    99.99 deg

 Sample Parameters:
 Goniometer omega = 0.00, chi = 0.00, phi = 0.00
 name  :         Scale         Shift  Transparency    SurfRoughA    SurfRoughB
 value :        1.0000        0.0000        0.0000        0.0000        0.0000
 refine:         False         False         False         False         False

 Instrument Parameters:
 name  :     Azimuth I(L2)/I(L1)        Lam1        Lam2    Polariz.        SH/L           U           V           W
 value :    0.000000    0.500000    1.540598    1.544426    0.500000    0.002000    0.000000    0.000000   40.716885
 refine:                   False                               False       False       False       False        True

 name  :           X           Y           Z        Zero
 value :    5.171187    0.000000    0.000000   -0.094417
 refine:        True       False       False        True

 Background function: chebyschev-1 Refine? True
 Coefficients:    770.729  -586.198   431.114  -246.200   136.124   -71.727    50.189   -31.834    30.109   -12.573     7.756
                   -2.490
 Fixed background file: ; mult: 1.000  Refine? False

 Refinement results:
---------------------------------------------------------------------------------------------------------------------------------------
 Number of function calls: 8 No. of observations: 8282 No. of parameters: 25 User rejected: 0 Sp. gp. extinct: 0
 Refinement time =    3.866s,    3.866s/cycle, for 1 cycles
 wR =    5.19%, chi**2 =      18459.3, GOF =   1.50

 Phases:
 Result for phase: NiWO4
=======================================================================================================================================
 Reciprocal metric tensor: 
  names :            A11            A22            A33            A12            A13            A23
  values:    0.047266330    0.031202621    0.041496393    0.000000000   -0.000014124    0.000000000
  esds  :    0.000002122    0.000001549    0.000002004                   0.000028773               
 New unit cell:
  names :           a           b           c       alpha        beta       gamma      Volume
  values:    4.599642    5.661147    4.909020     90.0000     89.9909     90.0000     127.827
  esds  :    0.000103    0.000140    0.000118                  0.0186                   0.006

 Atoms:
   name      x         y         z      frac   Uiso     U11     U22     U33     U12     U13     U23
---------------------------------------------------------------------------------------------------------------------------------------
    Ni1     Ni:
 values:   0.50000   0.65840   0.25000   1.000 0.01000
 sig   :                                               
     W1      W:
 values:   0.00000   0.17885   0.25000   1.000 0.01000
 sig   :                                               
     O1      O:
 values:   0.25890   0.11722  -0.07642   1.000 0.01000
 sig   :                                               
     O2      O:
 values:   0.27322   0.39254   0.41474   1.000 0.01000
 sig   :                                               

 Density: 7.9644 g/cm**3
 Result for phase: WO3
=======================================================================================================================================
 Reciprocal metric tensor: 
  names :            A11            A22            A33            A12            A13            A23
  values:    0.018765348    0.017628128    0.016925357    0.000000000    0.000512165    0.000000000
  esds  :    0.000001420    0.000001453    0.000001423                   0.000003109               
 New unit cell:
  names :           a           b           c       alpha        beta       gamma      Volume
  values:    7.300734    7.531768    7.687337     90.0000     90.8233     90.0000     422.663
  esds  :    0.000287    0.000310    0.000335                  0.0050                   0.031

 Atoms:
   name      x         y         z      frac   Uiso     U11     U22     U33     U12     U13     U23
---------------------------------------------------------------------------------------------------------------------------------------
     O6    O-2:
 values:   0.29089   0.04220  -0.09774   1.000 0.00000
 sig   :                                               
     W2    W+6:
 values:   0.24188   0.03339   0.77723   1.000 0.00000
 sig   :                                               
     O2    O-2:
 values:  -0.03163   0.50332   0.22027   1.000 0.00000
 sig   :                                               
     O5    O-2:
 values:   0.22930  -0.00044   0.03686   1.000 0.00000
 sig   :                                               
     O4    O-2:
 values:   0.22253   0.28299   0.76189   1.000 0.00000
 sig   :                                               
     O3    O-2:
 values:   0.28525   0.24271   0.28510   1.000 0.00000
 sig   :                                               
     O1    O-2:
 values:   0.00095   0.06051   0.16943   1.000 0.00000
 sig   :                                               
     W1    W+6:
 values:   0.25118   0.02817   0.28656   1.000 0.00000
 sig   :                                               

 Density: 7.2870 g/cm**3

 Phase: NiWO4 in histogram: PWDR pattern.xye
=======================================================================================================================================
 Final refinement RF, RF^2 = 4.34%, 8.22% on 136 reflections
 Durbin-Watson statistic = 0.930
 Bragg intensity sum = 1.34e+06
 Phase fraction  :     26.138, sig   0.066924 Weight fraction  :  0.78516, sig    0.00080

 Phase: WO3 in histogram: PWDR pattern.xye
=======================================================================================================================================
 Final refinement RF, RF^2 = 6.77%, 11.12% on 438 reflections
 Durbin-Watson statistic = 0.930
 Bragg intensity sum = 5.32e+05
 Phase fraction  :     2.3641, sig   0.010957 Weight fraction  :  0.21484, sig    0.00080

 Histogram: PWDR pattern.xye histogram Id: 0
=======================================================================================================================================
 PWDR histogram weight factor = 1.000
 Final refinement wR = 5.19% on 8282 observations in this histogram
 Other residuals: R = 4.05%, R-bkg = 4.86%, wR-bkg = 5.19% wRmin = 3.48%
 Instrument type: Bragg-Brentano

 Resonant form factors:(ref: D.T. Cromer & D.A. Liberman (1981), Acta Cryst. A37, 267-268.)
 Element:       Ni        W        O      O-2      W+6
 f'     :   -3.002   -5.479    0.049    0.049   -5.479
 f"     :    0.509    5.575    0.032    0.032    5.575

 Instrument Parameters:
 names : I(L2)/I(L1)    Polariz.        SH/L           U           V           W           X           Y           Z
 value :    0.500000    0.500000    0.002000    0.000000    0.000000   40.706763    5.170514    0.000000    0.000000
 sig   :                                                                0.810011    0.120911                        

 Instrument Parameters:
 names :        Zero
 value :   -0.094413
 sig   :    0.000599

 Background function: chebyschev-1
 value :      770.7    -586.2     431.1    -246.2     136.1    -71.72     50.19    -31.84     30.11    -12.58     7.747    -2.481
 sig   :     0.8021     1.366     1.293     1.247     1.165     1.128     1.061     1.048    0.9575    0.9303    0.7669    0.7278
 Background sums: empirical 5.1e+06, Debye 0, peaks 0, Total 5.1e+06
