Repository: sache07/verifiable-pxrd

# divalent-tungstates-PG15 results

The full expanded-manuscript release is indexed in [RELEASE.md](RELEASE.md): five
main conditions, phase-recovery follow-ups, Sol-high/Opus comparisons, and historical
development records. See the [reproduction guide](../../../docs/MULTIPHASE.md) for
all-condition analyses and independent replay.

The original baseline-versus-evolved comparison below contains two 45-attempt
panels on the 15 measured scans in [`pxrd-bench/divalent-tungstates-PG15`](../../../pxrd-bench/divalent-tungstates-PG15/README.md), with three independent attempts per scan:
- **`baseline/`:** GPT-5.6 Sol at Max reasoning effort, using the plain P0 prompt.

File: results/experimental-eval/divalent-tungstates-PG15/baseline-sol-high/attempts/case-012-r2/workspace/final.lst
********************************************************************************
   General Structure Analysis System-II Crystal Structure Refinement
              by Robert B. Von Dreele & Brian H. Toby
                Argonne National Laboratory(C), 2010
 This product includes software developed by the UChicago Argonne, LLC,
            as Operator of Argonne National Laboratory.
                          Please cite:
   B.H. Toby & R.B. Von Dreele, J. Appl. Cryst. 46, 544-549 (2013)
********************************************************************************
 Least squares controls:
 Refinement type: analytic Hessian
 Maximum number of cycles: 3
 Regularize hydrogens (if any): False
 Initial shift factor: 1.000

 Phases:

 Phase name: NiWO4
=======================================================================================================================================

 X-ray scattering factors:
   Symbol     fa                                      fb                                      fc
---------------------------------------------------------------------------------------------------
 Ni        12.83760   7.29200   4.44380   2.38000   3.87850   0.25650  12.17630  66.34210   1.03410
 W         29.08180  15.43000  14.43270   5.11982   1.72029   9.22590   0.32170  57.05600   9.88750
 O          3.04850   2.28680   1.54630   0.86700  13.27710   5.70110   0.32390  32.90890   0.25080

 Electron scattering factors:
   Symbol     fa                                                fb
---------------------------------------------------------------------------------------------------
 Ni         0.23130   1.06570   1.82290   2.26090   1.18830   0.12100   1.26910   5.68700  27.09170  83.02850
 W          0.36610   1.61910   3.24550   4.08560   3.20640   0.07610   0.75430   4.09520  18.28860  68.09670
 O          0.03650   0.17290   0.58050   0.88140   0.31210   0.06520   0.61840   2.94490   9.62980  28.21940

 Neutron scattering factors:
   Symbol   isotope       mass       b       resonant terms
---------------------------------------------------------------------------------------------------
 Ni      Nat. Abund.     58.700    1.030
 W       Nat. Abund.    183.850    0.475
 O       Nat. Abund.     15.999    0.580

 Space Group: P 2/c
 The lattice is centrosymmetric primitive monoclinic
 The Laue symmetry is 2/m
 The lattice point group is 2/m
 Multiplicity of a general site is 4
 The unique monoclinic axis is b
 The inversion center is located at 0,0,0
 
 The equivalent positions are:

 ( 1)     X,     Y,     Z 
 ( 2)    -X,     Y, 1/2-Z 

 Atoms:
   name    type  refine?   x         y         z      frac site sym  mult I/A   Uiso     U11     U22     U33     U12     U13     U23
---------------------------------------------------------------------------------------------------------------------------------------
    Ni1     Ni          0.50000   0.66160   0.25000   1.000   2(y)    2    I 0.00600                                                
     W1      W          0.00000   0.18150   0.25000   1.000   2(y)    2    I 0.00400                                                
     O1      O          0.22410   0.11050  -0.04300   1.000      1    4    I 0.00800                                                
     O2      O          0.26440   0.37720   0.39530   1.000      1    4    I 0.00800                                                

 Unit cell: a = 4.59983 b = 5.66222 c = 4.90953 alpha = 90.000 beta = 89.985 gamma = 90.000 volume = 127.870 Refine? True

 Phase name: WO3
=======================================================================================================================================

 X-ray scattering factors:
   Symbol     fa                                      fb                                      fc
---------------------------------------------------------------------------------------------------
 W         29.08180  15.43000  14.43270   5.11982   1.72029   9.22590   0.32170  57.05600   9.88750
 O          3.04850   2.28680   1.54630   0.86700  13.27710   5.70110   0.32390  32.90890   0.25080

 Electron scattering factors:
   Symbol     fa                                                fb
---------------------------------------------------------------------------------------------------
 W          0.36610   1.61910   3.24550   4.08560   3.20640   0.07610   0.75430   4.09520  18.28860  68.09670
 O          0.03650   0.17290   0.58050   0.88140   0.31210   0.06520   0.61840   2.94490   9.62980  28.21940

 Neutron scattering factors:
   Symbol   isotope       mass       b       resonant terms
---------------------------------------------------------------------------------------------------
 W       Nat. Abund.    183.850    0.475
 O       Nat. Abund.     15.999    0.580

 Space Group: P 21/n
 The lattice is centrosymmetric primitive monoclinic
 The Laue symmetry is 2/m
 The lattice point group is 2/m
 Multiplicity of a general site is 4
 The unique monoclinic axis is b
 The inversion center is located at 0,0,0
 
 The equivalent positions are:

 ( 1)     X,     Y,     Z 
 ( 2) 1/2-X, 1/2+Y, 1/2-Z 

 Atoms:
   name    type  refine?   x         y         z      frac site sym  mult I/A   Uiso     U11     U22     U33     U12     U13     U23
---------------------------------------------------------------------------------------------------------------------------------------
     W1      W          0.25200   0.02600   0.28500   1.000      1    4    I 0.00400                                                
     W2      W          0.24700   0.03300   0.78100   1.000      1    4    I 0.00400                                                
     O1      O          0.00000   0.02500   0.22000   1.000      1    4    I 0.00800                                                
     O2      O          0.00000   0.47500   0.22000   1.000      1    4    I 0.00800                                                
     O3      O          0.29000   0.29000   0.26500   1.000      1    4    I 0.00800                                                
     O4      O          0.21000   0.29000   0.73500   1.000      1    4    I 0.00800                                                
     O5      O          0.28000   0.04000   0.03000   1.000      1    4    I 0.00800                                                
     O6      O          0.28000   0.24000  -0.03000   1.000      1    4    I 0.00800                                                

 Unit cell: a = 7.30074 b = 7.53335 c = 7.68756 alpha = 90.000 beta = 90.819 gamma = 90.000 volume = 422.765 Refine? True

 Phase: NiWO4 in histogram: PWDR pattern.xye
=======================================================================================================================================
 Phase fraction  :      24.34 Refine? True
 Extinction coeff:     0.0000 Refine? False
 March-Dollase PO:     1.0000 Refine? False Axis: 0 0 1

 Size model    : isotropic equatorial:       1.000 Refine? False
	 LG mixing coeff.:       1.0000 Refine? False

 Mustrain model: isotropic equatorial:      1000.0 Refine? False
	 LG mixing coeff.:      1.0000 Refine? False

 Hydrostatic/elastic strain:
 names :         D11         D22         D33         D13
 values:           0           0           0           0
 refine:       False       False       False       False

 Phase: WO3 in histogram: PWDR pattern.xye
=======================================================================================================================================
 Phase fraction  :      2.426 Refine? True
 Extinction coeff:     0.0000 Refine? False
 March-Dollase PO:     1.0000 Refine? False Axis: 0 0 1

 Size model    : isotropic equatorial:       1.000 Refine? False
	 LG mixing coeff.:       1.0000 Refine? False

 Mustrain model: isotropic equatorial:      1000.0 Refine? False
	 LG mixing coeff.:      1.0000 Refine? False

 Hydrostatic/elastic strain:
 names :         D11         D22         D33         D13
 values:           0           0           0           0
 refine:       False       False       False       False

 Histogram: PWDR pattern.xye histogram Id: 0
=======================================================================================================================================
 Instrument type: Bragg-Brentano
 Histogram limits:    10.05 deg to    99.90 deg

 Sample Parameters:
 Goniometer omega = 0.00, chi = 0.00, phi = 0.00
 name  :         Scale         Shift  Transparency    SurfRoughA    SurfRoughB
 value :        1.0000        0.0000        0.0000        0.0000        0.0000
 refine:         False         False         False         False         False

 Instrument Parameters:
 name  :     Azimuth I(L2)/I(L1)        Lam1        Lam2    Polariz.        SH/L           U           V           W
 value :    0.000000    0.500000    1.540598    1.544426    0.500000    0.016095  207.157275 -130.467209   53.560500
 refine:                   False                               False       False        True        True        True

 name  :           X           Y           Z        Zero
 value :   12.021401  -21.181887    0.000000   -0.085873
 refine:        True        True       False        True

 Background function: chebyschev-1 Refine? True
 Coefficients:    768.744  -589.368   425.574  -249.207   139.833   -79.939    50.497   -33.093    30.482   -14.623    11.726
                   -6.860     8.155    -1.652     1.667
 Fixed background file: ; mult: 1.000  Refine? False

 Refinement results:
---------------------------------------------------------------------------------------------------------------------------------------
 Number of function calls: 3 No. of observations: 8270 No. of parameters: 31 User rejected: 0 Sp. gp. extinct: 0
 Refinement time =    1.603s,    1.603s/cycle, for 1 cycles
 wR =    4.93%, chi**2 =      16611.2, GOF =   1.42

 Phases:
 Result for phase: NiWO4
=======================================================================================================================================
 Reciprocal metric tensor: 
  names :            A11            A22            A33            A12            A13            A23
  values:    0.047262737    0.031190773    0.041487547    0.000000000   -0.000044202    0.000000000
  esds  :    0.000001852    0.000001291    0.000001766                   0.000020067               
 New unit cell:
  names :           a           b           c       alpha        beta       gamma      Volume
  values:    4.599818    5.662222    4.909544     90.0000     89.9714     90.0000     127.870
  esds  :    0.000091    0.000117    0.000103                  0.0130                   0.005

 Atoms:
   name      x         y         z      frac   Uiso     U11     U22     U33     U12     U13     U23
---------------------------------------------------------------------------------------------------------------------------------------
    Ni1     Ni:
 values:   0.50000   0.66160   0.25000   1.000 0.00600
 sig   :                                               
     W1      W:
 values:   0.00000   0.18150   0.25000   1.000 0.00400
 sig   :                                               
     O1      O:
 values:   0.22410   0.11050  -0.04300   1.000 0.00800
 sig   :                                               
     O2      O:
 values:   0.26440   0.37720   0.39530   1.000 0.00800
 sig   :                                               

 Density: 7.9617 g/cm**3
 Result for phase: WO3
=======================================================================================================================================
 Reciprocal metric tensor: 
  names :            A11            A22            A33            A12            A13            A23
  values:    0.018765219    0.017620699    0.016924283    0.000000000    0.000509252    0.000000000
  esds  :    0.000001331    0.000001435    0.000001296                   0.000002792               
 New unit cell:
  names :           a           b           c       alpha        beta       gamma      Volume
  values:    7.300751    7.533355    7.687572     90.0000     90.8187     90.0000     422.767
  esds  :    0.000266    0.000307    0.000304                  0.0045                   0.028

 Atoms:
   name      x         y         z      frac   Uiso     U11     U22     U33     U12     U13     U23
---------------------------------------------------------------------------------------------------------------------------------------
     W1      W:
 values:   0.25200   0.02600   0.28500   1.000 0.00400
 sig   :                                               
     W2      W:
 values:   0.24700   0.03300   0.78100   1.000 0.00400
 sig   :                                               
     O1      O:
 values:   0.00000   0.02500   0.22000   1.000 0.00800
 sig   :                                               
     O2      O:
 values:   0.00000   0.47500   0.22000   1.000 0.00800
 sig   :                                               
     O3      O:
 values:   0.29000   0.29000   0.26500   1.000 0.00800
 sig   :                                               
     O4      O:
 values:   0.21000   0.29000   0.73500   1.000 0.00800
 sig   :                                               
     O5      O:
 values:   0.28000   0.04000   0.03000   1.000 0.00800
 sig   :                                               
     O6      O:
 values:   0.28000   0.24000  -0.03000   1.000 0.00800
 sig   :                                               

 Density: 7.2852 g/cm**3

 Phase: NiWO4 in histogram: PWDR pattern.xye
=======================================================================================================================================
 Final refinement RF, RF^2 = 2.62%, 5.58% on 136 reflections
 Durbin-Watson statistic = 1.031
 Bragg intensity sum = 1.36e+06
 Phase fraction  :     24.341, sig    0.05982 Weight fraction  :  0.76834, sig    0.00081

 Phase: WO3 in histogram: PWDR pattern.xye
=======================================================================================================================================
 Final refinement RF, RF^2 = 5.21%, 9.83% on 437 reflections
 Durbin-Watson statistic = 1.031
 Bragg intensity sum = 5.15e+05
 Phase fraction  :     2.4259, sig   0.010738 Weight fraction  :  0.23166, sig    0.00081

 Histogram: PWDR pattern.xye histogram Id: 0
=======================================================================================================================================
 PWDR histogram weight factor = 1.000
 Final refinement wR = 4.93% on 8270 observations in this histogram
 Other residuals: R = 3.73%, R-bkg = 4.09%, wR-bkg = 4.93% wRmin = 3.48%
 Instrument type: Bragg-Brentano

 Resonant form factors:(ref: D.T. Cromer & D.A. Liberman (1981), Acta Cryst. A37, 267-268.)
 Element:       Ni        W        O
 f'     :   -3.002   -5.479    0.049
 f"     :    0.509    5.575    0.032

 Instrument Parameters:
 names : I(L2)/I(L1)    Polariz.        SH/L           U           V           W           X           Y           Z
 value :    0.500000    0.500000    0.016095  205.733742 -130.515294   53.584809   12.027170  -21.216517    0.000000
 sig   :                                       11.836114   10.804835    2.434688    0.253705    0.678208            

 Instrument Parameters:
 names :        Zero
 value :   -0.085821
 sig   :    0.000554

 Background function: chebyschev-1
 value :      768.8    -589.4     425.6    -249.2     139.8    -79.94      50.5    -33.09     30.48    -14.62     11.73    -6.859     8.149    -1.648     1.661
 sig   :     0.7896     1.334      1.29     1.225     1.192     1.132     1.112     1.065     1.044    0.9857    0.9742    0.8991    0.8813    0.7244    0.6917
 Background sums: empirical 5.09e+06, Debye 0, peaks 0, Total 5.09e+06

File: results/experimental-eval/divalent-tungstates-PG15/baseline-sol-high/attempts/case-012-r3/workspace/final.lst
********************************************************************************
   General Structure Analysis System-II Crystal Structure Refinement
              by Robert B. Von Dreele & Brian H. Toby
                Argonne National Laboratory(C), 2010
 This product includes software developed by the UChicago Argonne, LLC,
            as Operator of Argonne National Laboratory.
                          Please cite:
   B.H. Toby & R.B. Von Dreele, J. Appl. Cryst. 46, 544-549 (2013)
********************************************************************************
 Least squares controls:
 Refinement type: analytic Hessian
 Maximum number of cycles: 5
 Regularize hydrogens (if any): False
 Initial shift factor: 1.000

 Phases:

 Phase name: NiWO4
=======================================================================================================================================

 X-ray scattering factors:
   Symbol     fa                                      fb                                      fc
---------------------------------------------------------------------------------------------------
 Ni        12.83760   7.29200   4.44380   2.38000   3.87850   0.25650  12.17630  66.34210   1.03410
 W         29.08180  15.43000  14.43270   5.11982   1.72029   9.22590   0.32170  57.05600   9.88750
 O          3.04850   2.28680   1.54630   0.86700  13.27710   5.70110   0.32390  32.90890   0.25080

 Electron scattering factors:
   Symbol     fa                                                fb
---------------------------------------------------------------------------------------------------
 Ni         0.23130   1.06570   1.82290   2.26090   1.18830   0.12100   1.26910   5.68700  27.09170  83.02850
 W          0.36610   1.61910   3.24550   4.08560   3.20640   0.07610   0.75430   4.09520  18.28860  68.09670
 O          0.03650   0.17290   0.58050   0.88140   0.31210   0.06520   0.61840   2.94490   9.62980  28.21940

 Neutron scattering factors:
   Symbol   isotope       mass       b       resonant terms
---------------------------------------------------------------------------------------------------
 Ni      Nat. Abund.     58.700    1.030
 W       Nat. Abund.    183.850    0.475
 O       Nat. Abund.     15.999    0.580

 Space Group: P 2/c
 The lattice is centrosymmetric primitive monoclinic
 The Laue symmetry is 2/m
 The lattice point group is 2/m
 Multiplicity of a general site is 4
 The unique monoclinic axis is b
 The inversion center is located at 0,0,0
 
 The equivalent positions are:

 ( 1)     X,     Y,     Z 
 ( 2)    -X,     Y, 1/2-Z 

 Atoms:
   name    type  refine?   x         y         z      frac site sym  mult I/A   Uiso     U11     U22     U33     U12     U13     U23
---------------------------------------------------------------------------------------------------------------------------------------
    Ni1     Ni          0.50000   0.65300   0.25000   1.000   2(y)    2    I 0.01000                                                
     W1      W          0.00000   0.18000   0.25000   1.000   2(y)    2    I 0.00800                                                
     O1      O          0.22000   0.11000  -0.04000   1.000      1    4    I 0.01200                                                
     O2      O          0.26000   0.38000   0.39000   1.000      1    4    I 0.01200                                                

 Unit cell: a = 4.59935 b = 5.66135 c = 4.90875 alpha = 90.000 beta = 90.006 gamma = 90.000 volume = 127.816 Refine? True

 Phase name: WO3
=======================================================================================================================================

 X-ray scattering factors:
   Symbol     fa                                      fb                                      fc
---------------------------------------------------------------------------------------------------
 O-2        3.76936   2.53342   1.91579   1.55094  15.07970   6.30430  40.34450   0.31291   0.22789
 W+6       29.49360  19.37630  13.05440   5.06412   1.42755   0.10462   5.93667  11.19720   1.01074

 Electron scattering factors:
   Symbol     fa                                                fb
---------------------------------------------------------------------------------------------------
 O          0.03650   0.17290   0.58050   0.88140   0.31210   0.06520   0.61840   2.94490   9.62980  28.21940
 W          0.36610   1.61910   3.24550   4.08560   3.20640   0.07610   0.75430   4.09520  18.28860  68.09670

 Neutron scattering factors:
   Symbol   isotope       mass       b       resonant terms
---------------------------------------------------------------------------------------------------
 O-2     Nat. Abund.     15.999    0.580
 W+6     Nat. Abund.    183.850    0.475

 Space Group: P 21/n
 The lattice is centrosymmetric primitive monoclinic
 The Laue symmetry is 2/m
 The lattice point group is 2/m
 Multiplicity of a general site is 4
 The unique monoclinic axis is b
 The inversion center is located at 0,0,0
 
 The equivalent positions are:

 ( 1)     X,     Y,     Z 
 ( 2) 1/2-X, 1/2+Y, 1/2-Z 

 Atoms:
   name    type  refine?   x         y         z      frac site sym  mult I/A   Uiso     U11     U22     U33     U12     U13     U23
---------------------------------------------------------------------------------------------------------------------------------------
     O6    O-2          0.28000   0.24000  -0.03000   1.000      1    4    I 0.00000                                                
     W2    W+6          0.24700   0.03300   0.78100   1.000      1    4    I 0.00000                                                
     O2    O-2          0.00000   0.47500   0.22000   1.000      1    4    I 0.00000                                                
     O5    O-2          0.28000   0.04000   0.03000   1.000      1    4    I 0.00000                                                
     O4    O-2          0.21000   0.29000   0.73500   1.000      1    4    I 0.00000                                                
     O3    O-2          0.29000   0.29000   0.26500   1.000      1    4    I 0.00000                                                
     O1    O-2          0.00000   0.02500   0.22000   1.000      1    4    I 0.00000                                                
     W1    W+6          0.25200   0.02600   0.28500   1.000      1    4    I 0.00000                                                

 Unit cell: a = 7.29964 b = 7.53257 c = 7.68581 alpha = 90.000 beta = 90.814 gamma = 90.000 volume = 422.562 Refine? True

 Phase: NiWO4 in histogram: PWDR pattern.xye
=======================================================================================================================================
 Phase fraction  :      14.77 Refine? True
 Extinction coeff:     0.0000 Refine? False
 March-Dollase PO:     1.0000 Refine? False Axis: 0 0 1

 Size model    : isotropic equatorial:       1.000 Refine? False
	 LG mixing coeff.:       1.0000 Refine? False

 Mustrain model: isotropic equatorial:       312.7 Refine? True
	 LG mixing coeff.:      1.0000 Refine? False

 Hydrostatic/elastic strain:
 names :         D11         D22         D33         D13
 values:           0           0           0           0
 refine:       False       False       False       False

 Phase: WO3 in histogram: PWDR pattern.xye
=======================================================================================================================================
 Phase fraction  :      1.534 Refine? True
 Extinction coeff:     0.0000 Refine? False
 March-Dollase PO:     1.0000 Refine? False Axis: 0 0 1

 Size model    : isotropic equatorial:       1.000 Refine? False
	 LG mixing coeff.:       1.0000 Refine? False

 Mustrain model: isotropic equatorial:      1501.2 Refine? True
	 LG mixing coeff.:      1.0000 Refine? False

 Hydrostatic/elastic strain:
 names :         D11         D22         D33         D13
 values:           0           0           0           0
 refine:       False       False       False       False

 Histogram: PWDR pattern.xye histogram Id: 0
=======================================================================================================================================
 Instrument type: Bragg-Brentano
 Histogram limits:    10.05 deg to    99.95 deg

 Sample Parameters:
 Goniometer omega = 0.00, chi = 0.00, phi = 0.00
 name  :         Scale         Shift  Transparency    SurfRoughA    SurfRoughB
 value :        1.5662        0.0000        0.0000        0.0000        0.0000
 refine:         False         False         False         False         False

 Instrument Parameters:
 name  :     Azimuth I(L2)/I(L1)        Lam1        Lam2    Polariz.        SH/L           U           V           W
 value :    0.000000    0.500000    1.540598    1.544426    0.500000    0.002000    2.000000   -2.000000   77.581336
 refine:                   False                               False       False       False       False        True

 name  :           X           Y           Z        Zero
 value :    0.000000    2.614843    0.000000   -0.095852
 refine:       False       False       False        True

 Background function: chebyschev-1 Refine? True
 Coefficients:    779.548  -592.021   424.113  -240.122   137.155   -80.057    56.357   -37.316    33.763   -11.325    12.862
                   -8.260    12.921    -5.006     4.439
 Fixed background file: ; mult: 1.000  Refine? False

 Refinement results:
---------------------------------------------------------------------------------------------------------------------------------------
 Number of function calls: 7 No. of observations: 8274 No. of parameters: 29 User rejected: 0 Sp. gp. extinct: 0
 Refinement time =    3.358s,    3.358s/cycle, for 1 cycles
 wR =    6.40%, chi**2 =      27972.3, GOF =   1.84

 Phases:
 Result for phase: NiWO4
=======================================================================================================================================
 Reciprocal metric tensor: 
  names :            A11            A22            A33            A12            A13            A23
  values:    0.047272896    0.031200355    0.041500853    0.000000000   -0.000052962    0.000000000
  esds  :    0.000002526    0.000001857    0.000002411                   0.000029316               
 New unit cell:
  names :           a           b           c       alpha        beta       gamma      Volume
  values:    4.599324    5.661353    4.908757     90.0000     89.9657     90.0000     127.816
  esds  :    0.000124    0.000169    0.000141                  0.0190                   0.007

 Atoms:
   name      x         y         z      frac   Uiso     U11     U22     U33     U12     U13     U23
---------------------------------------------------------------------------------------------------------------------------------------
    Ni1     Ni:
 values:   0.50000   0.65300   0.25000   1.000 0.01000
 sig   :                                               
     W1      W:
 values:   0.00000   0.18000   0.25000   1.000 0.00800
 sig   :                                               
     O1      O:
 values:   0.22000   0.11000  -0.04000   1.000 0.01200
 sig   :                                               
     O2      O:
 values:   0.26000   0.38000   0.39000   1.000 0.01200
 sig   :                                               

 Density: 7.9651 g/cm**3
 Result for phase: WO3
=======================================================================================================================================
 Reciprocal metric tensor: 
  names :            A11            A22            A33            A12            A13            A23
  values:    0.018770737    0.017624376    0.016931947    0.000000000    0.000506606    0.000000000
  esds  :    0.000001817    0.000001976    0.000001773                   0.000004141               
 New unit cell:
  names :           a           b           c       alpha        beta       gamma      Volume
  values:    7.299669    7.532569    7.685823     90.0000     90.8141     90.0000     422.564
  esds  :    0.000362    0.000422    0.000416                  0.0067                   0.039

 Atoms:
   name      x         y         z      frac   Uiso     U11     U22     U33     U12     U13     U23
---------------------------------------------------------------------------------------------------------------------------------------
     O6    O-2:
 values:   0.28000   0.24000  -0.03000   1.000 0.00000
 sig   :                                               
     W2    W+6:
 values:   0.24700   0.03300   0.78100   1.000 0.00000
 sig   :                                               
     O2    O-2:
 values:   0.00000   0.47500   0.22000   1.000 0.00000
 sig   :                                               
     O5    O-2:
 values:   0.28000   0.04000   0.03000   1.000 0.00000
 sig   :                                               
     O4    O-2:
 values:   0.21000   0.29000   0.73500   1.000 0.00000
 sig   :                                               
     O3    O-2:
 values:   0.29000   0.29000   0.26500   1.000 0.00000
 sig   :                                               
     O1    O-2:
 values:   0.00000   0.02500   0.22000   1.000 0.00000
 sig   :                                               
     W1    W+6:
 values:   0.25200   0.02600   0.28500   1.000 0.00000
 sig   :                                               

 Density: 7.2887 g/cm**3

 Phase: NiWO4 in histogram: PWDR pattern.xye
=======================================================================================================================================
 Final refinement RF, RF^2 = 5.02%, 11.04% on 136 reflections
 Durbin-Watson statistic = 0.620
 Bragg intensity sum = 1.24e+06
 Phase fraction  :     14.754, sig   0.046238 Weight fraction  :  0.76070, sig    0.00138

 Mustrain model: isotropic
 equatorial:       287.8, sig:    61.7 LG mix coeff.:      1.0000

 Phase: WO3 in histogram: PWDR pattern.xye
=======================================================================================================================================
 Final refinement RF, RF^2 = 7.95%, 14.08% on 437 reflections
 Durbin-Watson statistic = 0.620
 Bragg intensity sum = 5.22e+05
 Phase fraction  :     1.5342, sig    0.01087 Weight fraction  :  0.23930, sig    0.00138

 Mustrain model: isotropic
 equatorial:      1503.8, sig:   142.7 LG mix coeff.:      1.0000

 Histogram: PWDR pattern.xye histogram Id: 0
=======================================================================================================================================
 PWDR histogram weight factor = 1.000
 Final refinement wR = 6.40% on 8274 observations in this histogram
 Other residuals: R = 4.83%, R-bkg = 6.56%, wR-bkg = 6.40% wRmin = 3.48%
 Instrument type: Bragg-Brentano

 Resonant form factors:(ref: D.T. Cromer & D.A. Liberman (1981), Acta Cryst. A37, 267-268.)
 Element:       Ni        W        O      O-2      W+6
 f'     :   -3.002   -5.479    0.049    0.049   -5.479
 f"     :    0.509    5.575    0.032    0.032    5.575

 Instrument Parameters:
 names : I(L2)/I(L1)    Polariz.        SH/L           U           V           W           X           Y           Z
 value :    0.500000    0.500000    0.002000    2.000000   -2.000000   77.504843    0.000000    2.614843    0.000000
 sig   :                                                                0.796708                                    

 Instrument Parameters:
 names :        Zero
 value :   -0.095807
 sig   :    0.000719

 Background function: chebyschev-1
 value :      779.6    -592.1     424.1    -240.1     137.1    -80.07     56.37    -37.34     33.76    -11.32     12.86    -8.275     12.93    -5.015      4.43
 sig   :      1.012     1.727     1.677     1.582     1.545     1.469     1.442     1.378     1.356     1.279     1.267     1.168     1.146    0.9396    0.8999
 Background sums: empirical 5.19e+06, Debye 0, peaks 0, Total 5.19e+06
