Repository: sache07/verifiable-pxrd

# divalent-tungstates-PG15 results

The full expanded-manuscript release is indexed in [RELEASE.md](RELEASE.md): five
main conditions, phase-recovery follow-ups, Sol-high/Opus comparisons, and historical
development records. See the [reproduction guide](../../../docs/MULTIPHASE.md) for
all-condition analyses and independent replay.

The original baseline-versus-evolved comparison below contains two 45-attempt
panels on the 15 measured scans in [`pxrd-bench/divalent-tungstates-PG15`](../../../pxrd-bench/divalent-tungstates-PG15/README.md), with three independent attempts per scan:
- **`baseline/`:** GPT-5.6 Sol at Max reasoning effort, using the plain P0 prompt.

File: results/experimental-eval/divalent-tungstates-PG15/baseline-sol-high/attempts/case-013-r1/workspace/final.lst
********************************************************************************
   General Structure Analysis System-II Crystal Structure Refinement
              by Robert B. Von Dreele & Brian H. Toby
                Argonne National Laboratory(C), 2010
 This product includes software developed by the UChicago Argonne, LLC,
            as Operator of Argonne National Laboratory.
                          Please cite:
   B.H. Toby & R.B. Von Dreele, J. Appl. Cryst. 46, 544-549 (2013)
********************************************************************************
 Least squares controls:
 Refinement type: analytic Hessian
 Maximum number of cycles: 12
 Regularize hydrogens (if any): False
 Initial shift factor: 1.000

 Phases:

 Phase name: PbWO4_scheelite
=======================================================================================================================================

 X-ray scattering factors:
   Symbol     fa                                      fb                                      fc
---------------------------------------------------------------------------------------------------
 Pb        31.06170  13.06370  18.44200   5.96960   0.69020   2.35760   8.61800  47.25790  13.41180
 W         29.08180  15.43000  14.43270   5.11982   1.72029   9.22590   0.32170  57.05600   9.88750
 O          3.04850   2.28680   1.54630   0.86700  13.27710   5.70110   0.32390  32.90890   0.25080

 Electron scattering factors:
   Symbol     fa                                                fb
---------------------------------------------------------------------------------------------------
 Pb         0.35400   1.54530   3.59750   4.31520   2.77430   0.06680   0.64650   3.69680  16.20560  61.49090
 W          0.36610   1.61910   3.24550   4.08560   3.20640   0.07610   0.75430   4.09520  18.28860  68.09670
 O          0.03650   0.17290   0.58050   0.88140   0.31210   0.06520   0.61840   2.94490   9.62980  28.21940

 Neutron scattering factors:
   Symbol   isotope       mass       b       resonant terms
---------------------------------------------------------------------------------------------------
 Pb      Nat. Abund.    207.200    0.940
 W       Nat. Abund.    183.850    0.475
 O       Nat. Abund.     15.999    0.580

 Space Group: I 41/a
 The lattice is centrosymmetric I-centered tetragonal
 The Laue symmetry is 4/m
 The lattice point group is 4/m
 Multiplicity of a general site is 16
 The inversion center is located at 0,0,0
 
 The equivalent positions are:

 (0,0,0; 1/2,1/2,1/2)+

 ( 1)     X,     Y,     Z 
 ( 2) 3/4-Y, 1/4+X, 1/4+Z 
 ( 3) 1/2-X,    -Y, 1/2+Z 
 ( 4) 3/4+Y, 3/4-X, 3/4+Z 

 Atoms:
   name    type  refine?   x         y         z      frac site sym  mult I/A   Uiso     U11     U22     U33     U12     U13     U23
---------------------------------------------------------------------------------------------------------------------------------------
     Pb     Pb          0.00000   0.25000   0.62500   1.000  -4(z)    4    I 0.01000                                                
      W      W          0.00000   0.25000   0.12500   1.000  -4(z)    4    I 0.01000                                                
      O      O          0.23170   0.11220   0.04300   1.000      1   16    I 0.01000                                                

 Unit cell: a = 5.46553 b = 5.46553 c = 12.06101 alpha = 90.000 beta = 90.000 gamma = 90.000 volume = 360.287 Refine? True

 Phase name: PbO_massicot
=======================================================================================================================================

 X-ray scattering factors:
   Symbol     fa                                      fb                                      fc
---------------------------------------------------------------------------------------------------
 O-2        3.76936   2.53342   1.91579   1.55094  15.07970   6.30430  40.34450   0.31291   0.22789
 Pb+2      21.78860  19.56820  19.14060   7.01107   1.33660   0.48838   6.77270  23.81320  12.47340

 Electron scattering factors:
   Symbol     fa                                                fb
---------------------------------------------------------------------------------------------------
 O          0.03650   0.17290   0.58050   0.88140   0.31210   0.06520   0.61840   2.94490   9.62980  28.21940
 Pb         0.35400   1.54530   3.59750   4.31520   2.77430   0.06680   0.64650   3.69680  16.20560  61.49090

 Neutron scattering factors:
   Symbol   isotope       mass       b       resonant terms
---------------------------------------------------------------------------------------------------
 O-2     Nat. Abund.     15.999    0.580
 Pb+2    Nat. Abund.    207.200    0.940

 Space Group: P b c m
 The lattice is centrosymmetric primitive orthorhombic
 The Laue symmetry is mmm
 The lattice point group is mmm
 Multiplicity of a general site is 8
 The inversion center is located at 0,0,0
 
 The equivalent positions are:

 ( 1)     X,     Y,     Z 
 ( 2)    -X, 1/2+Y,     Z 
 ( 3)     X, 1/2-Y, 1/2+Z 
 ( 4)    -X,    -Y, 1/2+Z 

 Atoms:
   name    type  refine?   x         y         z      frac site sym  mult I/A   Uiso     U11     U22     U33     U12     U13     U23
---------------------------------------------------------------------------------------------------------------------------------------
     O1    O-2         -0.13200   0.08200   0.25000   1.000   m(z)    4    I 0.00000                                                
    Pb1   Pb+2          0.23100   0.01400   0.25000   1.000   m(z)    4    I 0.00000                                                

 Unit cell: a = 5.89728 b = 5.49559 c = 4.75951 alpha = 90.000 beta = 90.000 gamma = 90.000 volume = 154.251 Refine? True

 Phase name: WO3_monoclinic
=======================================================================================================================================

 X-ray scattering factors:
   Symbol     fa                                      fb                                      fc
---------------------------------------------------------------------------------------------------
 O-2        3.76936   2.53342   1.91579   1.55094  15.07970   6.30430  40.34450   0.31291   0.22789
 W+6       29.49360  19.37630  13.05440   5.06412   1.42755   0.10462   5.93667  11.19720   1.01074

 Electron scattering factors:
   Symbol     fa                                                fb
---------------------------------------------------------------------------------------------------
 O          0.03650   0.17290   0.58050   0.88140   0.31210   0.06520   0.61840   2.94490   9.62980  28.21940
 W          0.36610   1.61910   3.24550   4.08560   3.20640   0.07610   0.75430   4.09520  18.28860  68.09670

 Neutron scattering factors:
   Symbol   isotope       mass       b       resonant terms
---------------------------------------------------------------------------------------------------
 O-2     Nat. Abund.     15.999    0.580
 W+6     Nat. Abund.    183.850    0.475

 Space Group: P 21/n
 The lattice is centrosymmetric primitive monoclinic
 The Laue symmetry is 2/m
 The lattice point group is 2/m
 Multiplicity of a general site is 4
 The unique monoclinic axis is b
 The inversion center is located at 0,0,0
 
 The equivalent positions are:

 ( 1)     X,     Y,     Z 
 ( 2) 1/2-X, 1/2+Y, 1/2-Z 

 Atoms:
   name    type  refine?   x         y         z      frac site sym  mult I/A   Uiso     U11     U22     U33     U12     U13     U23
---------------------------------------------------------------------------------------------------------------------------------------
     O6    O-2          0.28000   0.24000  -0.03000   1.000      1    4    I 0.00000                                                
     W2    W+6          0.24700   0.03300   0.78100   1.000      1    4    I 0.00000                                                
     O2    O-2          0.00000   0.47500   0.22000   1.000      1    4    I 0.00000                                                
     O5    O-2          0.28000   0.04000   0.03000   1.000      1    4    I 0.00000                                                
     O4    O-2          0.21000   0.29000   0.73500   1.000      1    4    I 0.00000                                                
     O3    O-2          0.29000   0.29000   0.26500   1.000      1    4    I 0.00000                                                
     O1    O-2          0.00000   0.02500   0.22000   1.000      1    4    I 0.00000                                                
     W1    W+6          0.25200   0.02600   0.28500   1.000      1    4    I 0.00000                                                

 Unit cell: a = 7.30544 b = 7.54674 c = 7.70268 alpha = 90.000 beta = 90.356 gamma = 90.000 volume = 424.658 Refine? True

 Phase: PbWO4_scheelite in histogram: PWDR pattern.xye
=======================================================================================================================================
 Phase fraction  :      6.697 Refine? True
 Extinction coeff:     0.0000 Refine? False
 March-Dollase PO:     1.0000 Refine? False Axis: 0 0 1

 Size model    : isotropic equatorial:       1.000 Refine? False
	 LG mixing coeff.:       1.0000 Refine? False

 Mustrain model: isotropic equatorial:      1000.0 Refine? False
	 LG mixing coeff.:      1.0000 Refine? False

 Hydrostatic/elastic strain:
 names :         D11         D33
 values:           0           0
 refine:       False       False

 Phase: PbO_massicot in histogram: PWDR pattern.xye
=======================================================================================================================================
 Phase fraction  :      1.761 Refine? True
 Extinction coeff:     0.0000 Refine? False
 March-Dollase PO:     1.0000 Refine? False Axis: 0 0 1

 Size model    : isotropic equatorial:       1.000 Refine? False
	 LG mixing coeff.:       1.0000 Refine? False

 Mustrain model: isotropic equatorial:      1000.0 Refine? False
	 LG mixing coeff.:      1.0000 Refine? False

 Hydrostatic/elastic strain:
 names :         D11         D22         D33
 values:           0           0           0
 refine:       False       False       False

 Phase: WO3_monoclinic in histogram: PWDR pattern.xye
=======================================================================================================================================
 Phase fraction  :     0.9624 Refine? True
 Extinction coeff:     0.0000 Refine? False
 March-Dollase PO:     1.0000 Refine? False Axis: 0 0 1

 Size model    : isotropic equatorial:       1.000 Refine? False
	 LG mixing coeff.:       1.0000 Refine? False

 Mustrain model: isotropic equatorial:      1000.0 Refine? False
	 LG mixing coeff.:      1.0000 Refine? False

 Hydrostatic/elastic strain:
 names :         D11         D22         D33         D13
 values:           0           0           0           0
 refine:       False       False       False       False

 Histogram: PWDR pattern.xye histogram Id: 0
=======================================================================================================================================
 Instrument type: Bragg-Brentano
 Histogram limits:    10.01 deg to    99.99 deg

 Sample Parameters:
 Goniometer omega = 0.00, chi = 0.00, phi = 0.00
 name  :         Scale         Shift  Transparency    SurfRoughA    SurfRoughB
 value :        1.0000        0.0000        0.0000        0.0000        0.0000
 refine:         False         False         False         False         False

 Instrument Parameters:
 name  :     Azimuth I(L2)/I(L1)        Lam1        Lam2    Polariz.        SH/L           U           V           W
 value :    0.000000    0.500000    1.540598    1.544426    0.500000    0.002000    0.000000    0.000000   36.360920
 refine:                   False                               False       False       False       False        True

 name  :           X           Y           Z        Zero
 value :    5.684244    0.000000    0.000000    0.270617
 refine:        True       False       False        True

 Background function: chebyschev-1 Refine? True
 Coefficients:    718.018  -583.349   361.439  -208.032   125.485   -88.592    70.686   -52.065    55.368    -5.719   -28.462
                   13.437    45.669   -35.935    17.373
 Fixed background file: ; mult: 1.000  Refine? False

 Refinement results:
---------------------------------------------------------------------------------------------------------------------------------------
 Number of function calls: 3 No. of observations: 8282 No. of parameters: 30 User rejected: 0 Sp. gp. extinct: 0
 Refinement time =    1.772s,    1.772s/cycle, for 1 cycles
 wR =   16.04%, chi**2 =       173881, GOF =   4.59
----------------------------------------------------------------------------------------------------------------------------------
Parameters generated by constraints

 name  :          0::A0
 value :        0.03348
 sig   :        0.00000 

 Phases:
 Result for phase: PbWO4_scheelite
=======================================================================================================================================
 Reciprocal metric tensor: 
  names :            A11            A22            A33            A12            A13            A23
  values:    0.033476168    0.033476168    0.006874374    0.000000000    0.000000000    0.000000000
  esds  :    0.000004702                   0.000000723                                             
 New unit cell:
  names :           a           b           c       alpha        beta       gamma      Volume
  values:    5.465528    5.465528   12.061003     90.0000     90.0000     90.0000     360.286
  esds  :    0.000384                0.000634                                           0.057

 Atoms:
   name      x         y         z      frac   Uiso     U11     U22     U33     U12     U13     U23
---------------------------------------------------------------------------------------------------------------------------------------
     Pb     Pb:
 values:   0.00000   0.25000   0.62500   1.000 0.01000
 sig   :                                               
      W      W:
 values:   0.00000   0.25000   0.12500   1.000 0.01000
 sig   :                                               
      O      O:
 values:   0.23170   0.11220   0.04300   1.000 0.01000
 sig   :                                               

 Density: 8.3891 g/cm**3
 Result for phase: PbO_massicot
=======================================================================================================================================
 Reciprocal metric tensor: 
  names :            A11            A22            A33            A12            A13            A23
  values:    0.028753420    0.033110868    0.044144841    0.000000000    0.000000000    0.000000000
  esds  :    0.000010384    0.000013201    0.000014876                                             
 New unit cell:
  names :           a           b           c       alpha        beta       gamma      Volume
  values:    5.897328    5.495595    4.759486     90.0000     90.0000     90.0000     154.252
  esds  :    0.001065    0.001096    0.000802                                           0.032

 Atoms:
   name      x         y         z      frac   Uiso     U11     U22     U33     U12     U13     U23
---------------------------------------------------------------------------------------------------------------------------------------
     O1    O-2:
 values:  -0.13200   0.08200   0.25000   1.000 0.00000
 sig   :                                               
    Pb1   Pb+2:
 values:   0.23100   0.01400   0.25000   1.000 0.00000
 sig   :                                               

 Density: 9.6111 g/cm**3
 Result for phase: WO3_monoclinic
=======================================================================================================================================
 Reciprocal metric tensor: 
  names :            A11            A22            A33            A12            A13            A23
  values:    0.018738076    0.017558285    0.016855134    0.000000000    0.000220513    0.000000000
  esds  :    0.000009093    0.000009386    0.000008280                   0.000020078               
 New unit cell:
  names :           a           b           c       alpha        beta       gamma      Volume
  values:    7.305431    7.546732    7.702687     90.0000     90.3555     90.0000     424.657
  esds  :    0.001783    0.002017    0.001903                  0.0324                   0.164

 Atoms:
   name      x         y         z      frac   Uiso     U11     U22     U33     U12     U13     U23
---------------------------------------------------------------------------------------------------------------------------------------
     O6    O-2:
 values:   0.28000   0.24000  -0.03000   1.000 0.00000
 sig   :                                               
     W2    W+6:
 values:   0.24700   0.03300   0.78100   1.000 0.00000
 sig   :                                               
     O2    O-2:
 values:   0.00000   0.47500   0.22000   1.000 0.00000
 sig   :                                               
     O5    O-2:
 values:   0.28000   0.04000   0.03000   1.000 0.00000
 sig   :                                               
     O4    O-2:
 values:   0.21000   0.29000   0.73500   1.000 0.00000
 sig   :                                               
     O3    O-2:
 values:   0.29000   0.29000   0.26500   1.000 0.00000
 sig   :                                               
     O1    O-2:
 values:   0.00000   0.02500   0.22000   1.000 0.00000
 sig   :                                               
     W1    W+6:
 values:   0.25200   0.02600   0.28500   1.000 0.00000
 sig   :                                               

 Density: 7.2527 g/cm**3

 Phase: PbWO4_scheelite in histogram: PWDR pattern.xye
=======================================================================================================================================
 Final refinement RF, RF^2 = 11.10%, 22.10% on 92 reflections
 Durbin-Watson statistic = 0.111
 Bragg intensity sum = 1.43e+06
 Phase fraction  :     6.6952, sig   0.044402 Weight fraction  :  0.78404, sig    0.00321

 Phase: PbO_massicot in histogram: PWDR pattern.xye
=======================================================================================================================================
 Final refinement RF, RF^2 = 20.35%, 44.97% on 92 reflections
 Durbin-Watson statistic = 0.111
 Bragg intensity sum = 2.41e+05
 Phase fraction  :     1.7604, sig   0.036533 Weight fraction  :  0.10112, sig    0.00191

 Phase: WO3_monoclinic in histogram: PWDR pattern.xye
=======================================================================================================================================
 Final refinement RF, RF^2 = 22.53%, 60.20% on 438 reflections
 Durbin-Watson statistic = 0.111
 Bragg intensity sum = 2.05e+05
 Phase fraction  :    0.96239, sig   0.028442 Weight fraction  :  0.11484, sig    0.00298

 Histogram: PWDR pattern.xye histogram Id: 0
=======================================================================================================================================
 PWDR histogram weight factor = 1.000
 Final refinement wR = 16.04% on 8282 observations in this histogram
 Other residuals: R = 11.54%, R-bkg = 15.19%, wR-bkg = 16.04% wRmin = 3.50%
 Instrument type: Bragg-Brentano

 Resonant form factors:(ref: D.T. Cromer & D.A. Liberman (1981), Acta Cryst. A37, 267-268.)
 Element:       Pb        W        O      O-2     Pb+2      W+6
 f'     :   -4.078   -5.479    0.049    0.049   -4.078   -5.479
 f"     :    8.502    5.575    0.032    0.032    8.502    5.575

 Instrument Parameters:
 names : I(L2)/I(L1)    Polariz.        SH/L           U           V           W           X           Y           Z
 value :    0.500000    0.500000    0.002000    0.000000    0.000000   36.552390    5.665331    0.000000    0.000000
 sig   :                                                                1.967939    0.293701                        

 Instrument Parameters:
 names :        Zero
 value :    0.270548
 sig   :    0.001171

 Background function: chebyschev-1
 value :        718    -583.4     361.4      -208     125.5     -88.6      70.7    -52.08     55.38    -5.716    -28.48     13.45     45.68    -35.96     17.39
 sig   :      2.438     4.114     3.992       3.8     3.673     3.486     3.485     3.293     3.216     3.013     3.023      2.76     2.697     2.315      2.15
 Background sums: empirical 4.86e+06, Debye 0, peaks 0, Total 4.86e+06

File: results/experimental-eval/divalent-tungstates-PG15/baseline-sol-high/attempts/case-013-r2/workspace/final.lst
********************************************************************************
   General Structure Analysis System-II Crystal Structure Refinement
              by Robert B. Von Dreele & Brian H. Toby
                Argonne National Laboratory(C), 2010
 This product includes software developed by the UChicago Argonne, LLC,
            as Operator of Argonne National Laboratory.
                          Please cite:
   B.H. Toby & R.B. Von Dreele, J. Appl. Cryst. 46, 544-549 (2013)
********************************************************************************
 Least squares controls:
 Refinement type: analytic Hessian
 Maximum number of cycles: 16
 Regularize hydrogens (if any): False
 Initial shift factor: 1.000

 Phases:

 Phase name: PbWO4_scheelite
=======================================================================================================================================

 X-ray scattering factors:
   Symbol     fa                                      fb                                      fc
---------------------------------------------------------------------------------------------------
 Pb        31.06170  13.06370  18.44200   5.96960   0.69020   2.35760   8.61800  47.25790  13.41180
 W         29.08180  15.43000  14.43270   5.11982   1.72029   9.22590   0.32170  57.05600   9.88750
 O          3.04850   2.28680   1.54630   0.86700  13.27710   5.70110   0.32390  32.90890   0.25080

 Electron scattering factors:
   Symbol     fa                                                fb
---------------------------------------------------------------------------------------------------
 Pb         0.35400   1.54530   3.59750   4.31520   2.77430   0.06680   0.64650   3.69680  16.20560  61.49090
 W          0.36610   1.61910   3.24550   4.08560   3.20640   0.07610   0.75430   4.09520  18.28860  68.09670
 O          0.03650   0.17290   0.58050   0.88140   0.31210   0.06520   0.61840   2.94490   9.62980  28.21940

 Neutron scattering factors:
   Symbol   isotope       mass       b       resonant terms
---------------------------------------------------------------------------------------------------
 Pb      Nat. Abund.    207.200    0.940
 W       Nat. Abund.    183.850    0.475
 O       Nat. Abund.     15.999    0.580

 Space Group: I 41/a
 The lattice is centrosymmetric I-centered tetragonal
 The Laue symmetry is 4/m
 The lattice point group is 4/m
 Multiplicity of a general site is 16
 The inversion center is located at 0,0,0
 
 The equivalent positions are:

 (0,0,0; 1/2,1/2,1/2)+

 ( 1)     X,     Y,     Z 
 ( 2) 3/4-Y, 1/4+X, 1/4+Z 
 ( 3) 1/2-X,    -Y, 1/2+Z 
 ( 4) 3/4+Y, 3/4-X, 3/4+Z 

 Atoms:
   name    type  refine?   x         y         z      frac site sym  mult I/A   Uiso     U11     U22     U33     U12     U13     U23
---------------------------------------------------------------------------------------------------------------------------------------
    Pb0     Pb          0.00000  -0.25000  -0.12500   1.000  -4(z)    4    I 0.01000                                                
     W1      W          0.00000  -0.25000   0.37500   1.000  -4(z)    4    I 0.01000                                                
     O2      O          0.13780   0.48170   0.70700   1.000      1   16    I 0.01000                                                

 Unit cell: a = 5.46455 b = 5.46455 c = 12.06059 alpha = 90.000 beta = 90.000 gamma = 90.000 volume = 360.144 Refine? True

 Phase name: WO3_P21c
=======================================================================================================================================

 X-ray scattering factors:
   Symbol     fa                                      fb                                      fc
---------------------------------------------------------------------------------------------------
 W         29.08180  15.43000  14.43270   5.11982   1.72029   9.22590   0.32170  57.05600   9.88750
 O          3.04850   2.28680   1.54630   0.86700  13.27710   5.70110   0.32390  32.90890   0.25080

 Electron scattering factors:
   Symbol     fa                                                fb
---------------------------------------------------------------------------------------------------
 W          0.36610   1.61910   3.24550   4.08560   3.20640   0.07610   0.75430   4.09520  18.28860  68.09670
 O          0.03650   0.17290   0.58050   0.88140   0.31210   0.06520   0.61840   2.94490   9.62980  28.21940

 Neutron scattering factors:
   Symbol   isotope       mass       b       resonant terms
---------------------------------------------------------------------------------------------------
 W       Nat. Abund.    183.850    0.475
 O       Nat. Abund.     15.999    0.580

 Space Group: P 21/c
 The lattice is centrosymmetric primitive monoclinic
 The Laue symmetry is 2/m
 The lattice point group is 2/m
 Multiplicity of a general site is 4
 The unique monoclinic axis is b
 The inversion center is located at 0,0,0
 
 The equivalent positions are:

 ( 1)     X,     Y,     Z 
 ( 2)    -X, 1/2+Y, 1/2-Z 

 Atoms:
   name    type  refine?   x         y         z      frac site sym  mult I/A   Uiso     U11     U22     U33     U12     U13     U23
---------------------------------------------------------------------------------------------------------------------------------------
     W0      W          0.03300   0.02600   0.28500   1.000      1    4    I 0.01000                                                
     W1      W          0.46600   0.53300   0.71900   1.000      1    4    I 0.01000                                                
     O2      O          0.02500   0.71000   0.73500   1.000      1    4    I 0.01000                                                
     O3      O          0.22000   0.02500   0.72000   1.000      1    4    I 0.01000                                                
     O4      O          0.22000   0.02500   0.22000   1.000      1    4    I 0.01000                                                
     O5      O          0.25000   0.54000   0.47000   1.000      1    4    I 0.01000                                                
     O6      O          0.31000   0.74000   0.53000   1.000      1    4    I 0.01000                                                
     O7      O          0.47500   0.71000   0.26500   1.000      1    4    I 0.01000                                                

 Unit cell: a = 7.30288 b = 7.54430 c = 10.58054 alpha = 90.000 beta = 133.308 gamma = 90.000 volume = 424.192 Refine? True

 Phase name: PbO_massicot
=======================================================================================================================================

 X-ray scattering factors:
   Symbol     fa                                      fb                                      fc
---------------------------------------------------------------------------------------------------
 Pb        31.06170  13.06370  18.44200   5.96960   0.69020   2.35760   8.61800  47.25790  13.41180
 O          3.04850   2.28680   1.54630   0.86700  13.27710   5.70110   0.32390  32.90890   0.25080

 Electron scattering factors:
   Symbol     fa                                                fb
---------------------------------------------------------------------------------------------------
 Pb         0.35400   1.54530   3.59750   4.31520   2.77430   0.06680   0.64650   3.69680  16.20560  61.49090
 O          0.03650   0.17290   0.58050   0.88140   0.31210   0.06520   0.61840   2.94490   9.62980  28.21940

 Neutron scattering factors:
   Symbol   isotope       mass       b       resonant terms
---------------------------------------------------------------------------------------------------
 Pb      Nat. Abund.    207.200    0.940
 O       Nat. Abund.     15.999    0.580

 Space Group: P b c m
 The lattice is centrosymmetric primitive orthorhombic
 The Laue symmetry is mmm
 The lattice point group is mmm
 Multiplicity of a general site is 8
 The inversion center is located at 0,0,0
 
 The equivalent positions are:

 ( 1)     X,     Y,     Z 
 ( 2)    -X, 1/2+Y,     Z 
 ( 3)     X, 1/2-Y, 1/2+Z 
 ( 4)    -X,    -Y, 1/2+Z 

 Atoms:
   name    type  refine?   x         y         z      frac site sym  mult I/A   Uiso     U11     U22     U33     U12     U13     U23
---------------------------------------------------------------------------------------------------------------------------------------
    Pb0     Pb          0.23100   0.01400   0.25000   1.000   m(z)    4    I 0.01000                                                
     O1      O          0.13200   0.58200   0.25000   1.000   m(z)    4    I 0.01000                                                

 Unit cell: a = 5.80942 b = 5.62424 c = 4.75117 alpha = 90.000 beta = 90.000 gamma = 90.000 volume = 155.238 Refine? True

 Phase: PbWO4_scheelite in histogram: PWDR pattern.csv
=======================================================================================================================================
 Phase fraction  :      6.373 Refine? True
 Extinction coeff:     0.0000 Refine? False
 March-Dollase PO:     1.0000 Refine? False Axis: 0 0 1

 Size model    : isotropic equatorial:       1.000 Refine? False
	 LG mixing coeff.:       1.0000 Refine? False

 Mustrain model: isotropic equatorial:      1000.0 Refine? False
	 LG mixing coeff.:      1.0000 Refine? False

 Hydrostatic/elastic strain:
 names :         D11         D33
 values:           0           0
 refine:       False       False

 Phase: WO3_P21c in histogram: PWDR pattern.csv
=======================================================================================================================================
 Phase fraction  :     0.9367 Refine? True
 Extinction coeff:     0.0000 Refine? False
 March-Dollase PO:     1.0000 Refine? False Axis: 0 0 1

 Size model    : isotropic equatorial:       1.000 Refine? False
	 LG mixing coeff.:       1.0000 Refine? False

 Mustrain model: isotropic equatorial:      1000.0 Refine? False
	 LG mixing coeff.:      1.0000 Refine? False

 Hydrostatic/elastic strain:
 names :         D11         D22         D33         D13
 values:           0           0           0           0
 refine:       False       False       False       False

 Phase: PbO_massicot in histogram: PWDR pattern.csv
=======================================================================================================================================
 Phase fraction  :      1.875 Refine? True
 Extinction coeff:     0.0000 Refine? False
 March-Dollase PO:     1.0000 Refine? False Axis: 0 0 1

 Size model    : isotropic equatorial:       1.000 Refine? False
	 LG mixing coeff.:       1.0000 Refine? False

 Mustrain model: isotropic equatorial:      1000.0 Refine? False
	 LG mixing coeff.:      1.0000 Refine? False

 Hydrostatic/elastic strain:
 names :         D11         D22         D33
 values:           0           0           0
 refine:       False       False       False

 Histogram: PWDR pattern.csv histogram Id: 0
=======================================================================================================================================
 Instrument type: Bragg-Brentano
 Histogram limits:    10.01 deg to    99.99 deg

 Sample Parameters:
 Goniometer omega = 0.00, chi = 0.00, phi = 0.00
 name  :         Scale         Shift  Transparency    SurfRoughA    SurfRoughB
 value :        1.0000        0.0000        0.0000        0.0000        0.0000
 refine:         False         False         False         False         False

 Instrument Parameters:
 name  :     Azimuth I(L2)/I(L1)        Lam1        Lam2    Polariz.        SH/L           U           V           W
 value :    0.000000    0.500000    1.540598    1.544426    0.500000    0.002000  -42.532396    0.000000   93.387305
 refine:                   False                               False       False        True       False        True

 name  :           X           Y           Z        Zero
 value :    0.000000    0.000000    0.000000    0.263207
 refine:       False       False       False        True

 Background function: chebyschev-1 Refine? True
 Coefficients:    727.839  -591.314   371.928  -226.733   138.792  -105.203    83.239   -68.284    78.554   -32.775
 Fixed background file: ; mult: 1.000  Refine? False

 Refinement results:
---------------------------------------------------------------------------------------------------------------------------------------
 Number of function calls: 3 No. of observations: 8282 No. of parameters: 25 User rejected: 0 Sp. gp. extinct: 0
 Refinement time =    1.625s,    1.625s/cycle, for 1 cycles
 wR =   18.33%, chi**2 =       227064, GOF =   5.24
----------------------------------------------------------------------------------------------------------------------------------
Parameters generated by constraints

 name  :          0::A0
 value :        0.03349
 sig   :        0.00000 

 Phases:
 Result for phase: PbWO4_scheelite
=======================================================================================================================================
 Reciprocal metric tensor: 
  names :            A11            A22            A33            A12            A13            A23
  values:    0.033488204    0.033488204    0.006874845    0.000000000    0.000000000    0.000000000
  esds  :    0.000004767                   0.000000777                                             
 New unit cell:
  names :           a           b           c       alpha        beta       gamma      Volume
  values:    5.464546    5.464546   12.060590     90.0000     90.0000     90.0000     360.144
  esds  :    0.000389                0.000681                                           0.058

 Atoms:
   name      x         y         z      frac   Uiso     U11     U22     U33     U12     U13     U23
---------------------------------------------------------------------------------------------------------------------------------------
    Pb0     Pb:
 values:   0.00000  -0.25000  -0.12500   1.000 0.01000
 sig   :                                               
     W1      W:
 values:   0.00000  -0.25000   0.37500   1.000 0.01000
 sig   :                                               
     O2      O:
 values:   0.13780   0.48170   0.70700   1.000 0.01000
 sig   :                                               

 Density: 8.3924 g/cm**3
 Result for phase: WO3_P21c
=======================================================================================================================================
 Reciprocal metric tensor: 
  names :            A11            A22            A33            A12            A13            A23
  values:    0.035410114    0.017569601    0.016869446    0.000000000    0.033528487    0.000000000
  esds  :    0.000030026    0.000011520    0.000010322                   0.000033173               
 New unit cell:
  names :           a           b           c       alpha        beta       gamma      Volume
  values:    7.302886    7.544302   10.580539     90.0000    133.3076     90.0000     424.193
  esds  :    0.031410    0.002473    0.062172                  0.0604                   0.203

 Atoms:
   name      x         y         z      frac   Uiso     U11     U22     U33     U12     U13     U23
---------------------------------------------------------------------------------------------------------------------------------------
     W0      W:
 values:   0.03300   0.02600   0.28500   1.000 0.01000
 sig   :                                               
     W1      W:
 values:   0.46600   0.53300   0.71900   1.000 0.01000
 sig   :                                               
     O2      O:
 values:   0.02500   0.71000   0.73500   1.000 0.01000
 sig   :                                               
     O3      O:
 values:   0.22000   0.02500   0.72000   1.000 0.01000
 sig   :                                               
     O4      O:
 values:   0.22000   0.02500   0.22000   1.000 0.01000
 sig   :                                               
     O5      O:
 values:   0.25000   0.54000   0.47000   1.000 0.01000
 sig   :                                               
     O6      O:
 values:   0.31000   0.74000   0.53000   1.000 0.01000
 sig   :                                               
     O7      O:
 values:   0.47500   0.71000   0.26500   1.000 0.01000
 sig   :                                               

 Density: 7.2607 g/cm**3
 Result for phase: PbO_massicot
=======================================================================================================================================
 Reciprocal metric tensor: 
  names :            A11            A22            A33            A12            A13            A23
  values:    0.029630179    0.031613229    0.044299481    0.000000000    0.000000000    0.000000000
  esds  :    0.000012121    0.000013146    0.000016808                                             
 New unit cell:
  names :           a           b           c       alpha        beta       gamma      Volume
  values:    5.809421    5.624262    4.751171     90.0000     90.0000     90.0000     155.238
  esds  :    0.001188    0.001169    0.000901                                           0.038

 Atoms:
   name      x         y         z      frac   Uiso     U11     U22     U33     U12     U13     U23
---------------------------------------------------------------------------------------------------------------------------------------
    Pb0     Pb:
 values:   0.23100   0.01400   0.25000   1.000 0.01000
 sig   :                                               
     O1      O:
 values:   0.13200   0.58200   0.25000   1.000 0.01000
 sig   :                                               

 Density: 9.5500 g/cm**3

 Phase: PbWO4_scheelite in histogram: PWDR pattern.csv
=======================================================================================================================================
 Final refinement RF, RF^2 = 13.23%, 28.21% on 92 reflections
 Durbin-Watson statistic = 0.088
 Bragg intensity sum = 1.37e+06
 Phase fraction  :     6.3728, sig   0.036445 Weight fraction  :  0.77275, sig    0.00362

 Phase: WO3_P21c in histogram: PWDR pattern.csv
=======================================================================================================================================
 Final refinement RF, RF^2 = 31.83%, 72.37% on 438 reflections
 Durbin-Watson statistic = 0.088
 Bragg intensity sum = 1.82e+05
 Phase fraction  :    0.93673, sig   0.030967 Weight fraction  :  0.11574, sig    0.00341

 Phase: PbO_massicot in histogram: PWDR pattern.csv
=======================================================================================================================================
 Final refinement RF, RF^2 = 27.42%, 49.80% on 94 reflections
 Durbin-Watson statistic = 0.088
 Bragg intensity sum = 2.28e+05
 Phase fraction  :     1.8748, sig   0.040821 Weight fraction  :  0.11151, sig    0.00225

 Histogram: PWDR pattern.csv histogram Id: 0
=======================================================================================================================================
 PWDR histogram weight factor = 1.000
 Final refinement wR = 18.33% on 8282 observations in this histogram
 Other residuals: R = 13.43%, R-bkg = 17.20%, wR-bkg = 18.33% wRmin = 3.50%
 Instrument type: Bragg-Brentano

 Resonant form factors:(ref: D.T. Cromer & D.A. Liberman (1981), Acta Cryst. A37, 267-268.)
 Element:       Pb        W        O
 f'     :   -4.078   -5.479    0.049
 f"     :    8.502    5.575    0.032

 Instrument Parameters:
 names : I(L2)/I(L1)    Polariz.        SH/L           U           V           W           X           Y           Z
 value :    0.500000    0.500000    0.002000  -42.537698    0.000000   93.392153    0.000000    0.000000    0.000000
 sig   :                                        5.119646                1.584497                                    

 Instrument Parameters:
 names :        Zero
 value :    0.263215
 sig   :    0.001292

 Background function: chebyschev-1
 value :      727.8    -591.3     371.9    -226.7     138.8    -105.2     83.24    -68.28     78.55    -32.77
 sig   :      2.485     4.403     4.013     3.904     3.614     3.496     3.267     3.167     2.622     2.418
 Background sums: empirical 4.9e+06, Debye 0, peaks 0, Total 4.9e+06
