Repository: sache07/verifiable-pxrd

# divalent-tungstates-PG15 results

The full expanded-manuscript release is indexed in [RELEASE.md](RELEASE.md): five
main conditions, phase-recovery follow-ups, Sol-high/Opus comparisons, and historical
development records. See the [reproduction guide](../../../docs/MULTIPHASE.md) for
all-condition analyses and independent replay.

The original baseline-versus-evolved comparison below contains two 45-attempt
panels on the 15 measured scans in [`pxrd-bench/divalent-tungstates-PG15`](../../../pxrd-bench/divalent-tungstates-PG15/README.md), with three independent attempts per scan:
- **`baseline/`:** GPT-5.6 Sol at Max reasoning effort, using the plain P0 prompt.

File: results/experimental-eval/divalent-tungstates-PG15/baseline-sol-high/attempts/case-014-r1/workspace/final.lst
********************************************************************************
   General Structure Analysis System-II Crystal Structure Refinement
              by Robert B. Von Dreele & Brian H. Toby
                Argonne National Laboratory(C), 2010
 This product includes software developed by the UChicago Argonne, LLC,
            as Operator of Argonne National Laboratory.
                          Please cite:
   B.H. Toby & R.B. Von Dreele, J. Appl. Cryst. 46, 544-549 (2013)
********************************************************************************
 Least squares controls:
 Refinement type: analytic Hessian
 Maximum number of cycles: 15
 Regularize hydrogens (if any): False
 Initial shift factor: 1.000

 Phases:

 Phase name: SrWO4
=======================================================================================================================================

 X-ray scattering factors:
   Symbol     fa                                      fb                                      fc
---------------------------------------------------------------------------------------------------
 Sr        17.56630   9.81840   5.42200   2.66940   1.55640  14.09880   0.16640 132.37600   2.50640
 W         29.08180  15.43000  14.43270   5.11982   1.72029   9.22590   0.32170  57.05600   9.88750
 O          3.04850   2.28680   1.54630   0.86700  13.27710   5.70110   0.32390  32.90890   0.25080

 Electron scattering factors:
   Symbol     fa                                                fb
---------------------------------------------------------------------------------------------------
 Sr         0.37230   1.45980   3.51240   4.46120   3.30310   0.14800   1.46430   9.23200  49.88070 148.09370
 W          0.36610   1.61910   3.24550   4.08560   3.20640   0.07610   0.75430   4.09520  18.28860  68.09670
 O          0.03650   0.17290   0.58050   0.88140   0.31210   0.06520   0.61840   2.94490   9.62980  28.21940

 Neutron scattering factors:
   Symbol   isotope       mass       b       resonant terms
---------------------------------------------------------------------------------------------------
 Sr      Nat. Abund.     87.620    0.702
 W       Nat. Abund.    183.850    0.475
 O       Nat. Abund.     15.999    0.580

 Space Group: I 41/a
 The lattice is centrosymmetric I-centered tetragonal
 The Laue symmetry is 4/m
 The lattice point group is 4/m
 Multiplicity of a general site is 16
 The inversion center is located at 0,0,0
 
 The equivalent positions are:

 (0,0,0; 1/2,1/2,1/2)+

 ( 1)     X,     Y,     Z 
 ( 2) 3/4-Y, 1/4+X, 1/4+Z 
 ( 3) 1/2-X,    -Y, 1/2+Z 
 ( 4) 3/4+Y, 3/4-X, 3/4+Z 

 Atoms:
   name    type  refine?   x         y         z      frac site sym  mult I/A   Uiso     U11     U22     U33     U12     U13     U23
---------------------------------------------------------------------------------------------------------------------------------------
     Sr     Sr          0.00000   0.25000   0.62500   1.000  -4(z)    4    I 0.01000                                                
      W      W          0.00000   0.25000   0.12500   1.000  -4(z)    4    I 0.01000                                                
      O      O          0.24970   0.09250   0.04210   1.000      1   16    I 0.01000                                                

 Unit cell: a = 5.42055 b = 5.42055 c = 11.96199 alpha = 90.000 beta = 90.000 gamma = 90.000 volume = 351.471 Refine? True

 Phase name: WO3
=======================================================================================================================================

 X-ray scattering factors:
   Symbol     fa                                      fb                                      fc
---------------------------------------------------------------------------------------------------
 O-2        3.76936   2.53342   1.91579   1.55094  15.07970   6.30430  40.34450   0.31291   0.22789
 W+6       29.49360  19.37630  13.05440   5.06412   1.42755   0.10462   5.93667  11.19720   1.01074

 Electron scattering factors:
   Symbol     fa                                                fb
---------------------------------------------------------------------------------------------------
 O          0.03650   0.17290   0.58050   0.88140   0.31210   0.06520   0.61840   2.94490   9.62980  28.21940
 W          0.36610   1.61910   3.24550   4.08560   3.20640   0.07610   0.75430   4.09520  18.28860  68.09670

 Neutron scattering factors:
   Symbol   isotope       mass       b       resonant terms
---------------------------------------------------------------------------------------------------
 O-2     Nat. Abund.     15.999    0.580
 W+6     Nat. Abund.    183.850    0.475

 Space Group: P 21/n
 The lattice is centrosymmetric primitive monoclinic
 The Laue symmetry is 2/m
 The lattice point group is 2/m
 Multiplicity of a general site is 4
 The unique monoclinic axis is b
 The inversion center is located at 0,0,0
 
 The equivalent positions are:

 ( 1)     X,     Y,     Z 
 ( 2) 1/2-X, 1/2+Y, 1/2-Z 

 Atoms:
   name    type  refine?   x         y         z      frac site sym  mult I/A   Uiso     U11     U22     U33     U12     U13     U23
---------------------------------------------------------------------------------------------------------------------------------------
     O6    O-2          0.28000   0.24000  -0.03000   1.000      1    4    I 0.00000                                                
     W2    W+6          0.24700   0.03300   0.78100   1.000      1    4    I 0.00000                                                
     O2    O-2          0.00000   0.47500   0.22000   1.000      1    4    I 0.00000                                                
     O5    O-2          0.28000   0.04000   0.03000   1.000      1    4    I 0.00000                                                
     O4    O-2          0.21000   0.29000   0.73500   1.000      1    4    I 0.00000                                                
     O3    O-2          0.29000   0.29000   0.26500   1.000      1    4    I 0.00000                                                
     O1    O-2          0.00000   0.02500   0.22000   1.000      1    4    I 0.00000                                                
     W1    W+6          0.25200   0.02600   0.28500   1.000      1    4    I 0.00000                                                

 Unit cell: a = 7.30116 b = 7.53771 c = 7.69135 alpha = 90.000 beta = 89.241 gamma = 90.000 volume = 423.249 Refine? True

 Phase: SrWO4 in histogram: PWDR pattern_final.xye
=======================================================================================================================================
 Phase fraction  :      11.79 Refine? True
 Extinction coeff:     0.0000 Refine? False
 March-Dollase PO:     1.0000 Refine? False Axis: 0 0 1

 Size model    : isotropic equatorial:       1.000 Refine? False
	 LG mixing coeff.:       1.0000 Refine? False

 Mustrain model: isotropic equatorial:      1000.0 Refine? False
	 LG mixing coeff.:      1.0000 Refine? False

 Hydrostatic/elastic strain:
 names :         D11         D33
 values:           0           0
 refine:       False       False

 Phase: WO3 in histogram: PWDR pattern_final.xye
=======================================================================================================================================
 Phase fraction  :      1.182 Refine? True
 Extinction coeff:     0.0000 Refine? False
 March-Dollase PO:     1.0000 Refine? False Axis: 0 0 1

 Size model    : isotropic equatorial:       1.000 Refine? False
	 LG mixing coeff.:       1.0000 Refine? False

 Mustrain model: isotropic equatorial:      1000.0 Refine? False
	 LG mixing coeff.:      1.0000 Refine? False

 Hydrostatic/elastic strain:
 names :         D11         D22         D33         D13
 values:           0           0           0           0
 refine:       False       False       False       False

 Histogram: PWDR pattern_final.xye histogram Id: 0
=======================================================================================================================================
 Instrument type: Bragg-Brentano
 Histogram limits:    10.01 deg to    99.99 deg

 Sample Parameters:
 Goniometer omega = 0.00, chi = 0.00, phi = 0.00
 name  :         Scale         Shift  Transparency    SurfRoughA    SurfRoughB
 value :        1.0000     -569.4357        0.0000        0.0000        0.0000
 refine:         False          True         False         False         False

 Instrument Parameters:
 name  :     Azimuth I(L2)/I(L1)        Lam1        Lam2    Polariz.        SH/L           U           V           W
 value :    0.000000    0.500000    1.540598    1.544426    0.700000    0.002000    0.000000    0.000000   69.319122
 refine:                   False                               False       False       False       False        True

 name  :           X           Y           Z        Zero
 value :    2.646829    0.000000    0.000000    0.000000
 refine:        True       False       False       False

 Background function: chebyschev-1 Refine? True
 Coefficients:    698.917  -519.657   369.588  -214.011   124.714   -73.962    54.767   -37.127    31.998    -2.538     5.206
                   10.798    35.458     0.017     3.671    16.371   -11.233    13.866
 Fixed background file: ; mult: 1.000  Refine? False

 Refinement results:
---------------------------------------------------------------------------------------------------------------------------------------
 Number of function calls: 15 No. of observations: 8282 No. of parameters: 29 User rejected: 0 Sp. gp. extinct: 0
 Refinement time =    8.099s,    2.025s/cycle, for 4 cycles
 wR =   18.10%, chi**2 =       217220, GOF =   5.13
----------------------------------------------------------------------------------------------------------------------------------
Parameters generated by constraints

 name  :          0::A0
 value :        0.03404
 sig   :        0.00000 

 Phases:
 Result for phase: SrWO4
=======================================================================================================================================
 Reciprocal metric tensor: 
  names :            A11            A22            A33            A12            A13            A23
  values:    0.034037851    0.034037851    0.006988706    0.000000000    0.000000000    0.000000000
  esds  :    0.000004911                   0.000000805                                             
 New unit cell:
  names :           a           b           c       alpha        beta       gamma      Volume
  values:    5.420245    5.420245   11.961940     90.0000     90.0000     90.0000     351.431
  esds  :    0.000391                0.000689                                           0.057

 Atoms:
   name      x         y         z      frac   Uiso     U11     U22     U33     U12     U13     U23
---------------------------------------------------------------------------------------------------------------------------------------
     Sr     Sr:
 values:   0.00000   0.25000   0.62500   1.000 0.01000
 sig   :                                               
      W      W:
 values:   0.00000   0.25000   0.12500   1.000 0.01000
 sig   :                                               
      O      O:
 values:   0.24970   0.09250   0.04210   1.000 0.01000
 sig   :                                               

 Density: 6.3404 g/cm**3
 Result for phase: WO3
=======================================================================================================================================
 Reciprocal metric tensor: 
  names :            A11            A22            A33            A12            A13            A23
  values:    0.018761363    0.017599459    0.016906282    0.000000000   -0.000472093    0.000000000
  esds  :    0.000007899    0.000008748    0.000007730                   0.000017967               
 New unit cell:
  names :           a           b           c       alpha        beta       gamma      Volume
  values:    7.301397    7.537899    7.691554     90.0000     89.2406     90.0000     423.284
  esds  :    0.001575    0.001873    0.001795                  0.0289                   0.145

 Atoms:
   name      x         y         z      frac   Uiso     U11     U22     U33     U12     U13     U23
---------------------------------------------------------------------------------------------------------------------------------------
     O6    O-2:
 values:   0.28000   0.24000  -0.03000   1.000 0.00000
 sig   :                                               
     W2    W+6:
 values:   0.24700   0.03300   0.78100   1.000 0.00000
 sig   :                                               
     O2    O-2:
 values:   0.00000   0.47500   0.22000   1.000 0.00000
 sig   :                                               
     O5    O-2:
 values:   0.28000   0.04000   0.03000   1.000 0.00000
 sig   :                                               
     O4    O-2:
 values:   0.21000   0.29000   0.73500   1.000 0.00000
 sig   :                                               
     O3    O-2:
 values:   0.29000   0.29000   0.26500   1.000 0.00000
 sig   :                                               
     O1    O-2:
 values:   0.00000   0.02500   0.22000   1.000 0.00000
 sig   :                                               
     W1    W+6:
 values:   0.25200   0.02600   0.28500   1.000 0.00000
 sig   :                                               

 Density: 7.2763 g/cm**3

 Phase: SrWO4 in histogram: PWDR pattern_final.xye
=======================================================================================================================================
 Final refinement RF, RF^2 = 11.73%, 24.89% on 87 reflections
 Durbin-Watson statistic = 0.094
 Bragg intensity sum = 1.61e+06
 Phase fraction  :     11.819, sig   0.088732 Weight fraction  :  0.87832, sig    0.00275

 Phase: WO3 in histogram: PWDR pattern_final.xye
=======================================================================================================================================
 Final refinement RF, RF^2 = 24.53%, 47.55% on 438 reflections
 Durbin-Watson statistic = 0.094
 Bragg intensity sum = 2.93e+05
 Phase fraction  :     1.1846, sig   0.030526 Weight fraction  :  0.12168, sig    0.00275

 Histogram: PWDR pattern_final.xye histogram Id: 0
=======================================================================================================================================
 PWDR histogram weight factor = 1.000
 Final refinement wR = 18.10% on 8282 observations in this histogram
 Other residuals: R = 12.65%, R-bkg = 18.49%, wR-bkg = 18.10% wRmin = 3.54%
 Instrument type: Bragg-Brentano

 Resonant form factors:(ref: D.T. Cromer & D.A. Liberman (1981), Acta Cryst. A37, 267-268.)
 Element:       Sr        W        O      O-2      W+6
 f'     :   -0.355   -5.479    0.049    0.049   -5.479
 f"     :    1.820    5.575    0.032    0.032    5.575

 Sample Parameters:
 names :         Scale         Shift  Transparency    SurfRoughA    SurfRoughB
 values:        1.0000     -571.1002        0.0000        0.0000        0.0000
 sig   :                      2.2889                                          

 Instrument Parameters:
 names : I(L2)/I(L1)    Polariz.        SH/L           U           V           W           X           Y           Z
 value :    0.500000    0.700000    0.002000    0.000000    0.000000   67.845040    2.765705    0.000000    0.000000
 sig   :                                                                2.900336    0.365929                        

 Instrument Parameters:
 names :        Zero
 value :    0.000000
 sig   :            

 Background function: chebyschev-1
 value :      698.6    -519.6     369.8    -214.2     124.8    -73.92     54.68       -37     31.86    -2.569     5.361     10.65     35.28    0.1464     3.546     16.29    -11.23     13.66
 sig   :      2.727     4.707     4.518     4.366     4.178     4.069     3.947     3.905     3.771     3.704     3.578     3.537     3.351     3.287     3.021     2.954     2.486     2.404
 Background sums: empirical 4.68e+06, Debye 0, peaks 0, Total 4.68e+06

File: results/experimental-eval/divalent-tungstates-PG15/baseline-sol-high/attempts/case-014-r3/workspace/final.lst
********************************************************************************
   General Structure Analysis System-II Crystal Structure Refinement
              by Robert B. Von Dreele & Brian H. Toby
                Argonne National Laboratory(C), 2010
 This product includes software developed by the UChicago Argonne, LLC,
            as Operator of Argonne National Laboratory.
                          Please cite:
   B.H. Toby & R.B. Von Dreele, J. Appl. Cryst. 46, 544-549 (2013)
********************************************************************************
 Least squares controls:
 Refinement type: analytic Hessian
 Maximum number of cycles: 12
 Regularize hydrogens (if any): False
 Initial shift factor: 1.000

 Phases:

 Phase name: SrWO4
=======================================================================================================================================

 X-ray scattering factors:
   Symbol     fa                                      fb                                      fc
---------------------------------------------------------------------------------------------------
 Sr        17.56630   9.81840   5.42200   2.66940   1.55640  14.09880   0.16640 132.37600   2.50640
 W         29.08180  15.43000  14.43270   5.11982   1.72029   9.22590   0.32170  57.05600   9.88750
 O          3.04850   2.28680   1.54630   0.86700  13.27710   5.70110   0.32390  32.90890   0.25080

 Electron scattering factors:
   Symbol     fa                                                fb
---------------------------------------------------------------------------------------------------
 Sr         0.37230   1.45980   3.51240   4.46120   3.30310   0.14800   1.46430   9.23200  49.88070 148.09370
 W          0.36610   1.61910   3.24550   4.08560   3.20640   0.07610   0.75430   4.09520  18.28860  68.09670
 O          0.03650   0.17290   0.58050   0.88140   0.31210   0.06520   0.61840   2.94490   9.62980  28.21940

 Neutron scattering factors:
   Symbol   isotope       mass       b       resonant terms
---------------------------------------------------------------------------------------------------
 Sr      Nat. Abund.     87.620    0.702
 W       Nat. Abund.    183.850    0.475
 O       Nat. Abund.     15.999    0.580

 Space Group: I 41/a
 The lattice is centrosymmetric I-centered tetragonal
 The Laue symmetry is 4/m
 The lattice point group is 4/m
 Multiplicity of a general site is 16
 The inversion center is located at 0,0,0
 
 The equivalent positions are:

 (0,0,0; 1/2,1/2,1/2)+

 ( 1)     X,     Y,     Z 
 ( 2) 3/4-Y, 1/4+X, 1/4+Z 
 ( 3) 1/2-X,    -Y, 1/2+Z 
 ( 4) 3/4+Y, 3/4-X, 3/4+Z 

 Atoms:
   name    type  refine?   x         y         z      frac site sym  mult I/A   Uiso     U11     U22     U33     U12     U13     U23
---------------------------------------------------------------------------------------------------------------------------------------
     Sr     Sr          0.00000   0.25000   0.62500   1.000  -4(z)    4    I 0.01000                                                
      W      W          0.00000   0.25000   0.12500   1.000  -4(z)    4    I 0.01000                                                
      O      O          0.24970   0.09250   0.04210   1.000      1   16    I 0.01000                                                

 Unit cell: a = 5.42807 b = 5.42807 c = 11.98110 alpha = 90.000 beta = 90.000 gamma = 90.000 volume = 353.010 Refine? True

 Phase name: WO3_monoclinic
=======================================================================================================================================

 X-ray scattering factors:
   Symbol     fa                                      fb                                      fc
---------------------------------------------------------------------------------------------------
 O-2        3.76936   2.53342   1.91579   1.55094  15.07970   6.30430  40.34450   0.31291   0.22789
 W+6       29.49360  19.37630  13.05440   5.06412   1.42755   0.10462   5.93667  11.19720   1.01074

 Electron scattering factors:
   Symbol     fa                                                fb
---------------------------------------------------------------------------------------------------
 O          0.03650   0.17290   0.58050   0.88140   0.31210   0.06520   0.61840   2.94490   9.62980  28.21940
 W          0.36610   1.61910   3.24550   4.08560   3.20640   0.07610   0.75430   4.09520  18.28860  68.09670

 Neutron scattering factors:
   Symbol   isotope       mass       b       resonant terms
---------------------------------------------------------------------------------------------------
 O-2     Nat. Abund.     15.999    0.580
 W+6     Nat. Abund.    183.850    0.475

 Space Group: P 21/n
 The lattice is centrosymmetric primitive monoclinic
 The Laue symmetry is 2/m
 The lattice point group is 2/m
 Multiplicity of a general site is 4
 The unique monoclinic axis is b
 The inversion center is located at 0,0,0
 
 The equivalent positions are:

 ( 1)     X,     Y,     Z 
 ( 2) 1/2-X, 1/2+Y, 1/2-Z 

 Atoms:
   name    type  refine?   x         y         z      frac site sym  mult I/A   Uiso     U11     U22     U33     U12     U13     U23
---------------------------------------------------------------------------------------------------------------------------------------
     O6    O-2          0.28000   0.24000  -0.03000   1.000      1    4    I 0.00000                                                
     W2    W+6          0.24700   0.03300   0.78100   1.000      1    4    I 0.00000                                                
     O2    O-2          0.00000   0.47500   0.22000   1.000      1    4    I 0.00000                                                
     O5    O-2          0.28000   0.04000   0.03000   1.000      1    4    I 0.00000                                                
     O4    O-2          0.21000   0.29000   0.73500   1.000      1    4    I 0.00000                                                
     O3    O-2          0.29000   0.29000   0.26500   1.000      1    4    I 0.00000                                                
     O1    O-2          0.00000   0.02500   0.22000   1.000      1    4    I 0.00000                                                
     W1    W+6          0.25200   0.02600   0.28500   1.000      1    4    I 0.00000                                                

 Unit cell: a = 7.31431 b = 7.55433 c = 7.70658 alpha = 90.000 beta = 90.809 gamma = 90.000 volume = 425.782 Refine? True

 Phase name: SrWO4_fergusonite
=======================================================================================================================================

 X-ray scattering factors:
   Symbol     fa                                      fb                                      fc
---------------------------------------------------------------------------------------------------
 Sr        17.56630   9.81840   5.42200   2.66940   1.55640  14.09880   0.16640 132.37600   2.50640
 W         29.08180  15.43000  14.43270   5.11982   1.72029   9.22590   0.32170  57.05600   9.88750
 O          3.04850   2.28680   1.54630   0.86700  13.27710   5.70110   0.32390  32.90890   0.25080

 Electron scattering factors:
   Symbol     fa                                                fb
---------------------------------------------------------------------------------------------------
 Sr         0.37230   1.45980   3.51240   4.46120   3.30310   0.14800   1.46430   9.23200  49.88070 148.09370
 W          0.36610   1.61910   3.24550   4.08560   3.20640   0.07610   0.75430   4.09520  18.28860  68.09670
 O          0.03650   0.17290   0.58050   0.88140   0.31210   0.06520   0.61840   2.94490   9.62980  28.21940

 Neutron scattering factors:
   Symbol   isotope       mass       b       resonant terms
---------------------------------------------------------------------------------------------------
 Sr      Nat. Abund.     87.620    0.702
 W       Nat. Abund.    183.850    0.475
 O       Nat. Abund.     15.999    0.580

 Space Group: I 2/a
 The lattice is centrosymmetric I-centered monoclinic
 The Laue symmetry is 2/m
 The lattice point group is 2/m
 Multiplicity of a general site is 8
 The unique monoclinic axis is b
 The inversion center is located at 0,0,0
 
 The equivalent positions are:

 (0,0,0; 1/2,1/2,1/2)+

 ( 1)     X,     Y,     Z 
 ( 2) 1/2-X,     Y,    -Z 

 Atoms:
   name    type  refine?   x         y         z      frac site sym  mult I/A   Uiso     U11     U22     U33     U12     U13     U23
---------------------------------------------------------------------------------------------------------------------------------------
     Sr     Sr          0.25000   0.60270   0.00000   1.000   2(y)    4    I 0.01000                                                
      W      W          0.25000   0.12430   0.00000   1.000   2(y)    4    I 0.01000                                                
     O1      O          0.93090   0.95980   0.26190   1.000      1    8    I 0.01000                                                
     O2      O          0.49030   0.22780   0.87790   1.000      1    8    I 0.01000                                                

 Unit cell: a = 5.15166 b = 11.12561 c = 5.11446 alpha = 90.000 beta = 90.267 gamma = 90.000 volume = 293.134 Refine? True

 Phase: SrWO4 in histogram: PWDR pattern.csv
=======================================================================================================================================
 Phase fraction  :      13.06 Refine? True
 Extinction coeff:     0.0000 Refine? False
 March-Dollase PO:     1.0000 Refine? False Axis: 0 0 1

 Size model    : isotropic equatorial:       1.000 Refine? False
	 LG mixing coeff.:       1.0000 Refine? False

 Mustrain model: isotropic equatorial:      1000.0 Refine? False
	 LG mixing coeff.:      1.0000 Refine? False

 Hydrostatic/elastic strain:
 names :         D11         D33
 values:           0           0
 refine:       False       False

 Phase: WO3_monoclinic in histogram: PWDR pattern.csv
=======================================================================================================================================
 Phase fraction  :      1.358 Refine? True
 Extinction coeff:     0.0000 Refine? False
 March-Dollase PO:     1.0000 Refine? False Axis: 0 0 1

 Size model    : isotropic equatorial:       1.000 Refine? False
	 LG mixing coeff.:       1.0000 Refine? False

 Mustrain model: isotropic equatorial:      1000.0 Refine? False
	 LG mixing coeff.:      1.0000 Refine? False

 Hydrostatic/elastic strain:
 names :         D11         D22         D33         D13
 values:           0           0           0           0
 refine:       False       False       False       False

 Phase: SrWO4_fergusonite in histogram: PWDR pattern.csv
=======================================================================================================================================
 Phase fraction  :      2.008 Refine? True
 Extinction coeff:     0.0000 Refine? False
 March-Dollase PO:     1.0000 Refine? False Axis: 0 0 1

 Size model    : isotropic equatorial:       1.000 Refine? False
	 LG mixing coeff.:       1.0000 Refine? False

 Mustrain model: isotropic equatorial:      1000.0 Refine? False
	 LG mixing coeff.:      1.0000 Refine? False

 Hydrostatic/elastic strain:
 names :         D11         D22         D33         D13
 values:           0           0           0           0
 refine:       False       False       False       False

 Histogram: PWDR pattern.csv histogram Id: 0
=======================================================================================================================================
 Instrument type: Bragg-Brentano
 Histogram limits:    10.05 deg to    99.95 deg

 Sample Parameters:
 Goniometer omega = 0.00, chi = 0.00, phi = 0.00
 name  :         Scale         Shift  Transparency    SurfRoughA    SurfRoughB
 value :        1.0000        0.0000        0.0000        0.0000        0.0000
 refine:         False         False         False         False         False

 Instrument Parameters:
 name  :     Azimuth I(L2)/I(L1)        Lam1        Lam2    Polariz.        SH/L           U           V           W
 value :    0.000000    0.500000    1.540598    1.544426    0.500000    0.093882   17.787587  -42.569134   57.388963
 refine:                   False                               False        True        True        True        True

 name  :           X           Y           Z        Zero
 value :    0.000000    0.000000    0.000000    0.431980
 refine:       False       False       False        True

 Background function: chebyschev-1 Refine? True
 Coefficients:    683.950  -515.340   365.725  -239.205   121.006   -85.345    44.295   -42.677    21.874   -20.295
 Fixed background file: ; mult: 1.000  Refine? False

 Refinement results:
---------------------------------------------------------------------------------------------------------------------------------------
 Number of function calls: 3 No. of observations: 8274 No. of parameters: 28 User rejected: 0 Sp. gp. extinct: 0
 Refinement time =    3.851s,    3.851s/cycle, for 1 cycles
 wR =   15.69%, chi**2 =       162848, GOF =   4.44
----------------------------------------------------------------------------------------------------------------------------------
Parameters generated by constraints

 name  :          0::A0
 value :        0.03394
 sig   :        0.00000 

 Phases:
 Result for phase: SrWO4
=======================================================================================================================================
 Reciprocal metric tensor: 
  names :            A11            A22            A33            A12            A13            A23
  values:    0.033939881    0.033939881    0.006966366    0.000000000    0.000000000    0.000000000
  esds  :    0.000003545                   0.000000596                                             
 New unit cell:
  names :           a           b           c       alpha        beta       gamma      Volume
  values:    5.428063    5.428063   11.981105     90.0000     90.0000     90.0000     353.010
  esds  :    0.000284                0.000513                                           0.042

 Atoms:
   name      x         y         z      frac   Uiso     U11     U22     U33     U12     U13     U23
---------------------------------------------------------------------------------------------------------------------------------------
     Sr     Sr:
 values:   0.00000   0.25000   0.62500   1.000 0.01000
 sig   :                                               
      W      W:
 values:   0.00000   0.25000   0.12500   1.000 0.01000
 sig   :                                               
      O      O:
 values:   0.24970   0.09250   0.04210   1.000 0.01000
 sig   :                                               

 Density: 6.3121 g/cm**3
 Result for phase: WO3_monoclinic
=======================================================================================================================================
 Reciprocal metric tensor: 
  names :            A11            A22            A33            A12            A13            A23
  values:    0.018695598    0.017522962    0.016840801    0.000000000    0.000501170    0.000000000
  esds  :    0.000006128    0.000006749    0.000005941                   0.000012278               
 New unit cell:
  names :           a           b           c       alpha        beta       gamma      Volume
  values:    7.314315    7.554335    7.706584     90.0000     90.8092     90.0000     425.783
  esds  :    0.001222    0.001455    0.001387                  0.0198                   0.107

 Atoms:
   name      x         y         z      frac   Uiso     U11     U22     U33     U12     U13     U23
---------------------------------------------------------------------------------------------------------------------------------------
     O6    O-2:
 values:   0.28000   0.24000  -0.03000   1.000 0.00000
 sig   :                                               
     W2    W+6:
 values:   0.24700   0.03300   0.78100   1.000 0.00000
 sig   :                                               
     O2    O-2:
 values:   0.00000   0.47500   0.22000   1.000 0.00000
 sig   :                                               
     O5    O-2:
 values:   0.28000   0.04000   0.03000   1.000 0.00000
 sig   :                                               
     O4    O-2:
 values:   0.21000   0.29000   0.73500   1.000 0.00000
 sig   :                                               
     O3    O-2:
 values:   0.29000   0.29000   0.26500   1.000 0.00000
 sig   :                                               
     O1    O-2:
 values:   0.00000   0.02500   0.22000   1.000 0.00000
 sig   :                                               
     W1    W+6:
 values:   0.25200   0.02600   0.28500   1.000 0.00000
 sig   :                                               

 Density: 7.2336 g/cm**3
 Result for phase: SrWO4_fergusonite
=======================================================================================================================================
 Reciprocal metric tensor: 
  names :            A11            A22            A33            A12            A13            A23
  values:    0.037680136    0.008078948    0.038230373    0.000000000    0.000353882    0.000000000
  esds  :    0.000014633    0.000004079    0.000014360                   0.000023581               
 New unit cell:
  names :           a           b           c       alpha        beta       gamma      Volume
  values:    5.151675   11.125579    5.114468     90.0000     90.2671     90.0000     293.134
  esds  :    0.001010    0.002808    0.000964                  0.0178                   0.071

 Atoms:
   name      x         y         z      frac   Uiso     U11     U22     U33     U12     U13     U23
---------------------------------------------------------------------------------------------------------------------------------------
     Sr     Sr:
 values:   0.25000   0.60270   0.00000   1.000 0.01000
 sig   :                                               
      W      W:
 values:   0.25000   0.12430   0.00000   1.000 0.01000
 sig   :                                               
     O1      O:
 values:   0.93090   0.95980   0.26190   1.000 0.01000
 sig   :                                               
     O2      O:
 values:   0.49030   0.22780   0.87790   1.000 0.01000
 sig   :                                               

 Density: 7.6014 g/cm**3

 Phase: SrWO4 in histogram: PWDR pattern.csv
=======================================================================================================================================
 Final refinement RF, RF^2 = 14.58%, 25.35% on 87 reflections
 Durbin-Watson statistic = 0.118
 Bragg intensity sum = 1.53e+06
 Phase fraction  :     13.056, sig   0.060582 Weight fraction  :  0.77068, sig    0.00262

 Phase: WO3_monoclinic in histogram: PWDR pattern.csv
=======================================================================================================================================
 Final refinement RF, RF^2 = 26.56%, 38.60% on 436 reflections
 Durbin-Watson statistic = 0.118
 Bragg intensity sum = 2.87e+05
 Phase fraction  :     1.3583, sig   0.027952 Weight fraction  :  0.11082, sig    0.00207

 Phase: SrWO4_fergusonite in histogram: PWDR pattern.csv
=======================================================================================================================================
 Final refinement RF, RF^2 = 33.39%, 55.92% on 151 reflections
 Durbin-Watson statistic = 0.118
 Bragg intensity sum = 2.3e+05
 Phase fraction  :     2.0074, sig   0.037773 Weight fraction  :  0.11849, sig    0.00201

 Histogram: PWDR pattern.csv histogram Id: 0
=======================================================================================================================================
 PWDR histogram weight factor = 1.000
 Final refinement wR = 15.69% on 8274 observations in this histogram
 Other residuals: R = 11.79%, R-bkg = 15.96%, wR-bkg = 15.69% wRmin = 3.54%
 Instrument type: Bragg-Brentano

 Resonant form factors:(ref: D.T. Cromer & D.A. Liberman (1981), Acta Cryst. A37, 267-268.)
 Element:       Sr        W        O      O-2      W+6
 f'     :   -0.355   -5.479    0.049    0.049   -5.479
 f"     :    1.820    5.575    0.032    0.032    5.575

 Instrument Parameters:
 names : I(L2)/I(L1)    Polariz.        SH/L           U           V           W           X           Y           Z
 value :    0.500000    0.500000    0.093914   17.362768  -41.985084   57.210759    0.000000    0.000000    0.000000
 sig   :                            0.000629   17.288918   19.996711    4.787166                                    

 Instrument Parameters:
 names :        Zero
 value :    0.432010
 sig   :    0.001236

 Background function: chebyschev-1
 value :      683.9    -515.3     365.7    -239.2       121    -85.35     44.29    -42.67     21.87    -20.29
 sig   :       2.07     3.647     3.346     3.246     3.022     2.945     2.717     2.645      2.19     2.043
 Background sums: empirical 4.57e+06, Debye 0, peaks 0, Total 4.57e+06
