Repository: sache07/verifiable-pxrd

# divalent-tungstates-PG15 results

The full expanded-manuscript release is indexed in [RELEASE.md](RELEASE.md): five
main conditions, phase-recovery follow-ups, Sol-high/Opus comparisons, and historical
development records. See the [reproduction guide](../../../docs/MULTIPHASE.md) for
all-condition analyses and independent replay.

The original baseline-versus-evolved comparison below contains two 45-attempt
panels on the 15 measured scans in [`pxrd-bench/divalent-tungstates-PG15`](../../../pxrd-bench/divalent-tungstates-PG15/README.md), with three independent attempts per scan:
- **`baseline/`:** GPT-5.6 Sol at Max reasoning effort, using the plain P0 prompt.

File: results/experimental-eval/divalent-tungstates-PG15/baseline-sol-high/attempts/case-015-r2/workspace/final.lst
********************************************************************************
   General Structure Analysis System-II Crystal Structure Refinement
              by Robert B. Von Dreele & Brian H. Toby
                Argonne National Laboratory(C), 2010
 This product includes software developed by the UChicago Argonne, LLC,
            as Operator of Argonne National Laboratory.
                          Please cite:
   B.H. Toby & R.B. Von Dreele, J. Appl. Cryst. 46, 544-549 (2013)
********************************************************************************
 Least squares controls:
 Refinement type: analytic Hessian
 Maximum number of cycles: 12
 Regularize hydrogens (if any): False
 Initial shift factor: 1.000

 Phases:

 Phase name: ZnWO4
=======================================================================================================================================

 X-ray scattering factors:
   Symbol     fa                                      fb                                      fc
---------------------------------------------------------------------------------------------------
 W         29.08180  15.43000  14.43270   5.11982   1.72029   9.22590   0.32170  57.05600   9.88750
 Zn        14.07430   7.03180   5.16520   2.41000   3.26550   0.23330  10.31630  58.70970   1.30410
 O          3.04850   2.28680   1.54630   0.86700  13.27710   5.70110   0.32390  32.90890   0.25080

 Electron scattering factors:
   Symbol     fa                                                fb
---------------------------------------------------------------------------------------------------
 W          0.36610   1.61910   3.24550   4.08560   3.20640   0.07610   0.75430   4.09520  18.28860  68.09670
 Zn         0.17800   0.80960   1.67440   1.94990   1.44950   0.08760   0.86500   3.86120  18.87260  64.70160
 O          0.03650   0.17290   0.58050   0.88140   0.31210   0.06520   0.61840   2.94490   9.62980  28.21940

 Neutron scattering factors:
   Symbol   isotope       mass       b       resonant terms
---------------------------------------------------------------------------------------------------
 W       Nat. Abund.    183.850    0.475
 Zn      Nat. Abund.     65.380    0.568
 O       Nat. Abund.     15.999    0.580

 Space Group: P 2/c
 The lattice is centrosymmetric primitive monoclinic
 The Laue symmetry is 2/m
 The lattice point group is 2/m
 Multiplicity of a general site is 4
 The unique monoclinic axis is b
 The inversion center is located at 0,0,0
 
 The equivalent positions are:

 ( 1)     X,     Y,     Z 
 ( 2)    -X,     Y, 1/2-Z 

 Atoms:
   name    type  refine?   x         y         z      frac site sym  mult I/A   Uiso     U11     U22     U33     U12     U13     U23
---------------------------------------------------------------------------------------------------------------------------------------
     W1      W      X   0.00000   0.18248   0.25000   1.000   2(y)    2    I 0.00460                                                
    Zn1     Zn      X   0.50000   0.68435   0.25000   1.000   2(y)    2    I 0.00780                                                
     O1      O          0.21690   0.10510  -0.06370   1.000      1    4    I 0.00740                                                
     O2      O          0.25650   0.37770   0.39960   1.000      1    4    I 0.00740                                                

 Unit cell: a = 4.69198 b = 5.72019 c = 4.92808 alpha = 90.000 beta = 90.624 gamma = 90.000 volume = 132.257 Refine? True

 Phase name: WO3
=======================================================================================================================================

 X-ray scattering factors:
   Symbol     fa                                      fb                                      fc
---------------------------------------------------------------------------------------------------
 W         29.08180  15.43000  14.43270   5.11982   1.72029   9.22590   0.32170  57.05600   9.88750
 O          3.04850   2.28680   1.54630   0.86700  13.27710   5.70110   0.32390  32.90890   0.25080

 Electron scattering factors:
   Symbol     fa                                                fb
---------------------------------------------------------------------------------------------------
 W          0.36610   1.61910   3.24550   4.08560   3.20640   0.07610   0.75430   4.09520  18.28860  68.09670
 O          0.03650   0.17290   0.58050   0.88140   0.31210   0.06520   0.61840   2.94490   9.62980  28.21940

 Neutron scattering factors:
   Symbol   isotope       mass       b       resonant terms
---------------------------------------------------------------------------------------------------
 W       Nat. Abund.    183.850    0.475
 O       Nat. Abund.     15.999    0.580

 Space Group: P 21/n
 The lattice is centrosymmetric primitive monoclinic
 The Laue symmetry is 2/m
 The lattice point group is 2/m
 Multiplicity of a general site is 4
 The unique monoclinic axis is b
 The inversion center is located at 0,0,0
 
 The equivalent positions are:

 ( 1)     X,     Y,     Z 
 ( 2) 1/2-X, 1/2+Y, 1/2-Z 

 Atoms:
   name    type  refine?   x         y         z      frac site sym  mult I/A   Uiso     U11     U22     U33     U12     U13     U23
---------------------------------------------------------------------------------------------------------------------------------------
     W1      W      X   0.26366   0.02769   0.28340   1.000      1    4    I 0.00500                                                
     W2      W      X   0.22972   0.03890   0.78249   1.000      1    4    I 0.00500                                                
     O1      O          0.00000   0.02500   0.22000   1.000      1    4    I 0.00800                                                
     O2      O          0.00000   0.47500   0.22000   1.000      1    4    I 0.00800                                                
     O3      O          0.29000   0.29000   0.26500   1.000      1    4    I 0.00800                                                
     O4      O          0.21000   0.29000   0.73500   1.000      1    4    I 0.00800                                                
     O5      O          0.28000   0.04000   0.03000   1.000      1    4    I 0.00800                                                
     O6      O          0.28000   0.24000  -0.03000   1.000      1    4    I 0.00800                                                

 Unit cell: a = 7.30401 b = 7.54097 c = 7.69285 alpha = 90.000 beta = 90.790 gamma = 90.000 volume = 423.677 Refine? True

 Phase name: ZnO
=======================================================================================================================================

 X-ray scattering factors:
   Symbol     fa                                      fb                                      fc
---------------------------------------------------------------------------------------------------
 Zn        14.07430   7.03180   5.16520   2.41000   3.26550   0.23330  10.31630  58.70970   1.30410
 O          3.04850   2.28680   1.54630   0.86700  13.27710   5.70110   0.32390  32.90890   0.25080

 Electron scattering factors:
   Symbol     fa                                                fb
---------------------------------------------------------------------------------------------------
 Zn         0.17800   0.80960   1.67440   1.94990   1.44950   0.08760   0.86500   3.86120  18.87260  64.70160
 O          0.03650   0.17290   0.58050   0.88140   0.31210   0.06520   0.61840   2.94490   9.62980  28.21940

 Neutron scattering factors:
   Symbol   isotope       mass       b       resonant terms
---------------------------------------------------------------------------------------------------
 Zn      Nat. Abund.     65.380    0.568
 O       Nat. Abund.     15.999    0.580

 Space Group: P 63 m c
 The lattice is noncentrosymmetric primitive hexagonal
 The Laue symmetry is 6/mmm
 The lattice point group is 6mm
 Multiplicity of a general site is 12
 The location of the origin is arbitrary in z
 
 The equivalent positions are:

 ( 1)     X,     Y,     Z 
 ( 2)   X-Y,     X, 1/2+Z 
 ( 3)    -Y,   X-Y,     Z 
 ( 4)    -X,    -Y, 1/2+Z 
 ( 5)   Y-X,    -X,     Z 
 ( 6)     Y,   Y-X, 1/2+Z 
 ( 7)   Y-X,     Y,     Z 
 ( 8)    -X,   Y-X, 1/2+Z 
 ( 9)    -Y,    -X,     Z 
 (10)   X-Y,    -Y, 1/2+Z 
 (11)     X,   X-Y,     Z 
 (12)     Y,     X, 1/2+Z 

 Atoms:
   name    type  refine?   x         y         z      frac site sym  mult I/A   Uiso     U11     U22     U33     U12     U13     U23
---------------------------------------------------------------------------------------------------------------------------------------
    Zn1     Zn          0.33333   0.66667   0.00000   1.0003m(100)    2    I 0.01000                                                
     O1      O          0.33333   0.66667   0.38210   1.0003m(100)    2    I 0.01000                                                

 Unit cell: a = 3.25006 b = 3.25006 c = 5.20829 alpha = 90.000 beta = 90.000 gamma = 120.000 volume = 47.644 Refine? True

 Phase: ZnWO4 in histogram: PWDR pattern.xye
=======================================================================================================================================
 Phase fraction  :          1 Refine? False
 Extinction coeff:     0.0000 Refine? False
 March-Dollase PO:     1.0000 Refine? False Axis: 0 0 1

 Size model    : isotropic equatorial:       1.000 Refine? False
	 LG mixing coeff.:       1.0000 Refine? False

 Mustrain model: isotropic equatorial:      1000.0 Refine? False
	 LG mixing coeff.:      1.0000 Refine? False

 Hydrostatic/elastic strain:
 names :         D11         D22         D33         D13
 values:           0           0           0           0
 refine:       False       False       False       False

 Phase: WO3 in histogram: PWDR pattern.xye
=======================================================================================================================================
 Phase fraction  :    0.07272 Refine? True
 Extinction coeff:     0.0000 Refine? False
 March-Dollase PO:     1.0000 Refine? False Axis: 0 0 1

 Size model    : isotropic equatorial:       1.000 Refine? False
	 LG mixing coeff.:       1.0000 Refine? False

 Mustrain model: isotropic equatorial:      1000.0 Refine? False
	 LG mixing coeff.:      1.0000 Refine? False

 Hydrostatic/elastic strain:
 names :         D11         D22         D33         D13
 values:           0           0           0           0
 refine:       False       False       False       False

 Phase: ZnO in histogram: PWDR pattern.xye
=======================================================================================================================================
 Phase fraction  :     0.3651 Refine? True
 Extinction coeff:     0.0000 Refine? False
 March-Dollase PO:     1.0000 Refine? False Axis: 0 0 1

 Size model    : isotropic equatorial:       1.000 Refine? False
	 LG mixing coeff.:       1.0000 Refine? False

 Mustrain model: isotropic equatorial:      1000.0 Refine? False
	 LG mixing coeff.:      1.0000 Refine? False

 Hydrostatic/elastic strain:
 names :         D11         D33
 values:           0           0
 refine:       False       False

 Histogram: PWDR pattern.xye histogram Id: 0
=======================================================================================================================================
 Instrument type: Bragg-Brentano
 Histogram limits:     9.90 deg to   100.09 deg

 Sample Parameters:
 Goniometer omega = 0.00, chi = 0.00, phi = 0.00
 name  :         Scale         Shift  Transparency    SurfRoughA    SurfRoughB
 value :       28.9736        0.0000        0.0000        0.0000        0.0000
 refine:          True         False         False         False         False

 Instrument Parameters:
 name  :     Azimuth I(L2)/I(L1)        Lam1        Lam2    Polariz.        SH/L           U           V           W
 value :    0.000000    0.500000    1.540598    1.544426    0.500000    0.002000  322.581359 -597.345269  340.364506
 refine:                   False                               False       False        True        True        True

 name  :           X           Y           Z        Zero
 value :   -7.067531    0.000000    0.000000    0.105386
 refine:        True       False       False        True

 Background function: chebyschev-1 Refine? True
 Coefficients:    626.558  -612.473   498.896  -280.345   170.717   -72.349    52.860   -26.538    37.194     7.242     9.167
                    1.993
 Fixed background file: ; mult: 1.000  Refine? False

 Refinement results:
---------------------------------------------------------------------------------------------------------------------------------------
 Number of function calls: 5 No. of observations: 8301 No. of parameters: 38 User rejected: 0 Sp. gp. extinct: 0
 Refinement time =    9.127s,    9.127s/cycle, for 1 cycles
 wR =   11.70%, chi**2 =      79083.3, GOF =   3.09
----------------------------------------------------------------------------------------------------------------------------------
Parameters generated by constraints

 name  :          2::A0
 value :        0.12622
 sig   :        0.00005 

 Phases:
 Result for phase: ZnWO4
=======================================================================================================================================
 Reciprocal metric tensor: 
  names :            A11            A22            A33            A12            A13            A23
  values:    0.045430432    0.030561385    0.041181186    0.000000000    0.000942406    0.000000000
  esds  :    0.000003553    0.000002164    0.000003077                   0.000003904               
 New unit cell:
  names :           a           b           c       alpha        beta       gamma      Volume
  values:    4.691939    5.720230    4.928064     90.0000     90.6242     90.0000     132.256
  esds  :    0.000186    0.000203    0.000187                  0.0026                   0.010

 Atoms:
   name      x         y         z      frac   Uiso     U11     U22     U33     U12     U13     U23
---------------------------------------------------------------------------------------------------------------------------------------
     W1      W:
 values:   0.00000   0.18244   0.25000   1.000 0.00460
 sig   :             0.00031                           
    Zn1     Zn:
 values:   0.50000   0.68409   0.25000   1.000 0.00780
 sig   :             0.00077                           
     O1      O:
 values:   0.21690   0.10510  -0.06370   1.000 0.00740
 sig   :                                               
     O2      O:
 values:   0.25650   0.37770   0.39960   1.000 0.00740
 sig   :                                               

 Density: 7.8654 g/cm**3
 Result for phase: WO3
=======================================================================================================================================
 Reciprocal metric tensor: 
  names :            A11            A22            A33            A12            A13            A23
  values:    0.018747816    0.017585294    0.016901845    0.000000000    0.000491798    0.000000000
  esds  :    0.000004205    0.000003755    0.000003555                   0.000006835               
 New unit cell:
  names :           a           b           c       alpha        beta       gamma      Volume
  values:    7.304090    7.540935    7.692622     90.0000     90.7915     90.0000     423.667
  esds  :    0.000827    0.000805    0.000823                  0.0110                   0.071

 Atoms:
   name      x         y         z      frac   Uiso     U11     U22     U33     U12     U13     U23
---------------------------------------------------------------------------------------------------------------------------------------
     W1      W:
 values:   0.26392   0.03680   0.28588   1.000 0.00500
 sig   :   0.00131   0.00234   0.00165                 
     W2      W:
 values:   0.22945   0.03013   0.78024   1.000 0.00500
 sig   :   0.00136   0.00225   0.00165                 
     O1      O:
 values:   0.00000   0.02500   0.22000   1.000 0.00800
 sig   :                                               
     O2      O:
 values:   0.00000   0.47500   0.22000   1.000 0.00800
 sig   :                                               
     O3      O:
 values:   0.29000   0.29000   0.26500   1.000 0.00800
 sig   :                                               
     O4      O:
 values:   0.21000   0.29000   0.73500   1.000 0.00800
 sig   :                                               
     O5      O:
 values:   0.28000   0.04000   0.03000   1.000 0.00800
 sig   :                                               
     O6      O:
 values:   0.28000   0.24000  -0.03000   1.000 0.00800
 sig   :                                               

 Density: 7.2697 g/cm**3
 Result for phase: ZnO
=======================================================================================================================================
 Reciprocal metric tensor: 
  names :            A11            A22            A33            A12            A13            A23
  values:    0.126224248    0.126224248    0.036865620    0.126224248    0.000000000    0.000000000
  esds  :    0.000048162                   0.000018796                                             
 New unit cell:
  names :           a           b           c       alpha        beta       gamma      Volume
  values:    3.250109    3.250109    5.208219     90.0000     90.0000    120.0000      47.645
  esds  :    0.001033                0.001328                                           0.017

 Atoms:
   name      x         y         z      frac   Uiso     U11     U22     U33     U12     U13     U23
---------------------------------------------------------------------------------------------------------------------------------------
    Zn1     Zn:
 values:   0.33333   0.66667   0.00000   1.000 0.01000
 sig   :                                               
     O1      O:
 values:   0.33333   0.66667   0.38210   1.000 0.01000
 sig   :                                               

 Density: 5.6725 g/cm**3

 Phase: ZnWO4 in histogram: PWDR pattern.xye
=======================================================================================================================================
 Final refinement RF, RF^2 = 11.22%, 22.47% on 142 reflections
 Durbin-Watson statistic = 0.235
 Bragg intensity sum = 1.66e+06
 Phase fraction  :          1, sig          0 Weight fraction  :  0.76424, sig    0.00248

 Phase: WO3 in histogram: PWDR pattern.xye
=======================================================================================================================================
 Final refinement RF, RF^2 = 20.54%, 23.79% on 438 reflections
 Durbin-Watson statistic = 0.235
 Bragg intensity sum = 4.34e+05
 Phase fraction  :   0.072154, sig 0.00089169 Weight fraction  :  0.16327, sig    0.00168

 Phase: ZnO in histogram: PWDR pattern.xye
=======================================================================================================================================
 Final refinement RF, RF^2 = 10.96%, 18.30% on 16 reflections
 Durbin-Watson statistic = 0.235
 Bragg intensity sum = 6.41e+04
 Phase fraction  :    0.36508, sig    0.01154 Weight fraction  :  0.07249, sig    0.00211

 Histogram: PWDR pattern.xye histogram Id: 0
=======================================================================================================================================
 PWDR histogram weight factor = 1.000
 Final refinement wR = 11.70% on 8301 observations in this histogram
 Other residuals: R = 9.07%, R-bkg = 11.77%, wR-bkg = 11.70% wRmin = 3.79%
 Instrument type: Bragg-Brentano

 Resonant form factors:(ref: D.T. Cromer & D.A. Liberman (1981), Acta Cryst. A37, 267-268.)
 Element:        W       Zn        O
 f'     :   -5.479   -1.550    0.049
 f"     :    5.575    0.678    0.032

 Sample Parameters:
 names :         Scale         Shift  Transparency    SurfRoughA    SurfRoughB
 values:       28.9822        0.0000        0.0000        0.0000        0.0000
 sig   :        0.1516                                                        

 Instrument Parameters:
 names : I(L2)/I(L1)    Polariz.        SH/L           U           V           W           X           Y           Z
 value :    0.500000    0.500000    0.002000  324.236257 -600.021806  340.922990   -7.516876    0.000000    0.000000
 sig   :                                       18.914759   24.268143    7.874961    0.364167                        

 Instrument Parameters:
 names :        Zero
 value :    0.105094
 sig   :    0.001302

 Background function: chebyschev-1
 value :      627.5    -613.4     499.9    -280.9     171.5    -72.57     53.42    -27.08     37.79     6.789     9.098     1.961
 sig   :      1.681     2.787     2.649     2.577     2.354     2.284     2.114      2.09      1.87     1.829      1.45     1.335
 Background sums: empirical 3.71e+06, Debye 0, peaks 0, Total 3.71e+06

File: results/experimental-eval/divalent-tungstates-PG15/baseline/attempts/case-001-r1/workspace/final.lst
********************************************************************************
   General Structure Analysis System-II Crystal Structure Refinement
              by Robert B. Von Dreele & Brian H. Toby
                Argonne National Laboratory(C), 2010
 This product includes software developed by the UChicago Argonne, LLC,
            as Operator of Argonne National Laboratory.
                          Please cite:
   B.H. Toby & R.B. Von Dreele, J. Appl. Cryst. 46, 544-549 (2013)
********************************************************************************
 Least squares controls:
 Refinement type: analytic Hessian
 Maximum number of cycles: 20
 Regularize hydrogens (if any): False
 Initial shift factor: 1.000

 Phases:

 Phase name: WO3
=======================================================================================================================================

 X-ray scattering factors:
   Symbol     fa                                      fb                                      fc
---------------------------------------------------------------------------------------------------
 O-2        3.76936   2.53342   1.91579   1.55094  15.07970   6.30430  40.34450   0.31291   0.22789
 W+6       29.49360  19.37630  13.05440   5.06412   1.42755   0.10462   5.93667  11.19720   1.01074

 Electron scattering factors:
   Symbol     fa                                                fb
---------------------------------------------------------------------------------------------------
 O          0.03650   0.17290   0.58050   0.88140   0.31210   0.06520   0.61840   2.94490   9.62980  28.21940
 W          0.36610   1.61910   3.24550   4.08560   3.20640   0.07610   0.75430   4.09520  18.28860  68.09670

 Neutron scattering factors:
   Symbol   isotope       mass       b       resonant terms
---------------------------------------------------------------------------------------------------
 O-2     Nat. Abund.     15.999    0.580
 W+6     Nat. Abund.    183.850    0.475

 Space Group: P -1
 The lattice is centrosymmetric primitive triclinic
 The Laue symmetry is -1
 The lattice point group is -1
 Multiplicity of a general site is 2
 The inversion center is located at 0,0,0
 
 The equivalent positions are:

 ( 1)     X,     Y,     Z 

 Atoms:
   name    type  refine?   x         y         z      frac site sym  mult I/A   Uiso     U11     U22     U33     U12     U13     U23
---------------------------------------------------------------------------------------------------------------------------------------
    O10    O-2          0.29710   0.54460   0.49820   1.000      1    2    I 0.00000                                                
     W3    W+6          0.24380   0.03130   0.78170   1.000      1    2    I 0.00000                                                
     O6    O-2          0.22040   0.76300   0.22320   1.000      1    2    I 0.00000                                                
     O8    O-2          0.28400   0.75830   0.76790   1.000      1    2    I 0.00000                                                
     O9    O-2          0.29430   0.04220   0.99980   1.000      1    2    I 0.00000                                                
     O5    O-2          0.28510   0.25740   0.28700   1.000      1    2    I 0.00000                                                
     W1    W+6          0.25660   0.02590   0.28500   1.000      1    2    I 0.00000                                                
     O4    O-2          0.49720   0.96380   0.28780   1.000      1    2    I 0.00000                                                
     O3    O-2          0.00760   0.46600   0.28840   1.000      1    2    I 0.00000                                                
     W2    W+6          0.25020   0.52800   0.21580   1.000      1    2    I 0.00000                                                
     W4    W+6          0.24990   0.53380   0.71900   1.000      1    2    I 0.00000                                                
    O11    O-2          0.20960   0.48200   0.99280   1.000      1    2    I 0.00000                                                
    O12    O-2          0.20880   0.98300   0.50510   1.000      1    2    I 0.00000                                                
     O2    O-2          0.50380   0.53610   0.21810   1.000      1    2    I 0.00000                                                
     O1    O-2          0.00070   0.03860   0.21000   1.000      1    2    I 0.00000                                                
     O7    O-2          0.21860   0.26270   0.72580   1.000      1    2    I 0.00000                                                

 Unit cell: a = 7.31163 b = 7.54164 c = 7.69795 alpha = 89.846 beta = 90.756 gamma = 90.033 volume = 424.439 Refine? True

 Phase name: BaCO3
=======================================================================================================================================

 X-ray scattering factors:
   Symbol     fa                                      fb                                      fc
---------------------------------------------------------------------------------------------------
 Ba        20.33610  19.29700  10.88800   2.69590   3.21600   0.27560  20.20730 167.20200   2.77310
 C          2.31000   1.02000   1.58860   0.86500  20.84390  10.20750   0.56870  51.65120   0.21560
 O          3.04850   2.28680   1.54630   0.86700  13.27710   5.70110   0.32390  32.90890   0.25080

 Electron scattering factors:
   Symbol     fa                                                fb
---------------------------------------------------------------------------------------------------
 Ba         0.52290   2.28740   4.72430   5.08070   5.63890   0.14340   1.60190   9.45110  42.76850 148.49690
 C          0.04890   0.20910   0.75370   1.14200   0.35550   0.11400   1.08250   5.42810  17.88110  51.13410
 O          0.03650   0.17290   0.58050   0.88140   0.31210   0.06520   0.61840   2.94490   9.62980  28.21940

 Neutron scattering factors:
   Symbol   isotope       mass       b       resonant terms
---------------------------------------------------------------------------------------------------
 Ba      Nat. Abund.    137.330    0.507
 C       Nat. Abund.     12.011    0.665
 O       Nat. Abund.     15.999    0.580

 Space Group: P m c n
 The lattice is centrosymmetric primitive orthorhombic
 The Laue symmetry is mmm
 The lattice point group is mmm
 Multiplicity of a general site is 8
 The inversion center is located at 0,0,0
 
 The equivalent positions are:

 ( 1)     X,     Y,     Z 
 ( 2) 1/2-X,     Y,     Z 
 ( 3)     X, 1/2-Y, 1/2+Z 
 ( 4) 1/2-X, 1/2-Y, 1/2+Z 

 Atoms:
   name    type  refine?   x         y         z      frac site sym  mult I/A   Uiso     U11     U22     U33     U12     U13     U23
---------------------------------------------------------------------------------------------------------------------------------------
     Ba     Ba          0.25000   0.41620   0.75560   1.000   m(x)    4    I 0.00420                                                
      C      C          0.25000   0.74340  -0.07110   1.000   m(x)    4    I 0.02420                                                
     O1      O          0.25000   0.90110  -0.07750   1.000   m(x)    4    I 0.02420                                                
     O2      O          0.46540   0.68050  -0.07880   1.000      1    8    I 0.02420                                                

 Unit cell: a = 5.31093 b = 8.92020 c = 6.43690 alpha = 90.000 beta = 90.000 gamma = 90.000 volume = 304.946 Refine? True

 Phase name: BaWO4
=======================================================================================================================================

 X-ray scattering factors:
   Symbol     fa                                      fb                                      fc
---------------------------------------------------------------------------------------------------
 Ba+2      20.18070  19.11360  10.90540   0.77634   3.21367   0.28331  20.05580  51.74600   3.02902
 O-2        3.76936   2.53342   1.91579   1.55094  15.07970   6.30430  40.34450   0.31291   0.22789
 W+6       29.49360  19.37630  13.05440   5.06412   1.42755   0.10462   5.93667  11.19720   1.01074

 Electron scattering factors:
   Symbol     fa                                                fb
---------------------------------------------------------------------------------------------------
 Ba         0.52290   2.28740   4.72430   5.08070   5.63890   0.14340   1.60190   9.45110  42.76850 148.49690
 O          0.03650   0.17290   0.58050   0.88140   0.31210   0.06520   0.61840   2.94490   9.62980  28.21940
 W          0.36610   1.61910   3.24550   4.08560   3.20640   0.07610   0.75430   4.09520  18.28860  68.09670

 Neutron scattering factors:
   Symbol   isotope       mass       b       resonant terms
---------------------------------------------------------------------------------------------------
 Ba+2    Nat. Abund.    137.330    0.507
 O-2     Nat. Abund.     15.999    0.580
 W+6     Nat. Abund.    183.850    0.475

 Space Group: I 41/a
 The lattice is centrosymmetric I-centered tetragonal
 The Laue symmetry is 4/m
 The lattice point group is 4/m
 Multiplicity of a general site is 16
 The inversion center is located at 0,0,0
 
 The equivalent positions are:

 (0,0,0; 1/2,1/2,1/2)+

 ( 1)     X,     Y,     Z 
 ( 2) 3/4-Y, 1/4+X, 1/4+Z 
 ( 3) 1/2-X,    -Y, 1/2+Z 
 ( 4) 3/4+Y, 3/4-X, 3/4+Z 

 Atoms:
   name    type  refine?   x         y         z      frac site sym  mult I/A   Uiso     U11     U22     U33     U12     U13     U23
---------------------------------------------------------------------------------------------------------------------------------------
    Ba1   Ba+2          0.00000   0.75000   0.37500   1.000  -4(z)    4    I 0.00000                                                
     O1    O-2          0.14600   0.14600   0.20900   0.500      1   16    I 0.00000                                                
     O2    O-2          0.24200   0.24200   0.03200   0.500      1   16    I 0.00000                                                
     W1    W+6          0.00000   0.25000   0.12500   1.000  -4(z)    4    I 0.00000                                                

 Unit cell: a = 5.61400 b = 5.61400 c = 12.71900 alpha = 90.000 beta = 90.000 gamma = 90.000 volume = 400.865 Refine? False

 Phase: WO3 in histogram: PWDR pattern.csv
=======================================================================================================================================
 Phase fraction  :      7.087 Refine? True
 Extinction coeff:     0.0000 Refine? False
 March-Dollase PO:     1.0000 Refine? False Axis: 0 0 1

 Size model    : isotropic equatorial:       1.000 Refine? False
	 LG mixing coeff.:       1.0000 Refine? False

 Mustrain model: isotropic equatorial:      1000.0 Refine? False
	 LG mixing coeff.:      1.0000 Refine? False

 Hydrostatic/elastic strain:
 names :         D11         D22         D33         D12         D13         D23
 values:           0           0           0           0           0           0
 refine:       False       False       False       False       False       False

 Phase: BaCO3 in histogram: PWDR pattern.csv
=======================================================================================================================================
 Phase fraction  :      19.62 Refine? True
 Extinction coeff:     0.0000 Refine? False
 March-Dollase PO:     1.0000 Refine? False Axis: 0 0 1

 Size model    : isotropic equatorial:       1.000 Refine? False
	 LG mixing coeff.:       1.0000 Refine? False

 Mustrain model: isotropic equatorial:      1000.0 Refine? False
	 LG mixing coeff.:      1.0000 Refine? False

 Hydrostatic/elastic strain:
 names :         D11         D22         D33
 values:           0           0           0
 refine:       False       False       False

 Phase: BaWO4 in histogram: PWDR pattern.csv
=======================================================================================================================================
 Phase fraction  :     0.1074 Refine? True
 Extinction coeff:     0.0000 Refine? False
 March-Dollase PO:     1.0000 Refine? False Axis: 0 0 1

 Size model    : isotropic equatorial:       1.000 Refine? False
	 LG mixing coeff.:       1.0000 Refine? False

 Mustrain model: isotropic equatorial:      1000.0 Refine? False
	 LG mixing coeff.:      1.0000 Refine? False

 Hydrostatic/elastic strain:
 names :         D11         D33
 values:           0           0
 refine:       False       False

 Histogram: PWDR pattern.csv histogram Id: 0
=======================================================================================================================================
 Instrument type: Bragg-Brentano
 Histogram limits:     9.90 deg to   100.09 deg

 Sample Parameters:
 Goniometer omega = 0.00, chi = 0.00, phi = 0.00
 name  :         Scale         Shift  Transparency    SurfRoughA    SurfRoughB
 value :        1.0000        0.0000        0.0000        0.0000        0.0000
 refine:         False         False         False         False         False

 Instrument Parameters:
 name  :     Azimuth I(L2)/I(L1)        Lam1        Lam2    Polariz.        SH/L           U           V           W
 value :    0.000000    0.500000    1.540598    1.544426    0.700000    0.002000  571.027476 -468.953586   90.255585
 refine:                   False                               False       False        True        True        True

 name  :           X           Y           Z        Zero
 value :    9.470004    7.438879    0.000000    0.313267
 refine:        True        True       False        True

 Background function: chebyschev-1 Refine? True
 Coefficients:    633.428  -721.687   461.356  -252.442   148.645   -76.934    44.328   -23.047    17.162    -7.779     0.187
                   -0.385
 Fixed background file: ; mult: 1.000  Refine? False

 Refinement results:
---------------------------------------------------------------------------------------------------------------------------------------
 Number of function calls: 6 No. of observations: 8301 No. of parameters: 30 User rejected: 0 Sp. gp. extinct: 0
 Refinement time =    7.725s,    7.725s/cycle, for 1 cycles
 wR =    7.20%, chi**2 =      35546.8, GOF =   2.07

 Phases:
 Result for phase: WO3
=======================================================================================================================================
 Reciprocal metric tensor: 
  names :            A11            A22            A33            A12            A13            A23
  values:    0.018708821    0.017582199    0.016878263    0.000018410    0.000468533   -0.000092836
  esds  :    0.000001274    0.000001149    0.000001156    0.000005997    0.000002011    0.000003541
 New unit cell:
  names :           a           b           c       alpha        beta       gamma      Volume
  values:    7.311637    7.541627    7.697957     89.8452     90.7554     90.0311     424.439
  esds  :    0.000253    0.000248    0.000271      0.0100      0.0032      0.0056       0.031

 Atoms:
   name      x         y         z      frac   Uiso     U11     U22     U33     U12     U13     U23
---------------------------------------------------------------------------------------------------------------------------------------
    O10    O-2:
 values:   0.29710   0.54460   0.49820   1.000 0.00000
 sig   :                                               
     W3    W+6:
 values:   0.24380   0.03130   0.78170   1.000 0.00000
 sig   :                                               
     O6    O-2:
 values:   0.22040   0.76300   0.22320   1.000 0.00000
 sig   :                                               
     O8    O-2:
 values:   0.28400   0.75830   0.76790   1.000 0.00000
 sig   :                                               
     O9    O-2:
 values:   0.29430   0.04220   0.99980   1.000 0.00000
 sig   :                                               
     O5    O-2:
 values:   0.28510   0.25740   0.28700   1.000 0.00000
 sig   :                                               
     W1    W+6:
 values:   0.25660   0.02590   0.28500   1.000 0.00000
 sig   :                                               
     O4    O-2:
 values:   0.49720   0.96380   0.28780   1.000 0.00000
 sig   :                                               
     O3    O-2:
 values:   0.00760   0.46600   0.28840   1.000 0.00000
 sig   :                                               
     W2    W+6:
 values:   0.25020   0.52800   0.21580   1.000 0.00000
 sig   :                                               
     W4    W+6:
 values:   0.24990   0.53380   0.71900   1.000 0.00000
 sig   :                                               
    O11    O-2:
 values:   0.20960   0.48200   0.99280   1.000 0.00000
 sig   :                                               
    O12    O-2:
 values:   0.20880   0.98300   0.50510   1.000 0.00000
 sig   :                                               
     O2    O-2:
 values:   0.50380   0.53610   0.21810   1.000 0.00000
 sig   :                                               
     O1    O-2:
 values:   0.00070   0.03860   0.21000   1.000 0.00000
 sig   :                                               
     O7    O-2:
 values:   0.21860   0.26270   0.72580   1.000 0.00000
 sig   :                                               

 Density: 7.2565 g/cm**3
 Result for phase: BaCO3
=======================================================================================================================================
 Reciprocal metric tensor: 
  names :            A11            A22            A33            A12            A13            A23
  values:    0.035453570    0.012567515    0.024134919    0.000000000    0.000000000    0.000000000
  esds  :    0.000002600    0.000000927    0.000001792                                             
 New unit cell:
  names :           a           b           c       alpha        beta       gamma      Volume
  values:    5.310923    8.920214    6.436905     90.0000     90.0000     90.0000     304.946
  esds  :    0.000195    0.000329    0.000239                                           0.021

 Atoms:
   name      x         y         z      frac   Uiso     U11     U22     U33     U12     U13     U23
---------------------------------------------------------------------------------------------------------------------------------------
     Ba     Ba:
 values:   0.25000   0.41620   0.75560   1.000 0.00420
 sig   :                                               
      C      C:
 values:   0.25000   0.74340  -0.07110   1.000 0.02420
 sig   :                                               
     O1      O:
 values:   0.25000   0.90110  -0.07750   1.000 0.02420
 sig   :                                               
     O2      O:
 values:   0.46540   0.68050  -0.07880   1.000 0.02420
 sig   :                                               

 Density: 4.2983 g/cm**3
 Result for phase: BaWO4
=======================================================================================================================================

 Atoms:
   name      x         y         z      frac   Uiso     U11     U22     U33     U12     U13     U23
---------------------------------------------------------------------------------------------------------------------------------------
    Ba1   Ba+2:
 values:   0.00000   0.75000   0.37500   1.000 0.00000
 sig   :                                               
     O1    O-2:
 values:   0.14600   0.14600   0.20900   0.500 0.00000
 sig   :                                               
     O2    O-2:
 values:   0.24200   0.24200   0.03200   0.500 0.00000
 sig   :                                               
     W1    W+6:
 values:   0.00000   0.25000   0.12500   1.000 0.00000
 sig   :                                               

 Density: 6.3822 g/cm**3

 Phase: WO3 in histogram: PWDR pattern.csv
=======================================================================================================================================
 Final refinement RF, RF^2 = 2.57%, 6.08% on 874 reflections
 Durbin-Watson statistic = 0.513
 Bragg intensity sum = 1.76e+06
 Phase fraction  :     7.0885, sig   0.022668 Weight fraction  :  0.45648, sig    0.00127

 Phase: BaCO3 in histogram: PWDR pattern.csv
=======================================================================================================================================
 Final refinement RF, RF^2 = 2.66%, 7.13% on 180 reflections
 Durbin-Watson statistic = 0.513
 Bragg intensity sum = 1.42e+06
 Phase fraction  :     19.622, sig   0.069957 Weight fraction  :  0.53776, sig    0.00128

 Phase: BaWO4 in histogram: PWDR pattern.csv
=======================================================================================================================================
 Final refinement RF, RF^2 = 4.02%, 12.05% on 106 reflections
 Durbin-Watson statistic = 0.513
 Bragg intensity sum = 2.1e+04
 Phase fraction  :    0.10759, sig  0.0084192 Weight fraction  :  0.00576, sig    0.00045

 Histogram: PWDR pattern.csv histogram Id: 0
=======================================================================================================================================
 PWDR histogram weight factor = 1.000
 Final refinement wR = 7.20% on 8301 observations in this histogram
 Other residuals: R = 5.46%, R-bkg = 6.54%, wR-bkg = 7.20% wRmin = 3.48%
 Instrument type: Bragg-Brentano

 Resonant form factors:(ref: D.T. Cromer & D.A. Liberman (1981), Acta Cryst. A37, 267-268.)
 Element:      O-2      W+6       Ba        C        O     Ba+2
 f'     :    0.049   -5.479   -1.050    0.018    0.049   -1.050
 f"     :    0.032    5.575    8.460    0.009    0.032    8.460

 Instrument Parameters:
 names : I(L2)/I(L1)    Polariz.        SH/L           U           V           W           X           Y           Z
 value :    0.500000    0.700000    0.002000  569.646384 -468.990010   90.243938    9.465348    7.506103    0.000000
 sig   :                                       28.086222   19.920737    3.834265    0.337864    1.014522            

 Instrument Parameters:
 names :        Zero
 value :    0.313247
 sig   :    0.000810

 Background function: chebyschev-1
 value :      633.4    -721.7     461.4    -252.4     148.6    -76.93     44.34    -23.04     17.15     -7.77    0.1969   -0.3913
 sig   :      1.108     1.851     1.751     1.675     1.569      1.52     1.429     1.409     1.307     1.242     1.017    0.9481
 Background sums: empirical 3.89e+06, Debye 0, peaks 0, Total 3.89e+06
