Repository: sache07/verifiable-pxrd

# divalent-tungstates-PG15 results

The full expanded-manuscript release is indexed in [RELEASE.md](RELEASE.md): five
main conditions, phase-recovery follow-ups, Sol-high/Opus comparisons, and historical
development records. See the [reproduction guide](../../../docs/MULTIPHASE.md) for
all-condition analyses and independent replay.

The original baseline-versus-evolved comparison below contains two 45-attempt
panels on the 15 measured scans in [`pxrd-bench/divalent-tungstates-PG15`](../../../pxrd-bench/divalent-tungstates-PG15/README.md), with three independent attempts per scan:
- **`baseline/`:** GPT-5.6 Sol at Max reasoning effort, using the plain P0 prompt.

File: results/experimental-eval/divalent-tungstates-PG15/baseline/attempts/case-001-r2/workspace/final.lst
********************************************************************************
   General Structure Analysis System-II Crystal Structure Refinement
              by Robert B. Von Dreele & Brian H. Toby
                Argonne National Laboratory(C), 2010
 This product includes software developed by the UChicago Argonne, LLC,
            as Operator of Argonne National Laboratory.
                          Please cite:
   B.H. Toby & R.B. Von Dreele, J. Appl. Cryst. 46, 544-549 (2013)
********************************************************************************
 Least squares controls:
 Refinement type: analytic Hessian
 Maximum number of cycles: 25
 Regularize hydrogens (if any): False
 Initial shift factor: 1.000

 Phases:

 Phase name: BaCO3_witherite
=======================================================================================================================================

 X-ray scattering factors:
   Symbol     fa                                      fb                                      fc
---------------------------------------------------------------------------------------------------
 Ba        20.33610  19.29700  10.88800   2.69590   3.21600   0.27560  20.20730 167.20200   2.77310
 C          2.31000   1.02000   1.58860   0.86500  20.84390  10.20750   0.56870  51.65120   0.21560
 O          3.04850   2.28680   1.54630   0.86700  13.27710   5.70110   0.32390  32.90890   0.25080

 Electron scattering factors:
   Symbol     fa                                                fb
---------------------------------------------------------------------------------------------------
 Ba         0.52290   2.28740   4.72430   5.08070   5.63890   0.14340   1.60190   9.45110  42.76850 148.49690
 C          0.04890   0.20910   0.75370   1.14200   0.35550   0.11400   1.08250   5.42810  17.88110  51.13410
 O          0.03650   0.17290   0.58050   0.88140   0.31210   0.06520   0.61840   2.94490   9.62980  28.21940

 Neutron scattering factors:
   Symbol   isotope       mass       b       resonant terms
---------------------------------------------------------------------------------------------------
 Ba      Nat. Abund.    137.330    0.507
 C       Nat. Abund.     12.011    0.665
 O       Nat. Abund.     15.999    0.580

 Space Group: P m c n
 The lattice is centrosymmetric primitive orthorhombic
 The Laue symmetry is mmm
 The lattice point group is mmm
 Multiplicity of a general site is 8
 The inversion center is located at 0,0,0
 
 The equivalent positions are:

 ( 1)     X,     Y,     Z 
 ( 2) 1/2-X,     Y,     Z 
 ( 3)     X, 1/2-Y, 1/2+Z 
 ( 4) 1/2-X, 1/2-Y, 1/2+Z 

 Atoms:
   name    type  refine?   x         y         z      frac site sym  mult I/A   Uiso     U11     U22     U33     U12     U13     U23
---------------------------------------------------------------------------------------------------------------------------------------
     Ba     Ba          0.25000   0.41620   0.75560   1.000   m(x)    4    I 0.00420                                                
      C      C          0.25000   0.74340  -0.07110   1.000   m(x)    4    I 0.02420                                                
     O1      O          0.25000   0.90110  -0.07750   1.000   m(x)    4    I 0.02420                                                
     O2      O          0.46540   0.68050  -0.07880   1.000      1    8    I 0.02420                                                

 Unit cell: a = 5.31157 b = 8.91979 c = 6.43684 alpha = 90.000 beta = 90.000 gamma = 90.000 volume = 304.965 Refine? True

 Phase name: WO3_triclinic
=======================================================================================================================================

 X-ray scattering factors:
   Symbol     fa                                      fb                                      fc
---------------------------------------------------------------------------------------------------
 O-2        3.76936   2.53342   1.91579   1.55094  15.07970   6.30430  40.34450   0.31291   0.22789
 W+6       29.49360  19.37630  13.05440   5.06412   1.42755   0.10462   5.93667  11.19720   1.01074

 Electron scattering factors:
   Symbol     fa                                                fb
---------------------------------------------------------------------------------------------------
 O          0.03650   0.17290   0.58050   0.88140   0.31210   0.06520   0.61840   2.94490   9.62980  28.21940
 W          0.36610   1.61910   3.24550   4.08560   3.20640   0.07610   0.75430   4.09520  18.28860  68.09670

 Neutron scattering factors:
   Symbol   isotope       mass       b       resonant terms
---------------------------------------------------------------------------------------------------
 O-2     Nat. Abund.     15.999    0.580
 W+6     Nat. Abund.    183.850    0.475

 Space Group: P -1
 The lattice is centrosymmetric primitive triclinic
 The Laue symmetry is -1
 The lattice point group is -1
 Multiplicity of a general site is 2
 The inversion center is located at 0,0,0
 
 The equivalent positions are:

 ( 1)     X,     Y,     Z 

 Atoms:
   name    type  refine?   x         y         z      frac site sym  mult I/A   Uiso     U11     U22     U33     U12     U13     U23
---------------------------------------------------------------------------------------------------------------------------------------
    O10    O-2          0.29710   0.54460   0.49820   1.000      1    2    I 0.00000                                                
     W3    W+6          0.24380   0.03130   0.78170   1.000      1    2    I 0.00000                                                
     O6    O-2          0.22040   0.76300   0.22320   1.000      1    2    I 0.00000                                                
     O8    O-2          0.28400   0.75830   0.76790   1.000      1    2    I 0.00000                                                
     O9    O-2          0.29430   0.04220   0.99980   1.000      1    2    I 0.00000                                                
     O5    O-2          0.28510   0.25740   0.28700   1.000      1    2    I 0.00000                                                
     W1    W+6          0.25660   0.02590   0.28500   1.000      1    2    I 0.00000                                                
     O4    O-2          0.49720   0.96380   0.28780   1.000      1    2    I 0.00000                                                
     O3    O-2          0.00760   0.46600   0.28840   1.000      1    2    I 0.00000                                                
     W2    W+6          0.25020   0.52800   0.21580   1.000      1    2    I 0.00000                                                
     W4    W+6          0.24990   0.53380   0.71900   1.000      1    2    I 0.00000                                                
    O11    O-2          0.20960   0.48200   0.99280   1.000      1    2    I 0.00000                                                
    O12    O-2          0.20880   0.98300   0.50510   1.000      1    2    I 0.00000                                                
     O2    O-2          0.50380   0.53610   0.21810   1.000      1    2    I 0.00000                                                
     O1    O-2          0.00070   0.03860   0.21000   1.000      1    2    I 0.00000                                                
     O7    O-2          0.21860   0.26270   0.72580   1.000      1    2    I 0.00000                                                

 Unit cell: a = 7.31160 b = 7.54205 c = 7.69796 alpha = 89.860 beta = 90.770 gamma = 90.035 volume = 424.460 Refine? True

 Phase: BaCO3_witherite in histogram: PWDR final_pattern.xye
=======================================================================================================================================
 Phase fraction  :      19.65 Refine? True
 Extinction coeff:     0.0000 Refine? False
 March-Dollase PO:     0.9044 Refine? True Axis: 1 1 0

 Size model    : isotropic equatorial:       1.000 Refine? False
	 LG mixing coeff.:       1.0000 Refine? False

 Mustrain model: isotropic equatorial:      1000.0 Refine? False
	 LG mixing coeff.:      1.0000 Refine? False

 Hydrostatic/elastic strain:
 names :         D11         D22         D33
 values:           0           0           0
 refine:       False       False       False

 Phase: WO3_triclinic in histogram: PWDR final_pattern.xye
=======================================================================================================================================
 Phase fraction  :      7.028 Refine? True
 Extinction coeff:     0.0000 Refine? False
 March-Dollase PO:     1.0000 Refine? False Axis: 0 0 1

 Size model    : isotropic equatorial:       1.000 Refine? False
	 LG mixing coeff.:       1.0000 Refine? False

 Mustrain model: isotropic equatorial:      1000.0 Refine? False
	 LG mixing coeff.:      1.0000 Refine? False

 Hydrostatic/elastic strain:
 names :         D11         D22         D33         D12         D13         D23
 values:           0           0           0           0           0           0
 refine:       False       False       False       False       False       False

 Histogram: PWDR final_pattern.xye histogram Id: 0
=======================================================================================================================================
 Instrument type: Bragg-Brentano
 Histogram limits:     9.90 deg to   100.09 deg

 Sample Parameters:
 Goniometer omega = 0.00, chi = 0.00, phi = 0.00
 name  :         Scale         Shift  Transparency    SurfRoughA    SurfRoughB
 value :        1.0000        0.0000        0.0000        0.0000        0.0000
 refine:         False         False         False         False         False

 Instrument Parameters:
 name  :     Azimuth I(L2)/I(L1)        Lam1        Lam2    Polariz.        SH/L           U           V           W
 value :    0.000000    0.500000    1.540598    1.544426    0.717215    0.002000    2.000000   -2.000000    6.929926
 refine:                   False                                True       False       False       False        True

 name  :           X           Y           Z        Zero
 value :   12.545713    0.000000    0.000000    0.313326
 refine:        True       False       False        True

 Background function: chebyschev-1 Refine? True
 Coefficients:    636.764  -728.530   468.422  -259.510   156.799   -83.790    53.862   -32.293    27.592   -15.232    11.699
                   -8.877    17.708    -9.666     6.232
 Fixed background file: ; mult: 1.000  Refine? False

 Refinement results:
---------------------------------------------------------------------------------------------------------------------------------------
 Number of function calls: 3 No. of observations: 8301 No. of parameters: 31 User rejected: 0 Sp. gp. extinct: 0
 Refinement time =    3.350s,    3.350s/cycle, for 1 cycles
 wR =    7.20%, chi**2 =      35487.1, GOF =   2.07

 Phases:
 Result for phase: BaCO3_witherite
=======================================================================================================================================
 Reciprocal metric tensor: 
  names :            A11            A22            A33            A12            A13            A23
  values:    0.035444653    0.012568656    0.024135317    0.000000000    0.000000000    0.000000000
  esds  :    0.000002191    0.000000836    0.000001733                                             
 New unit cell:
  names :           a           b           c       alpha        beta       gamma      Volume
  values:    5.311591    8.919810    6.436852     90.0000     90.0000     90.0000     304.968
  esds  :    0.000164    0.000297    0.000231                                           0.017

 Atoms:
   name      x         y         z      frac   Uiso     U11     U22     U33     U12     U13     U23
---------------------------------------------------------------------------------------------------------------------------------------
     Ba     Ba:
 values:   0.25000   0.41620   0.75560   1.000 0.00420
 sig   :                                               
      C      C:
 values:   0.25000   0.74340  -0.07110   1.000 0.02420
 sig   :                                               
     O1      O:
 values:   0.25000   0.90110  -0.07750   1.000 0.02420
 sig   :                                               
     O2      O:
 values:   0.46540   0.68050  -0.07880   1.000 0.02420
 sig   :                                               

 Density: 4.2980 g/cm**3
 Result for phase: WO3_triclinic
=======================================================================================================================================
 Reciprocal metric tensor: 
  names :            A11            A22            A33            A12            A13            A23
  values:    0.018709021    0.017580113    0.016878207    0.000019882    0.000477728   -0.000084190
  esds  :    0.000001139    0.000001065    0.000001039    0.000004452    0.000001889    0.000003281
 New unit cell:
  names :           a           b           c       alpha        beta       gamma      Volume
  values:    7.311623    7.542070    7.697991     89.8595     90.7703     90.0333     424.464
  esds  :    0.000225    0.000229    0.000243      0.0074      0.0030      0.0052       0.027

 Atoms:
   name      x         y         z      frac   Uiso     U11     U22     U33     U12     U13     U23
---------------------------------------------------------------------------------------------------------------------------------------
    O10    O-2:
 values:   0.29710   0.54460   0.49820   1.000 0.00000
 sig   :                                               
     W3    W+6:
 values:   0.24380   0.03130   0.78170   1.000 0.00000
 sig   :                                               
     O6    O-2:
 values:   0.22040   0.76300   0.22320   1.000 0.00000
 sig   :                                               
     O8    O-2:
 values:   0.28400   0.75830   0.76790   1.000 0.00000
 sig   :                                               
     O9    O-2:
 values:   0.29430   0.04220   0.99980   1.000 0.00000
 sig   :                                               
     O5    O-2:
 values:   0.28510   0.25740   0.28700   1.000 0.00000
 sig   :                                               
     W1    W+6:
 values:   0.25660   0.02590   0.28500   1.000 0.00000
 sig   :                                               
     O4    O-2:
 values:   0.49720   0.96380   0.28780   1.000 0.00000
 sig   :                                               
     O3    O-2:
 values:   0.00760   0.46600   0.28840   1.000 0.00000
 sig   :                                               
     W2    W+6:
 values:   0.25020   0.52800   0.21580   1.000 0.00000
 sig   :                                               
     W4    W+6:
 values:   0.24990   0.53380   0.71900   1.000 0.00000
 sig   :                                               
    O11    O-2:
 values:   0.20960   0.48200   0.99280   1.000 0.00000
 sig   :                                               
    O12    O-2:
 values:   0.20880   0.98300   0.50510   1.000 0.00000
 sig   :                                               
     O2    O-2:
 values:   0.50380   0.53610   0.21810   1.000 0.00000
 sig   :                                               
     O1    O-2:
 values:   0.00070   0.03860   0.21000   1.000 0.00000
 sig   :                                               
     O7    O-2:
 values:   0.21860   0.26270   0.72580   1.000 0.00000
 sig   :                                               

 Density: 7.2560 g/cm**3

 Phase: BaCO3_witherite in histogram: PWDR final_pattern.xye
=======================================================================================================================================
 Final refinement RF, RF^2 = 2.52%, 5.89% on 180 reflections
 Durbin-Watson statistic = 0.512
 Bragg intensity sum = 1.44e+06
 Phase fraction  :     19.652, sig   0.083262 Weight fraction  :  0.54341, sig    0.00125
 March-Dollase PO:     0.9038, sig     0.0039

 Phase: WO3_triclinic in histogram: PWDR final_pattern.xye
=======================================================================================================================================
 Final refinement RF, RF^2 = 2.71%, 5.50% on 874 reflections
 Durbin-Watson statistic = 0.512
 Bragg intensity sum = 1.77e+06
 Phase fraction  :     7.0273, sig   0.027785 Weight fraction  :  0.45659, sig    0.00125

 Histogram: PWDR final_pattern.xye histogram Id: 0
=======================================================================================================================================
 PWDR histogram weight factor = 1.000
 Final refinement wR = 7.20% on 8301 observations in this histogram
 Other residuals: R = 5.46%, R-bkg = 6.49%, wR-bkg = 7.20% wRmin = 3.48%
 Instrument type: Bragg-Brentano

 Resonant form factors:(ref: D.T. Cromer & D.A. Liberman (1981), Acta Cryst. A37, 267-268.)
 Element:       Ba        C        O      O-2      W+6
 f'     :   -1.050    0.018    0.049    0.049   -5.479
 f"     :    8.460    0.009    0.032    0.032    5.575

 Instrument Parameters:
 names : I(L2)/I(L1)    Polariz.        SH/L           U           V           W           X           Y           Z
 value :    0.500000    0.717447    0.002000    2.000000   -2.000000    6.873480   12.553681    0.000000    0.000000
 sig   :                0.005261                                        0.965046    0.159741                        

 Instrument Parameters:
 names :        Zero
 value :    0.313415
 sig   :    0.000711

 Background function: chebyschev-1
 value :      636.7    -728.6     468.4    -259.5     156.8    -83.79     53.86     -32.3     27.59    -15.22      11.7    -8.864      17.7    -9.678     6.255
 sig   :      1.188     1.986     1.856      1.78     1.712      1.62     1.585     1.511      1.49     1.404     1.391     1.297     1.254     1.024    0.9413
 Background sums: empirical 3.88e+06, Debye 0, peaks 0, Total 3.88e+06

File: results/experimental-eval/divalent-tungstates-PG15/baseline/attempts/case-001-r3/workspace/final.lst
********************************************************************************
   General Structure Analysis System-II Crystal Structure Refinement
              by Robert B. Von Dreele & Brian H. Toby
                Argonne National Laboratory(C), 2010
 This product includes software developed by the UChicago Argonne, LLC,
            as Operator of Argonne National Laboratory.
                          Please cite:
   B.H. Toby & R.B. Von Dreele, J. Appl. Cryst. 46, 544-549 (2013)
********************************************************************************
 Least squares controls:
 Refinement type: analytic Hessian
 Maximum number of cycles: 20
 Regularize hydrogens (if any): False
 Initial shift factor: 1.000

 Phases:

 Phase name: BaCO3_witherite
=======================================================================================================================================

 X-ray scattering factors:
   Symbol     fa                                      fb                                      fc
---------------------------------------------------------------------------------------------------
 Ba        20.33610  19.29700  10.88800   2.69590   3.21600   0.27560  20.20730 167.20200   2.77310
 C          2.31000   1.02000   1.58860   0.86500  20.84390  10.20750   0.56870  51.65120   0.21560
 O          3.04850   2.28680   1.54630   0.86700  13.27710   5.70110   0.32390  32.90890   0.25080

 Electron scattering factors:
   Symbol     fa                                                fb
---------------------------------------------------------------------------------------------------
 Ba         0.52290   2.28740   4.72430   5.08070   5.63890   0.14340   1.60190   9.45110  42.76850 148.49690
 C          0.04890   0.20910   0.75370   1.14200   0.35550   0.11400   1.08250   5.42810  17.88110  51.13410
 O          0.03650   0.17290   0.58050   0.88140   0.31210   0.06520   0.61840   2.94490   9.62980  28.21940

 Neutron scattering factors:
   Symbol   isotope       mass       b       resonant terms
---------------------------------------------------------------------------------------------------
 Ba      Nat. Abund.    137.330    0.507
 C       Nat. Abund.     12.011    0.665
 O       Nat. Abund.     15.999    0.580

 Space Group: P m c n
 The lattice is centrosymmetric primitive orthorhombic
 The Laue symmetry is mmm
 The lattice point group is mmm
 Multiplicity of a general site is 8
 The inversion center is located at 0,0,0
 
 The equivalent positions are:

 ( 1)     X,     Y,     Z 
 ( 2) 1/2-X,     Y,     Z 
 ( 3)     X, 1/2-Y, 1/2+Z 
 ( 4) 1/2-X, 1/2-Y, 1/2+Z 

 Atoms:
   name    type  refine?   x         y         z      frac site sym  mult I/A   Uiso     U11     U22     U33     U12     U13     U23
---------------------------------------------------------------------------------------------------------------------------------------
     Ba     Ba          0.25000   0.41620   0.75560   1.000   m(x)    4    I 0.00420                                                
      C      C          0.25000   0.74340  -0.07110   1.000   m(x)    4    I 0.02420                                                
     O1      O          0.25000   0.90110  -0.07750   1.000   m(x)    4    I 0.02420                                                
     O2      O          0.46540   0.68050  -0.07880   1.000      1    8    I 0.02420                                                

 Unit cell: a = 5.31088 b = 8.92033 c = 6.43680 alpha = 90.000 beta = 90.000 gamma = 90.000 volume = 304.942 Refine? True

 Phase name: WO3_monoclinic
=======================================================================================================================================

 X-ray scattering factors:
   Symbol     fa                                      fb                                      fc
---------------------------------------------------------------------------------------------------
 W         29.08180  15.43000  14.43270   5.11982   1.72029   9.22590   0.32170  57.05600   9.88750
 O          3.04850   2.28680   1.54630   0.86700  13.27710   5.70110   0.32390  32.90890   0.25080

 Electron scattering factors:
   Symbol     fa                                                fb
---------------------------------------------------------------------------------------------------
 W          0.36610   1.61910   3.24550   4.08560   3.20640   0.07610   0.75430   4.09520  18.28860  68.09670
 O          0.03650   0.17290   0.58050   0.88140   0.31210   0.06520   0.61840   2.94490   9.62980  28.21940

 Neutron scattering factors:
   Symbol   isotope       mass       b       resonant terms
---------------------------------------------------------------------------------------------------
 W       Nat. Abund.    183.850    0.475
 O       Nat. Abund.     15.999    0.580

 Space Group: P 21/n
 The lattice is centrosymmetric primitive monoclinic
 The Laue symmetry is 2/m
 The lattice point group is 2/m
 Multiplicity of a general site is 4
 The unique monoclinic axis is b
 The inversion center is located at 0,0,0
 
 The equivalent positions are:

 ( 1)     X,     Y,     Z 
 ( 2) 1/2-X, 1/2+Y, 1/2-Z 

 Atoms:
   name    type  refine?   x         y         z      frac site sym  mult I/A   Uiso     U11     U22     U33     U12     U13     U23
---------------------------------------------------------------------------------------------------------------------------------------
   W1_4      W          0.24600   0.46300   0.21800   1.000      1    4    I 0.00000                                                
   W2_4      W          0.25000   0.47700   0.71600   1.000      1    4    I 0.00000                                                
   O1_3      O          0.00500   0.95800   0.21100   1.000      1    4    I 0.00000                                                
   O2_1      O          0.00700   0.47400   0.78200   1.000      1    4    I 0.00000                                                
   O5_4      O          0.20800   0.45700   0.49200   1.000      1    4    I 0.00000                                                
   O4_3      O          0.21100   0.74100   0.73000   1.000      1    4    I 0.00000                                                
   O3_4      O          0.21200   0.23800   0.21400   1.000      1    4    I 0.00000                                                
   O6_4      O          0.22100   0.01300   0.50700   1.000      1    4    I 0.00000                                                

 Unit cell: a = 7.31154 b = 7.54183 c = 7.69815 alpha = 90.000 beta = 90.752 gamma = 90.000 volume = 424.458 Refine? True

 Phase: BaCO3_witherite in histogram: PWDR pattern.xye
=======================================================================================================================================
 Phase fraction  :      19.82 Refine? True
 Extinction coeff:     0.0000 Refine? False
 March-Dollase PO:     1.0653 Refine? True Axis: 0 0 1

 Size model    : isotropic equatorial:       1.000 Refine? False
	 LG mixing coeff.:       1.0000 Refine? False

 Mustrain model: isotropic equatorial:      1000.0 Refine? False
	 LG mixing coeff.:      1.0000 Refine? False

 Hydrostatic/elastic strain:
 names :         D11         D22         D33
 values:           0           0           0
 refine:       False       False       False

 Phase: WO3_monoclinic in histogram: PWDR pattern.xye
=======================================================================================================================================
 Phase fraction  :      6.813 Refine? True
 Extinction coeff:     0.0000 Refine? False
 March-Dollase PO:     1.0000 Refine? False Axis: 0 0 1

 Size model    : isotropic equatorial:       1.000 Refine? False
	 LG mixing coeff.:       1.0000 Refine? False

 Mustrain model: isotropic equatorial:      1000.0 Refine? False
	 LG mixing coeff.:      1.0000 Refine? False

 Hydrostatic/elastic strain:
 names :         D11         D22         D33         D13
 values:           0           0           0           0
 refine:       False       False       False       False

 Histogram: PWDR pattern.xye histogram Id: 0
=======================================================================================================================================
 Instrument type: Bragg-Brentano
 Histogram limits:     9.90 deg to   100.09 deg

 Sample Parameters:
 Goniometer omega = 0.00, chi = 0.00, phi = 0.00
 name  :         Scale         Shift  Transparency    SurfRoughA    SurfRoughB
 value :        1.0000        0.0000        0.0000        0.0000        0.0000
 refine:         False         False         False         False         False

 Instrument Parameters:
 name  :     Azimuth I(L2)/I(L1)        Lam1        Lam2    Polariz.        SH/L           U           V           W
 value :    0.000000    0.500000    1.540598    1.544426    0.700000    0.002000  655.422718 -395.154395   67.997797
 refine:                   False                               False       False        True        True        True

 name  :           X           Y           Z        Zero
 value :   12.793366   -6.000062    0.000000    0.312646
 refine:        True        True       False        True

 Background function: chebyschev-1 Refine? True
 Coefficients:    640.723  -725.727   465.743  -261.121   158.113   -85.478    53.081   -31.164    29.414   -15.686    11.328
                   -9.054    19.157    -9.736     7.838
 Fixed background file: ; mult: 1.000  Refine? False

 Refinement results:
---------------------------------------------------------------------------------------------------------------------------------------
 Number of function calls: 3 No. of observations: 8301 No. of parameters: 31 User rejected: 0 Sp. gp. extinct: 0
 Refinement time =    2.694s,    2.694s/cycle, for 1 cycles
 wR =    7.13%, chi**2 =      34844.6, GOF =   2.05

 Phases:
 Result for phase: BaCO3_witherite
=======================================================================================================================================
 Reciprocal metric tensor: 
  names :            A11            A22            A33            A12            A13            A23
  values:    0.035454180    0.012567194    0.024135713    0.000000000    0.000000000    0.000000000
  esds  :    0.000002559    0.000000904    0.000001985                                             
 New unit cell:
  names :           a           b           c       alpha        beta       gamma      Volume
  values:    5.310877    8.920328    6.436799     90.0000     90.0000     90.0000     304.942
  esds  :    0.000192    0.000321    0.000265                                           0.021

 Atoms:
   name      x         y         z      frac   Uiso     U11     U22     U33     U12     U13     U23
---------------------------------------------------------------------------------------------------------------------------------------
     Ba     Ba:
 values:   0.25000   0.41620   0.75560   1.000 0.00420
 sig   :                                               
      C      C:
 values:   0.25000   0.74340  -0.07110   1.000 0.02420
 sig   :                                               
     O1      O:
 values:   0.25000   0.90110  -0.07750   1.000 0.02420
 sig   :                                               
     O2      O:
 values:   0.46540   0.68050  -0.07880   1.000 0.02420
 sig   :                                               

 Density: 4.2984 g/cm**3
 Result for phase: WO3_monoclinic
=======================================================================================================================================
 Reciprocal metric tensor: 
  names :            A11            A22            A33            A12            A13            A23
  values:    0.018709266    0.017581133    0.016877240    0.000000000    0.000466707    0.000000000
  esds  :    0.000001316    0.000001167    0.000001151                   0.000002010               
 New unit cell:
  names :           a           b           c       alpha        beta       gamma      Volume
  values:    7.311544    7.541827    7.698156     90.0000     90.7524     90.0000     424.458
  esds  :    0.000261    0.000250    0.000268                  0.0032                   0.032

 Atoms:
   name      x         y         z      frac   Uiso     U11     U22     U33     U12     U13     U23
---------------------------------------------------------------------------------------------------------------------------------------
   W1_4      W:
 values:   0.24600   0.46300   0.21800   1.000 0.00000
 sig   :                                               
   W2_4      W:
 values:   0.25000   0.47700   0.71600   1.000 0.00000
 sig   :                                               
   O1_3      O:
 values:   0.00500   0.95800   0.21100   1.000 0.00000
 sig   :                                               
   O2_1      O:
 values:   0.00700   0.47400   0.78200   1.000 0.00000
 sig   :                                               
   O5_4      O:
 values:   0.20800   0.45700   0.49200   1.000 0.00000
 sig   :                                               
   O4_3      O:
 values:   0.21100   0.74100   0.73000   1.000 0.00000
 sig   :                                               
   O3_4      O:
 values:   0.21200   0.23800   0.21400   1.000 0.00000
 sig   :                                               
   O6_4      O:
 values:   0.22100   0.01300   0.50700   1.000 0.00000
 sig   :                                               

 Density: 7.2561 g/cm**3

 Phase: BaCO3_witherite in histogram: PWDR pattern.xye
=======================================================================================================================================
 Final refinement RF, RF^2 = 2.41%, 5.80% on 180 reflections
 Durbin-Watson statistic = 0.523
 Bragg intensity sum = 1.43e+06
 Phase fraction  :     19.815, sig   0.070756 Weight fraction  :  0.55315, sig    0.00124
 March-Dollase PO:     1.0655, sig     0.0031

 Phase: WO3_monoclinic in histogram: PWDR pattern.xye
=======================================================================================================================================
 Final refinement RF, RF^2 = 2.80%, 6.29% on 438 reflections
 Durbin-Watson statistic = 0.523
 Bragg intensity sum = 1.73e+06
 Phase fraction  :     6.8121, sig   0.022028 Weight fraction  :  0.44685, sig    0.00124

 Histogram: PWDR pattern.xye histogram Id: 0
=======================================================================================================================================
 PWDR histogram weight factor = 1.000
 Final refinement wR = 7.13% on 8301 observations in this histogram
 Other residuals: R = 5.41%, R-bkg = 6.40%, wR-bkg = 7.13% wRmin = 3.48%
 Instrument type: Bragg-Brentano

 Resonant form factors:(ref: D.T. Cromer & D.A. Liberman (1981), Acta Cryst. A37, 267-268.)
 Element:       Ba        C        O        W
 f'     :   -1.050    0.018    0.049   -5.479
 f"     :    8.460    0.009    0.032    5.575

 Instrument Parameters:
 names : I(L2)/I(L1)    Polariz.        SH/L           U           V           W           X           Y           Z
 value :    0.500000    0.700000    0.002000  658.251429 -395.878929   68.056480   12.811866   -6.111600    0.000000
 sig   :                                       35.745170   22.428772    3.830141    0.423599    1.361454            

 Instrument Parameters:
 names :        Zero
 value :    0.312643
 sig   :    0.000814

 Background function: chebyschev-1
 value :      640.7    -725.7     465.7    -261.1     158.1    -85.48     53.08    -31.17     29.42    -15.69     11.33    -9.041     19.16    -9.738     7.852
 sig   :      1.114     1.887     1.847     1.746     1.701     1.608     1.571       1.5     1.477     1.391      1.38     1.285     1.247     1.014     0.934
 Background sums: empirical 3.92e+06, Debye 0, peaks 0, Total 3.92e+06
