Repository: sache07/verifiable-pxrd

# divalent-tungstates-PG15 results

The full expanded-manuscript release is indexed in [RELEASE.md](RELEASE.md): five
main conditions, phase-recovery follow-ups, Sol-high/Opus comparisons, and historical
development records. See the [reproduction guide](../../../docs/MULTIPHASE.md) for
all-condition analyses and independent replay.

The original baseline-versus-evolved comparison below contains two 45-attempt
panels on the 15 measured scans in [`pxrd-bench/divalent-tungstates-PG15`](../../../pxrd-bench/divalent-tungstates-PG15/README.md), with three independent attempts per scan:
- **`baseline/`:** GPT-5.6 Sol at Max reasoning effort, using the plain P0 prompt.

File: results/experimental-eval/divalent-tungstates-PG15/baseline/attempts/case-002-r1/workspace/final.lst
********************************************************************************
   General Structure Analysis System-II Crystal Structure Refinement
              by Robert B. Von Dreele & Brian H. Toby
                Argonne National Laboratory(C), 2010
 This product includes software developed by the UChicago Argonne, LLC,
            as Operator of Argonne National Laboratory.
                          Please cite:
   B.H. Toby & R.B. Von Dreele, J. Appl. Cryst. 46, 544-549 (2013)
********************************************************************************
 Least squares controls:
 Refinement type: analytic Hessian
 Maximum number of cycles: 12
 Regularize hydrogens (if any): False
 Initial shift factor: 1.000

 Phases:

 Phase name: triclinic WO3
=======================================================================================================================================

 X-ray scattering factors:
   Symbol     fa                                      fb                                      fc
---------------------------------------------------------------------------------------------------
 O-2        3.76936   2.53342   1.91579   1.55094  15.07970   6.30430  40.34450   0.31291   0.22789
 W+6       29.49360  19.37630  13.05440   5.06412   1.42755   0.10462   5.93667  11.19720   1.01074

 Electron scattering factors:
   Symbol     fa                                                fb
---------------------------------------------------------------------------------------------------
 O          0.03650   0.17290   0.58050   0.88140   0.31210   0.06520   0.61840   2.94490   9.62980  28.21940
 W          0.36610   1.61910   3.24550   4.08560   3.20640   0.07610   0.75430   4.09520  18.28860  68.09670

 Neutron scattering factors:
   Symbol   isotope       mass       b       resonant terms
---------------------------------------------------------------------------------------------------
 O-2     Nat. Abund.     15.999    0.580
 W+6     Nat. Abund.    183.850    0.475

 Space Group: P -1
 The lattice is centrosymmetric primitive triclinic
 The Laue symmetry is -1
 The lattice point group is -1
 Multiplicity of a general site is 2
 The inversion center is located at 0,0,0
 
 The equivalent positions are:

 ( 1)     X,     Y,     Z 

 Atoms:
   name    type  refine?   x         y         z      frac site sym  mult I/A   Uiso     U11     U22     U33     U12     U13     U23
---------------------------------------------------------------------------------------------------------------------------------------
    O10    O-2          0.29710   0.54460   0.49820   1.000      1    2    I 0.00000                                                
     W3    W+6          0.24380   0.03130   0.78170   1.000      1    2    I 0.00000                                                
     O6    O-2          0.22040   0.76300   0.22320   1.000      1    2    I 0.00000                                                
     O8    O-2          0.28400   0.75830   0.76790   1.000      1    2    I 0.00000                                                
     O9    O-2          0.29430   0.04220   0.99980   1.000      1    2    I 0.00000                                                
     O5    O-2          0.28510   0.25740   0.28700   1.000      1    2    I 0.00000                                                
     W1    W+6          0.25660   0.02590   0.28500   1.000      1    2    I 0.00000                                                
     O4    O-2          0.49720   0.96380   0.28780   1.000      1    2    I 0.00000                                                
     O3    O-2          0.00760   0.46600   0.28840   1.000      1    2    I 0.00000                                                
     W2    W+6          0.25020   0.52800   0.21580   1.000      1    2    I 0.00000                                                
     W4    W+6          0.24990   0.53380   0.71900   1.000      1    2    I 0.00000                                                
    O11    O-2          0.20960   0.48200   0.99280   1.000      1    2    I 0.00000                                                
    O12    O-2          0.20880   0.98300   0.50510   1.000      1    2    I 0.00000                                                
     O2    O-2          0.50380   0.53610   0.21810   1.000      1    2    I 0.00000                                                
     O1    O-2          0.00070   0.03860   0.21000   1.000      1    2    I 0.00000                                                
     O7    O-2          0.21860   0.26270   0.72580   1.000      1    2    I 0.00000                                                

 Unit cell: a = 7.32107 b = 7.53846 c = 7.69685 alpha = 89.498 beta = 90.705 gamma = 90.244 volume = 424.734 Refine? True

 Phase name: BaO2
=======================================================================================================================================

 X-ray scattering factors:
   Symbol     fa                                      fb                                      fc
---------------------------------------------------------------------------------------------------
 Ba+2      20.18070  19.11360  10.90540   0.77634   3.21367   0.28331  20.05580  51.74600   3.02902
 O-1        4.19160   1.63969   1.52673 -20.30700  12.85730   4.17236  47.01790  -0.01404  21.94120

 Electron scattering factors:
   Symbol     fa                                                fb
---------------------------------------------------------------------------------------------------
 Ba         0.52290   2.28740   4.72430   5.08070   5.63890   0.14340   1.60190   9.45110  42.76850 148.49690
 O          0.03650   0.17290   0.58050   0.88140   0.31210   0.06520   0.61840   2.94490   9.62980  28.21940

 Neutron scattering factors:
   Symbol   isotope       mass       b       resonant terms
---------------------------------------------------------------------------------------------------
 Ba+2    Nat. Abund.    137.330    0.507
 O-1     Nat. Abund.     15.999    0.580

 Space Group: I 4/m m m
 The lattice is centrosymmetric I-centered tetragonal
 The Laue symmetry is 4/mmm
 The lattice point group is 4/mmm
 Multiplicity of a general site is 32
 The inversion center is located at 0,0,0
 
 The equivalent positions are:

 (0,0,0; 1/2,1/2,1/2)+

 ( 1)     X,     Y,     Z 
 ( 2)    -Y,     X,     Z 
 ( 3)    -X,    -Y,     Z 
 ( 4)     Y,    -X,     Z 
 ( 5)    -X,     Y,     Z 
 ( 6)    -Y,    -X,     Z 
 ( 7)     X,    -Y,     Z 
 ( 8)     Y,     X,     Z 

 Atoms:
   name    type  refine?   x         y         z      frac site sym  mult I/A   Uiso     U11     U22     U33     U12     U13     U23
---------------------------------------------------------------------------------------------------------------------------------------
    Ba1   Ba+2          0.00000   0.00000   0.00000   1.0004/mmm(z)    2    I 0.00000                                                
     O1    O-1      X   0.00000   0.00000   0.39578   1.000 4mm(z)    4    I 0.00000                                                

 Unit cell: a = 3.81503 b = 3.81503 c = 6.85313 alpha = 90.000 beta = 90.000 gamma = 90.000 volume = 99.743 Refine? True

 Phase: triclinic WO3 in histogram: PWDR pattern.csv
=======================================================================================================================================
 Phase fraction  :      9.221 Refine? True
 Extinction coeff:     0.0000 Refine? False
 March-Dollase PO:     1.0000 Refine? False Axis: 0 0 1

 Size model    : isotropic equatorial:       1.000 Refine? False
	 LG mixing coeff.:       1.0000 Refine? False

 Mustrain model: isotropic equatorial:      1000.0 Refine? False
	 LG mixing coeff.:      1.0000 Refine? False

 Hydrostatic/elastic strain:
 names :         D11         D22         D33         D12         D13         D23
 values:           0           0           0           0           0           0
 refine:       False       False       False       False       False       False

 Phase: BaO2 in histogram: PWDR pattern.csv
=======================================================================================================================================
 Phase fraction  :      24.65 Refine? True
 Extinction coeff:     0.0000 Refine? False
 March-Dollase PO:     1.0000 Refine? False Axis: 0 0 1

 Size model    : isotropic equatorial:       1.000 Refine? False
	 LG mixing coeff.:       1.0000 Refine? False

 Mustrain model: isotropic equatorial:      1000.0 Refine? False
	 LG mixing coeff.:      1.0000 Refine? False

 Hydrostatic/elastic strain:
 names :         D11         D33
 values:           0           0
 refine:       False       False

 Histogram: PWDR pattern.csv histogram Id: 0
=======================================================================================================================================
 Instrument type: Bragg-Brentano
 Histogram limits:     9.90 deg to   100.09 deg

 Sample Parameters:
 Goniometer omega = 0.00, chi = 0.00, phi = 0.00
 name  :         Scale         Shift  Transparency    SurfRoughA    SurfRoughB
 value :        1.0000        0.0000        0.0000        0.0000        0.0000
 refine:         False         False         False         False         False

 Instrument Parameters:
 name  :     Azimuth I(L2)/I(L1)        Lam1        Lam2    Polariz.        SH/L           U           V           W
 value :    0.000000    0.500000    1.540598    1.544426    0.500000    0.002000    2.000000   -2.000000    5.000000
 refine:                   False                               False       False       False       False       False

 name  :           X           Y           Z        Zero
 value :   14.603809   34.609644    0.000000    0.298263
 refine:        True        True       False        True

 Background function: chebyschev-1 Refine? True
 Coefficients:    626.286  -705.726   495.789  -283.959   155.472   -83.425    50.949   -29.852    26.124   -22.089    17.730
                  -15.903    14.716    -8.928     3.521
 Fixed background file: ; mult: 1.000  Refine? False

 Refinement results:
---------------------------------------------------------------------------------------------------------------------------------------
 Number of function calls: 3 No. of observations: 8301 No. of parameters: 29 User rejected: 0 Sp. gp. extinct: 0
 Refinement time =    4.467s,    4.467s/cycle, for 1 cycles
 wR =    7.57%, chi**2 =      35889.4, GOF =   2.08
----------------------------------------------------------------------------------------------------------------------------------
Parameters generated by constraints

 name  :          1::A0
 value :        0.06871
 sig   :        0.00001 

 Phases:
 Result for phase: triclinic WO3
=======================================================================================================================================
 Reciprocal metric tensor: 
  names :            A11            A22            A33            A12            A13            A23
  values:    0.018660544    0.017598492    0.016883864    0.000150182    0.000435532   -0.000301418
  esds  :    0.000002173    0.000002198    0.000002169    0.000005370    0.000003974    0.000005147
 New unit cell:
  names :           a           b           c       alpha        beta       gamma      Volume
  values:    7.321068    7.538463    7.696859     89.4961     90.7051     90.2436     424.734
  esds  :    0.000432    0.000485    0.000504      0.0089      0.0064      0.0081       0.066

 Atoms:
   name      x         y         z      frac   Uiso     U11     U22     U33     U12     U13     U23
---------------------------------------------------------------------------------------------------------------------------------------
    O10    O-2:
 values:   0.29710   0.54460   0.49820   1.000 0.00000
 sig   :                                               
     W3    W+6:
 values:   0.24380   0.03130   0.78170   1.000 0.00000
 sig   :                                               
     O6    O-2:
 values:   0.22040   0.76300   0.22320   1.000 0.00000
 sig   :                                               
     O8    O-2:
 values:   0.28400   0.75830   0.76790   1.000 0.00000
 sig   :                                               
     O9    O-2:
 values:   0.29430   0.04220   0.99980   1.000 0.00000
 sig   :                                               
     O5    O-2:
 values:   0.28510   0.25740   0.28700   1.000 0.00000
 sig   :                                               
     W1    W+6:
 values:   0.25660   0.02590   0.28500   1.000 0.00000
 sig   :                                               
     O4    O-2:
 values:   0.49720   0.96380   0.28780   1.000 0.00000
 sig   :                                               
     O3    O-2:
 values:   0.00760   0.46600   0.28840   1.000 0.00000
 sig   :                                               
     W2    W+6:
 values:   0.25020   0.52800   0.21580   1.000 0.00000
 sig   :                                               
     W4    W+6:
 values:   0.24990   0.53380   0.71900   1.000 0.00000
 sig   :                                               
    O11    O-2:
 values:   0.20960   0.48200   0.99280   1.000 0.00000
 sig   :                                               
    O12    O-2:
 values:   0.20880   0.98300   0.50510   1.000 0.00000
 sig   :                                               
     O2    O-2:
 values:   0.50380   0.53610   0.21810   1.000 0.00000
 sig   :                                               
     O1    O-2:
 values:   0.00070   0.03860   0.21000   1.000 0.00000
 sig   :                                               
     O7    O-2:
 values:   0.21860   0.26270   0.72580   1.000 0.00000
 sig   :                                               

 Density: 7.2514 g/cm**3
 Result for phase: BaO2
=======================================================================================================================================
 Reciprocal metric tensor: 
  names :            A11            A22            A33            A12            A13            A23
  values:    0.068707756    0.068707756    0.021292207    0.000000000    0.000000000    0.000000000
  esds  :    0.000008920                   0.000002839                                             
 New unit cell:
  names :           a           b           c       alpha        beta       gamma      Volume
  values:    3.815023    3.815023    6.853141     90.0000     90.0000     90.0000      99.743
  esds  :    0.000248                0.000457                                           0.015

 Atoms:
   name      x         y         z      frac   Uiso     U11     U22     U33     U12     U13     U23
---------------------------------------------------------------------------------------------------------------------------------------
    Ba1   Ba+2:
 values:   0.00000   0.00000   0.00000   1.000 0.00000
 sig   :                                               
     O1    O-1:
 values:   0.00000   0.00000   0.39580   1.000 0.00000
 sig   :                       0.00097                 

 Density: 5.6380 g/cm**3

 Phase: triclinic WO3 in histogram: PWDR pattern.csv
=======================================================================================================================================
 Final refinement RF, RF^2 = 2.70%, 5.34% on 875 reflections
 Durbin-Watson statistic = 0.506
 Bragg intensity sum = 1.97e+06
 Phase fraction  :     9.2202, sig   0.027583 Weight fraction  :  0.67196, sig    0.00121

 Phase: BaO2 in histogram: PWDR pattern.csv
=======================================================================================================================================
 Final refinement RF, RF^2 = 2.10%, 4.29% on 24 reflections
 Durbin-Watson statistic = 0.506
 Bragg intensity sum = 7.63e+05
 Phase fraction  :     24.652, sig    0.12261 Weight fraction  :  0.32804, sig    0.00121

 Histogram: PWDR pattern.csv histogram Id: 0
=======================================================================================================================================
 PWDR histogram weight factor = 1.000
 Final refinement wR = 7.57% on 8301 observations in this histogram
 Other residuals: R = 5.71%, R-bkg = 7.01%, wR-bkg = 7.57% wRmin = 3.64%
 Instrument type: Bragg-Brentano

 Resonant form factors:(ref: D.T. Cromer & D.A. Liberman (1981), Acta Cryst. A37, 267-268.)
 Element:      O-2      W+6     Ba+2      O-1
 f'     :    0.049   -5.479   -1.050    0.049
 f"     :    0.032    5.575    8.460    0.032

 Instrument Parameters:
 names : I(L2)/I(L1)    Polariz.        SH/L           U           V           W           X           Y           Z
 value :    0.500000    0.500000    0.002000    2.000000   -2.000000    5.000000   14.600497   34.603339    0.000000
 sig   :                                                                            0.333094    1.240050            

 Instrument Parameters:
 names :        Zero
 value :    0.298280
 sig   :    0.001487

 Background function: chebyschev-1
 value :      626.3    -705.7     495.8      -284     155.5    -83.42     50.95    -29.85     26.13    -22.09     17.73     -15.9     14.71    -8.927     3.521
 sig   :      1.118     1.878     1.843     1.739     1.699     1.601     1.557     1.495     1.464     1.379     1.375     1.312     1.228    0.9964     0.909
 Background sums: empirical 3.72e+06, Debye 0, peaks 0, Total 3.72e+06

File: results/experimental-eval/divalent-tungstates-PG15/baseline/attempts/case-002-r3/workspace/final.lst
********************************************************************************
   General Structure Analysis System-II Crystal Structure Refinement
              by Robert B. Von Dreele & Brian H. Toby
                Argonne National Laboratory(C), 2010
 This product includes software developed by the UChicago Argonne, LLC,
            as Operator of Argonne National Laboratory.
                          Please cite:
   B.H. Toby & R.B. Von Dreele, J. Appl. Cryst. 46, 544-549 (2013)
********************************************************************************
 Least squares controls:
 Refinement type: analytic Hessian
 Maximum number of cycles: 15
 Regularize hydrogens (if any): False
 Initial shift factor: 1.000

 Phases:

 Phase name: BaO2
=======================================================================================================================================

 X-ray scattering factors:
   Symbol     fa                                      fb                                      fc
---------------------------------------------------------------------------------------------------
 Ba+2      20.18070  19.11360  10.90540   0.77634   3.21367   0.28331  20.05580  51.74600   3.02902
 O-1        4.19160   1.63969   1.52673 -20.30700  12.85730   4.17236  47.01790  -0.01404  21.94120

 Electron scattering factors:
   Symbol     fa                                                fb
---------------------------------------------------------------------------------------------------
 Ba         0.52290   2.28740   4.72430   5.08070   5.63890   0.14340   1.60190   9.45110  42.76850 148.49690
 O          0.03650   0.17290   0.58050   0.88140   0.31210   0.06520   0.61840   2.94490   9.62980  28.21940

 Neutron scattering factors:
   Symbol   isotope       mass       b       resonant terms
---------------------------------------------------------------------------------------------------
 Ba+2    Nat. Abund.    137.330    0.507
 O-1     Nat. Abund.     15.999    0.580

 Space Group: I 4/m m m
 The lattice is centrosymmetric I-centered tetragonal
 The Laue symmetry is 4/mmm
 The lattice point group is 4/mmm
 Multiplicity of a general site is 32
 The inversion center is located at 0,0,0
 
 The equivalent positions are:

 (0,0,0; 1/2,1/2,1/2)+

 ( 1)     X,     Y,     Z 
 ( 2)    -Y,     X,     Z 
 ( 3)    -X,    -Y,     Z 
 ( 4)     Y,    -X,     Z 
 ( 5)    -X,     Y,     Z 
 ( 6)    -Y,    -X,     Z 
 ( 7)     X,    -Y,     Z 
 ( 8)     Y,     X,     Z 

 Atoms:
   name    type  refine?   x         y         z      frac site sym  mult I/A   Uiso     U11     U22     U33     U12     U13     U23
---------------------------------------------------------------------------------------------------------------------------------------
    Ba1   Ba+2          0.00000   0.00000   0.00000   1.0004/mmm(z)    2    I 0.01000                                                
     O1    O-1          0.00000   0.00000   0.40400   1.000 4mm(z)    4    I 0.01000                                                

 Unit cell: a = 3.81539 b = 3.81539 c = 6.85425 alpha = 90.000 beta = 90.000 gamma = 90.000 volume = 99.779 Refine? True

 Phase name: WO3
=======================================================================================================================================

 X-ray scattering factors:
   Symbol     fa                                      fb                                      fc
---------------------------------------------------------------------------------------------------
 O-2        3.76936   2.53342   1.91579   1.55094  15.07970   6.30430  40.34450   0.31291   0.22789
 W+6       29.49360  19.37630  13.05440   5.06412   1.42755   0.10462   5.93667  11.19720   1.01074

 Electron scattering factors:
   Symbol     fa                                                fb
---------------------------------------------------------------------------------------------------
 O          0.03650   0.17290   0.58050   0.88140   0.31210   0.06520   0.61840   2.94490   9.62980  28.21940
 W          0.36610   1.61910   3.24550   4.08560   3.20640   0.07610   0.75430   4.09520  18.28860  68.09670

 Neutron scattering factors:
   Symbol   isotope       mass       b       resonant terms
---------------------------------------------------------------------------------------------------
 O-2     Nat. Abund.     15.999    0.580
 W+6     Nat. Abund.    183.850    0.475

 Space Group: P -1
 The lattice is centrosymmetric primitive triclinic
 The Laue symmetry is -1
 The lattice point group is -1
 Multiplicity of a general site is 2
 The inversion center is located at 0,0,0
 
 The equivalent positions are:

 ( 1)     X,     Y,     Z 

 Atoms:
   name    type  refine?   x         y         z      frac site sym  mult I/A   Uiso     U11     U22     U33     U12     U13     U23
---------------------------------------------------------------------------------------------------------------------------------------
    O10    O-2          0.29710   0.54460   0.49820   1.000      1    2    I 0.00000                                                
     W3    W+6          0.24380   0.03130   0.78170   1.000      1    2    I 0.00000                                                
     O6    O-2          0.22040   0.76300   0.22320   1.000      1    2    I 0.00000                                                
     O8    O-2          0.28400   0.75830   0.76790   1.000      1    2    I 0.00000                                                
     O9    O-2          0.29430   0.04220   0.99980   1.000      1    2    I 0.00000                                                
     O5    O-2          0.28510   0.25740   0.28700   1.000      1    2    I 0.00000                                                
     W1    W+6          0.25660   0.02590   0.28500   1.000      1    2    I 0.00000                                                
     O4    O-2          0.49720   0.96380   0.28780   1.000      1    2    I 0.00000                                                
     O3    O-2          0.00760   0.46600   0.28840   1.000      1    2    I 0.00000                                                
     W2    W+6          0.25020   0.52800   0.21580   1.000      1    2    I 0.00000                                                
     W4    W+6          0.24990   0.53380   0.71900   1.000      1    2    I 0.00000                                                
    O11    O-2          0.20960   0.48200   0.99280   1.000      1    2    I 0.00000                                                
    O12    O-2          0.20880   0.98300   0.50510   1.000      1    2    I 0.00000                                                
     O2    O-2          0.50380   0.53610   0.21810   1.000      1    2    I 0.00000                                                
     O1    O-2          0.00070   0.03860   0.21000   1.000      1    2    I 0.00000                                                
     O7    O-2          0.21860   0.26270   0.72580   1.000      1    2    I 0.00000                                                

 Unit cell: a = 7.32222 b = 7.54061 c = 7.69846 alpha = 89.414 beta = 90.709 gamma = 90.283 volume = 425.003 Refine? True

 Phase name: BaCO3
=======================================================================================================================================

 X-ray scattering factors:
   Symbol     fa                                      fb                                      fc
---------------------------------------------------------------------------------------------------
 Ba        20.33610  19.29700  10.88800   2.69590   3.21600   0.27560  20.20730 167.20200   2.77310
 C          2.31000   1.02000   1.58860   0.86500  20.84390  10.20750   0.56870  51.65120   0.21560
 O          3.04850   2.28680   1.54630   0.86700  13.27710   5.70110   0.32390  32.90890   0.25080

 Electron scattering factors:
   Symbol     fa                                                fb
---------------------------------------------------------------------------------------------------
 Ba         0.52290   2.28740   4.72430   5.08070   5.63890   0.14340   1.60190   9.45110  42.76850 148.49690
 C          0.04890   0.20910   0.75370   1.14200   0.35550   0.11400   1.08250   5.42810  17.88110  51.13410
 O          0.03650   0.17290   0.58050   0.88140   0.31210   0.06520   0.61840   2.94490   9.62980  28.21940

 Neutron scattering factors:
   Symbol   isotope       mass       b       resonant terms
---------------------------------------------------------------------------------------------------
 Ba      Nat. Abund.    137.330    0.507
 C       Nat. Abund.     12.011    0.665
 O       Nat. Abund.     15.999    0.580

 Space Group: P m c n
 The lattice is centrosymmetric primitive orthorhombic
 The Laue symmetry is mmm
 The lattice point group is mmm
 Multiplicity of a general site is 8
 The inversion center is located at 0,0,0
 
 The equivalent positions are:

 ( 1)     X,     Y,     Z 
 ( 2) 1/2-X,     Y,     Z 
 ( 3)     X, 1/2-Y, 1/2+Z 
 ( 4) 1/2-X, 1/2-Y, 1/2+Z 

 Atoms:
   name    type  refine?   x         y         z      frac site sym  mult I/A   Uiso     U11     U22     U33     U12     U13     U23
---------------------------------------------------------------------------------------------------------------------------------------
     Ba     Ba          0.25000   0.41620   0.75560   1.000   m(x)    4    I 0.00420                                                
      C      C          0.25000   0.74340  -0.07110   1.000   m(x)    4    I 0.02420                                                
     O1      O          0.25000   0.90110  -0.07750   1.000   m(x)    4    I 0.02420                                                
     O2      O          0.46540   0.68050  -0.07880   1.000      1    8    I 0.02420                                                

 Unit cell: a = 5.30589 b = 8.92987 c = 6.36896 alpha = 90.000 beta = 90.000 gamma = 90.000 volume = 301.767 Refine? False

 Phase: BaO2 in histogram: PWDR pattern.csv
=======================================================================================================================================
 Phase fraction  :       26.4 Refine? True
 Extinction coeff:     0.0000 Refine? False
 March-Dollase PO:     1.0000 Refine? False Axis: 0 0 1

 Size model    : isotropic equatorial:       0.035 Refine? True
	 LG mixing coeff.:       1.0000 Refine? False

 Mustrain model: isotropic equatorial:      8380.2 Refine? True
	 LG mixing coeff.:      0.0000 Refine? False

 Hydrostatic/elastic strain:
 names :         D11         D33
 values:           0           0
 refine:       False       False

 Phase: WO3 in histogram: PWDR pattern.csv
=======================================================================================================================================
 Phase fraction  :      8.527 Refine? True
 Extinction coeff:     0.0000 Refine? False
 March-Dollase PO:     1.0000 Refine? False Axis: 0 0 1

 Size model    : isotropic equatorial:       0.052 Refine? True
	 LG mixing coeff.:       1.0000 Refine? False

 Mustrain model: isotropic equatorial:     12522.6 Refine? True
	 LG mixing coeff.:      0.0000 Refine? False

 Hydrostatic/elastic strain:
 names :         D11         D22         D33         D12         D13         D23
 values:           0           0           0           0           0           0
 refine:       False       False       False       False       False       False

 Phase: BaCO3 in histogram: PWDR pattern.csv
=======================================================================================================================================
 Phase fraction  :      1.198 Refine? True
 Extinction coeff:     0.0000 Refine? False
 March-Dollase PO:     1.0000 Refine? False Axis: 0 0 1

 Size model    : isotropic equatorial:      10.000 Refine? False
	 LG mixing coeff.:       1.0000 Refine? False

 Mustrain model: isotropic equatorial:     13006.6 Refine? False
	 LG mixing coeff.:      0.0000 Refine? False

 Hydrostatic/elastic strain:
 names :         D11         D22         D33
 values:           0           0           0
 refine:       False       False       False

 Histogram: PWDR pattern.csv histogram Id: 0
=======================================================================================================================================
 Instrument type: Bragg-Brentano
 Histogram limits:     9.90 deg to   100.09 deg

 Sample Parameters:
 Goniometer omega = 0.00, chi = 0.00, phi = 0.00
 name  :         Scale         Shift  Transparency    SurfRoughA    SurfRoughB
 value :        1.0000        0.0000        0.0000        0.0000        0.0000
 refine:         False         False         False         False         False

 Instrument Parameters:
 name  :     Azimuth I(L2)/I(L1)        Lam1        Lam2    Polariz.        SH/L           U           V           W
 value :    0.000000    0.500000    1.540598    1.544426    0.500000    0.002000    2.000000   -2.000000    5.000000
 refine:                   False                               False       False       False       False       False

 name  :           X           Y           Z        Zero
 value :    0.000000    0.000000    0.000000    0.301396
 refine:       False       False       False        True

 Background function: chebyschev-1 Refine? True
 Coefficients:    633.966  -695.801   485.012  -278.703   148.675   -77.571    44.406   -25.561    24.167   -14.179    10.320
                   -3.619    10.531     3.646    -5.424    14.749    -4.818     7.026
 Fixed background file: ; mult: 1.000  Refine? False

 Refinement results:
---------------------------------------------------------------------------------------------------------------------------------------
 Number of function calls: 3 No. of observations: 8301 No. of parameters: 34 User rejected: 0 Sp. gp. extinct: 0
 Refinement time =    6.277s,    6.277s/cycle, for 1 cycles
 wR =    7.10%, chi**2 =      31524.5, GOF =   1.95
----------------------------------------------------------------------------------------------------------------------------------
Parameters generated by constraints

 name  :          0::A0
 value :        0.06869
 sig   :        0.00001 

 Phases:
 Result for phase: BaO2
=======================================================================================================================================
 Reciprocal metric tensor: 
  names :            A11            A22            A33            A12            A13            A23
  values:    0.068694368    0.068694368    0.021285296    0.000000000    0.000000000    0.000000000
  esds  :    0.000008517                   0.000002746                                             
 New unit cell:
  names :           a           b           c       alpha        beta       gamma      Volume
  values:    3.815394    3.815394    6.854253     90.0000     90.0000     90.0000      99.779
  esds  :    0.000237                0.000442                                           0.014

 Atoms:
   name      x         y         z      frac   Uiso     U11     U22     U33     U12     U13     U23
---------------------------------------------------------------------------------------------------------------------------------------
    Ba1   Ba+2:
 values:   0.00000   0.00000   0.00000   1.000 0.01000
 sig   :                                               
     O1    O-1:
 values:   0.00000   0.00000   0.40400   1.000 0.01000
 sig   :                                               

 Density: 5.6360 g/cm**3
 Result for phase: WO3
=======================================================================================================================================
 Reciprocal metric tensor: 
  names :            A11            A22            A33            A12            A13            A23
  values:    0.018654809    0.017589039    0.016877328    0.000174401    0.000437492   -0.000350027
  esds  :    0.000002032    0.000002005    0.000002004    0.000005146    0.000003787    0.000004865
 New unit cell:
  names :           a           b           c       alpha        beta       gamma      Volume
  values:    7.322222    7.540613    7.698459     89.4145     90.7092     90.2830     425.003
  esds  :    0.000404    0.000446    0.000470      0.0085      0.0061      0.0077       0.061

 Atoms:
   name      x         y         z      frac   Uiso     U11     U22     U33     U12     U13     U23
---------------------------------------------------------------------------------------------------------------------------------------
    O10    O-2:
 values:   0.29710   0.54460   0.49820   1.000 0.00000
 sig   :                                               
     W3    W+6:
 values:   0.24380   0.03130   0.78170   1.000 0.00000
 sig   :                                               
     O6    O-2:
 values:   0.22040   0.76300   0.22320   1.000 0.00000
 sig   :                                               
     O8    O-2:
 values:   0.28400   0.75830   0.76790   1.000 0.00000
 sig   :                                               
     O9    O-2:
 values:   0.29430   0.04220   0.99980   1.000 0.00000
 sig   :                                               
     O5    O-2:
 values:   0.28510   0.25740   0.28700   1.000 0.00000
 sig   :                                               
     W1    W+6:
 values:   0.25660   0.02590   0.28500   1.000 0.00000
 sig   :                                               
     O4    O-2:
 values:   0.49720   0.96380   0.28780   1.000 0.00000
 sig   :                                               
     O3    O-2:
 values:   0.00760   0.46600   0.28840   1.000 0.00000
 sig   :                                               
     W2    W+6:
 values:   0.25020   0.52800   0.21580   1.000 0.00000
 sig   :                                               
     W4    W+6:
 values:   0.24990   0.53380   0.71900   1.000 0.00000
 sig   :                                               
    O11    O-2:
 values:   0.20960   0.48200   0.99280   1.000 0.00000
 sig   :                                               
    O12    O-2:
 values:   0.20880   0.98300   0.50510   1.000 0.00000
 sig   :                                               
     O2    O-2:
 values:   0.50380   0.53610   0.21810   1.000 0.00000
 sig   :                                               
     O1    O-2:
 values:   0.00070   0.03860   0.21000   1.000 0.00000
 sig   :                                               
     O7    O-2:
 values:   0.21860   0.26270   0.72580   1.000 0.00000
 sig   :                                               

 Density: 7.2468 g/cm**3
 Result for phase: BaCO3
=======================================================================================================================================

 Atoms:
   name      x         y         z      frac   Uiso     U11     U22     U33     U12     U13     U23
---------------------------------------------------------------------------------------------------------------------------------------
     Ba     Ba:
 values:   0.25000   0.41620   0.75560   1.000 0.00420
 sig   :                                               
      C      C:
 values:   0.25000   0.74340  -0.07110   1.000 0.02420
 sig   :                                               
     O1      O:
 values:   0.25000   0.90110  -0.07750   1.000 0.02420
 sig   :                                               
     O2      O:
 values:   0.46540   0.68050  -0.07880   1.000 0.02420
 sig   :                                               

 Density: 4.3436 g/cm**3

 Phase: BaO2 in histogram: PWDR pattern.csv
=======================================================================================================================================
 Final refinement RF, RF^2 = 2.59%, 5.17% on 24 reflections
 Durbin-Watson statistic = 0.576
 Bragg intensity sum = 7.26e+05
 Phase fraction  :     26.395, sig     0.1438 Weight fraction  :  0.34782, sig    0.00144

 Size model:     isotropic equatorial:     0.03495, sig:  0.0006 LG mix coeff.:      1.0000

 Mustrain model: isotropic
 equatorial:      8379.8, sig:   327.9 LG mix coeff.:      0.0000

 Phase: WO3 in histogram: PWDR pattern.csv
=======================================================================================================================================
 Final refinement RF, RF^2 = 3.07%, 5.65% on 876 reflections
 Durbin-Watson statistic = 0.576
 Bragg intensity sum = 1.82e+06
 Phase fraction  :     8.5269, sig   0.029483 Weight fraction  :  0.61539, sig    0.00174

 Size model:     isotropic equatorial:     0.05191, sig:  0.0008 LG mix coeff.:      1.0000

 Mustrain model: isotropic
 equatorial:     12521.4, sig:   237.9 LG mix coeff.:      0.0000

 Phase: BaCO3 in histogram: PWDR pattern.csv
=======================================================================================================================================
 Final refinement RF, RF^2 = 4.47%, 9.61% on 175 reflections
 Durbin-Watson statistic = 0.576
 Bragg intensity sum = 7.47e+04
 Phase fraction  :     1.1981, sig   0.037123 Weight fraction  :  0.03680, sig    0.00113

 Histogram: PWDR pattern.csv histogram Id: 0
=======================================================================================================================================
 PWDR histogram weight factor = 1.000
 Final refinement wR = 7.10% on 8301 observations in this histogram
 Other residuals: R = 5.38%, R-bkg = 6.70%, wR-bkg = 7.10% wRmin = 3.64%
 Instrument type: Bragg-Brentano

 Resonant form factors:(ref: D.T. Cromer & D.A. Liberman (1981), Acta Cryst. A37, 267-268.)
 Element:     Ba+2      O-1      O-2      W+6       Ba        C        O
 f'     :   -1.050    0.049    0.049   -5.479   -1.050    0.018    0.049
 f"     :    8.460    0.032    0.032    5.575    8.460    0.009    0.032

 Instrument Parameters:
 names :        Zero
 value :    0.301396
 sig   :    0.001348

 Background function: chebyschev-1
 value :        634    -695.8       485    -278.7     148.7    -77.57     44.41    -25.56     24.17    -14.18     10.32    -3.619     10.53     3.646    -5.424     14.75    -4.818     7.026
 sig   :      1.091     1.842     1.754     1.692     1.625      1.57     1.533     1.544     1.501     1.437     1.374     1.372     1.292      1.26     1.197     1.146    0.9613    0.8654
 Background sums: empirical 3.82e+06, Debye 0, peaks 0, Total 3.82e+06
