Repository: sache07/verifiable-pxrd

# divalent-tungstates-PG15 results

The full expanded-manuscript release is indexed in [RELEASE.md](RELEASE.md): five
main conditions, phase-recovery follow-ups, Sol-high/Opus comparisons, and historical
development records. See the [reproduction guide](../../../docs/MULTIPHASE.md) for
all-condition analyses and independent replay.

The original baseline-versus-evolved comparison below contains two 45-attempt
panels on the 15 measured scans in [`pxrd-bench/divalent-tungstates-PG15`](../../../pxrd-bench/divalent-tungstates-PG15/README.md), with three independent attempts per scan:
- **`baseline/`:** GPT-5.6 Sol at Max reasoning effort, using the plain P0 prompt.

File: results/experimental-eval/divalent-tungstates-PG15/baseline/attempts/case-003-r1/workspace/final.lst
********************************************************************************
   General Structure Analysis System-II Crystal Structure Refinement
              by Robert B. Von Dreele & Brian H. Toby
                Argonne National Laboratory(C), 2010
 This product includes software developed by the UChicago Argonne, LLC,
            as Operator of Argonne National Laboratory.
                          Please cite:
   B.H. Toby & R.B. Von Dreele, J. Appl. Cryst. 46, 544-549 (2013)
********************************************************************************
 Least squares controls:
 Refinement type: analytic Hessian
 Maximum number of cycles: 20
 Regularize hydrogens (if any): False
 Initial shift factor: 1.000

 Phases:

 Phase name: WO3_2311041
=======================================================================================================================================

 X-ray scattering factors:
   Symbol     fa                                      fb                                      fc
---------------------------------------------------------------------------------------------------
 O          3.04850   2.28680   1.54630   0.86700  13.27710   5.70110   0.32390  32.90890   0.25080
 W         29.08180  15.43000  14.43270   5.11982   1.72029   9.22590   0.32170  57.05600   9.88750

 Electron scattering factors:
   Symbol     fa                                                fb
---------------------------------------------------------------------------------------------------
 O          0.03650   0.17290   0.58050   0.88140   0.31210   0.06520   0.61840   2.94490   9.62980  28.21940
 W          0.36610   1.61910   3.24550   4.08560   3.20640   0.07610   0.75430   4.09520  18.28860  68.09670

 Neutron scattering factors:
   Symbol   isotope       mass       b       resonant terms
---------------------------------------------------------------------------------------------------
 O       Nat. Abund.     15.999    0.580
 W       Nat. Abund.    183.850    0.475

 Space Group: P 21/c
 The lattice is centrosymmetric primitive monoclinic
 The Laue symmetry is 2/m
 The lattice point group is 2/m
 Multiplicity of a general site is 4
 The unique monoclinic axis is b
 The inversion center is located at 0,0,0
 
 The equivalent positions are:

 ( 1)     X,     Y,     Z 
 ( 2)    -X, 1/2+Y, 1/2-Z 

 Atoms:
   name    type  refine?   x         y         z      frac site sym  mult I/A   Uiso     U11     U22     U33     U12     U13     U23
---------------------------------------------------------------------------------------------------------------------------------------
     O6      O      U   0.71400   0.48700   0.72100   1.000      1    4    I 0.01376                                                
     O2      O      U   0.22500   0.47400   0.00700   1.000      1    4    I 0.01376                                                
     W1      W      U   0.02800   0.03700   0.74600   1.000      1    4    I 0.01376                                                
     O5      O      U   0.71600   0.04300   0.70800   1.000      1    4    I 0.01376                                                
     O3      O      U   0.99800   0.26200   0.71200   1.000      1    4    I 0.01376                                                
     O1      O      U   0.20600   0.04200   0.99500   1.000      1    4    I 0.01376                                                
     W2      W      U   0.53400   0.02300   0.75000   1.000      1    4    I 0.01376                                                
     O4      O      U   0.51900   0.25900   0.78900   1.000      1    4    I 0.01376                                                

 Unit cell: a = 7.69100 b = 7.53570 c = 10.53986 alpha = 90.000 beta = 136.141 gamma = 90.000 volume = 423.255 Refine? True

 Phase name: CaWO4_scheelite
=======================================================================================================================================

 X-ray scattering factors:
   Symbol     fa                                      fb                                      fc
---------------------------------------------------------------------------------------------------
 Ca         8.62660   7.38730   1.58990   1.02110  10.44210   0.65990  85.74840 178.43700   1.37510
 W         29.08180  15.43000  14.43270   5.11982   1.72029   9.22590   0.32170  57.05600   9.88750
 O          3.04850   2.28680   1.54630   0.86700  13.27710   5.70110   0.32390  32.90890   0.25080

 Electron scattering factors:
   Symbol     fa                                                fb
---------------------------------------------------------------------------------------------------
 Ca         0.23550   0.99160   2.39590   3.72520   2.56470   0.17420   1.83290   8.84070  47.45830 134.96130
 W          0.36610   1.61910   3.24550   4.08560   3.20640   0.07610   0.75430   4.09520  18.28860  68.09670
 O          0.03650   0.17290   0.58050   0.88140   0.31210   0.06520   0.61840   2.94490   9.62980  28.21940

 Neutron scattering factors:
   Symbol   isotope       mass       b       resonant terms
---------------------------------------------------------------------------------------------------
 Ca      Nat. Abund.     40.080    0.470
 W       Nat. Abund.    183.850    0.475
 O       Nat. Abund.     15.999    0.580

 Space Group: I 41/a
 The lattice is centrosymmetric I-centered tetragonal
 The Laue symmetry is 4/m
 The lattice point group is 4/m
 Multiplicity of a general site is 16
 The inversion center is located at 0,0,0
 
 The equivalent positions are:

 (0,0,0; 1/2,1/2,1/2)+

 ( 1)     X,     Y,     Z 
 ( 2) 3/4-Y, 1/4+X, 1/4+Z 
 ( 3) 1/2-X,    -Y, 1/2+Z 
 ( 4) 3/4+Y, 3/4-X, 3/4+Z 

 Atoms:
   name    type  refine?   x         y         z      frac site sym  mult I/A   Uiso     U11     U22     U33     U12     U13     U23
---------------------------------------------------------------------------------------------------------------------------------------
    Ca1     Ca          0.00000   0.25000   0.62500   1.000  -4(z)    4    I 0.01225                                                
     W1      W          0.00000   0.25000   0.12500   1.000  -4(z)    4    I 0.01098                                                
     O1      O          0.15202   0.01135   0.20864   1.000      1   16    I 0.02571                                                

 Unit cell: a = 5.24186 b = 5.24186 c = 11.37755 alpha = 90.000 beta = 90.000 gamma = 90.000 volume = 312.622 Refine? True

 Phase name: CaCO3_calcite
=======================================================================================================================================

 X-ray scattering factors:
   Symbol     fa                                      fb                                      fc
---------------------------------------------------------------------------------------------------
 Ca         8.62660   7.38730   1.58990   1.02110  10.44210   0.65990  85.74840 178.43700   1.37510
 C          2.31000   1.02000   1.58860   0.86500  20.84390  10.20750   0.56870  51.65120   0.21560
 O          3.04850   2.28680   1.54630   0.86700  13.27710   5.70110   0.32390  32.90890   0.25080

 Electron scattering factors:
   Symbol     fa                                                fb
---------------------------------------------------------------------------------------------------
 Ca         0.23550   0.99160   2.39590   3.72520   2.56470   0.17420   1.83290   8.84070  47.45830 134.96130
 C          0.04890   0.20910   0.75370   1.14200   0.35550   0.11400   1.08250   5.42810  17.88110  51.13410
 O          0.03650   0.17290   0.58050   0.88140   0.31210   0.06520   0.61840   2.94490   9.62980  28.21940

 Neutron scattering factors:
   Symbol   isotope       mass       b       resonant terms
---------------------------------------------------------------------------------------------------
 Ca      Nat. Abund.     40.080    0.470
 C       Nat. Abund.     12.011    0.665
 O       Nat. Abund.     15.999    0.580

 Space Group: R -3 c
 The lattice is centrosymmetric R-centered trigonal
 The Laue symmetry is 3m1
 The lattice point group is -3m
 Multiplicity of a general site is 36
 The inversion center is located at 0,0,0
 
 The equivalent positions are:

 (0,0,0; 2/3,1/3,1/3; 1/3,2/3,2/3)+

 ( 1)     X,     Y,     Z 
 ( 2)    -Y,   X-Y,     Z 
 ( 3)   Y-X,    -X,     Z 
 ( 4)   Y-X,     Y, 1/2+Z 
 ( 5)    -Y,    -X, 1/2+Z 
 ( 6)     X,   X-Y, 1/2+Z 

 Atoms:
   name    type  refine?   x         y         z      frac site sym  mult I/A   Uiso     U11     U22     U33     U12     U13     U23
---------------------------------------------------------------------------------------------------------------------------------------
    Ca1     Ca          0.00000   0.00000   0.00000   1.000     -3    6    A         0.01110 0.01110 0.01120 0.00557 0.00000 0.00000
     C1      C          0.00000   0.00000   0.25000   1.00032(100)    6    A         0.01160 0.01160 0.01010 0.00580 0.00000 0.00000
     O1      O          0.25530   0.00000   0.25000   1.000 2(100)   18    A         0.01370 0.02280 0.02140 0.01140-0.00410-0.00820

 Unit cell: a = 4.98689 b = 4.98689 c = 17.06145 alpha = 90.000 beta = 90.000 gamma = 120.000 volume = 367.456 Refine? True

 Phase: WO3_2311041 in histogram: PWDR pattern.csv
=======================================================================================================================================
 Phase fraction  :      30.39 Refine? True
 Extinction coeff:     0.0000 Refine? False
 March-Dollase PO:     1.0000 Refine? False Axis: 0 0 1

 Size model    : isotropic equatorial:       0.129 Refine? True
	 LG mixing coeff.:       1.0000 Refine? False

 Mustrain model: isotropic equatorial:      1000.0 Refine? False
	 LG mixing coeff.:      1.0000 Refine? False

 Hydrostatic/elastic strain:
 names :         D11         D22         D33         D13
 values:           0           0           0           0
 refine:       False       False       False       False

 Phase: CaWO4_scheelite in histogram: PWDR pattern.csv
=======================================================================================================================================
 Phase fraction  :      9.927 Refine? True
 Extinction coeff:     0.0000 Refine? False
 March-Dollase PO:     1.0000 Refine? False Axis: 0 0 1

 Size model    : isotropic equatorial:       0.033 Refine? True
	 LG mixing coeff.:       1.0000 Refine? False

 Mustrain model: isotropic equatorial:      1000.0 Refine? False
	 LG mixing coeff.:      1.0000 Refine? False

 Hydrostatic/elastic strain:
 names :         D11         D33
 values:           0           0
 refine:       False       False

 Phase: CaCO3_calcite in histogram: PWDR pattern.csv
=======================================================================================================================================
 Phase fraction  :      43.26 Refine? True
 Extinction coeff:     0.0000 Refine? False
 March-Dollase PO:     0.7189 Refine? True Axis: 1 0 4

 Size model    : isotropic equatorial:      10.000 Refine? False
	 LG mixing coeff.:       1.0000 Refine? False

 Mustrain model: isotropic equatorial:      1000.0 Refine? False
	 LG mixing coeff.:      1.0000 Refine? False

 Hydrostatic/elastic strain:
 names :         D11         D33
 values:           0           0
 refine:       False       False

 Histogram: PWDR pattern.csv histogram Id: 0
=======================================================================================================================================
 Instrument type: Bragg-Brentano
 Histogram limits:     9.99 deg to   100.09 deg

 Sample Parameters:
 Goniometer omega = 0.00, chi = 0.00, phi = 0.00
 name  :         Scale         Shift  Transparency    SurfRoughA    SurfRoughB
 value :        1.0000     -503.3739        0.0000        0.0000        0.0000
 refine:         False          True         False         False         False

 Instrument Parameters:
 name  :     Azimuth I(L2)/I(L1)        Lam1        Lam2    Polariz.        SH/L           U           V           W
 value :    0.000000    0.500000    1.540598    1.544426    0.876601    0.002000    0.000000    0.000000   12.659019
 refine:                   False                                True       False       False       False        True

 name  :           X           Y           Z        Zero
 value :    0.000000   19.656881    0.000000    0.000000
 refine:       False        True       False       False

 Background function: chebyschev-1 Refine? True
 Coefficients:    964.875 -1050.750   691.668  -378.292   230.636  -140.771    77.364   -55.025    27.394    -9.215     6.721
                   -7.378
 Fixed background file: ; mult: 1.000  Refine? False

 Refinement results:
---------------------------------------------------------------------------------------------------------------------------------------
 Number of function calls: 3 No. of observations: 8293 No. of parameters: 31 User rejected: 0 Sp. gp. extinct: 0
 Refinement time =    2.337s,    2.337s/cycle, for 1 cycles
 wR =    7.78%, chi**2 =      87527.8, GOF =   3.25
----------------------------------------------------------------------------------------------------------------------------------
Parameters generated by constraints

 name  :     0::AUiso:0          1::A0          2::A0
 value :        0.01377        0.03639        0.05361
 sig   :        0.00075        0.00001        0.00001 

 Phases:
 Result for phase: WO3_2311041
=======================================================================================================================================
 Reciprocal metric tensor: 
  names :            A11            A22            A33            A12            A13            A23
  values:    0.035213744    0.017609746    0.018750272    0.000000000    0.037055624    0.000000000
  esds  :    0.000001896    0.000000803    0.000000813                   0.000002110               
 New unit cell:
  names :           a           b           c       alpha        beta       gamma      Volume
  values:    7.690999    7.535698   10.539865     90.0000    136.1411     90.0000     423.255
  esds  :    0.002290    0.000172    0.004124                  0.0040                   0.022

 Atoms:
   name      x         y         z      frac   Uiso     U11     U22     U33     U12     U13     U23
---------------------------------------------------------------------------------------------------------------------------------------
     O6      O:
 values:   0.71400   0.48700   0.72100   1.000 0.01377
 sig   :                                       0.00075 
     O2      O:
 values:   0.22500   0.47400   0.00700   1.000 0.01377
 sig   :                                       (.00075)
     W1      W:
 values:   0.02800   0.03700   0.74600   1.000 0.01377
 sig   :                                       (.00075)
     O5      O:
 values:   0.71600   0.04300   0.70800   1.000 0.01377
 sig   :                                       (.00075)
     O3      O:
 values:   0.99800   0.26200   0.71200   1.000 0.01377
 sig   :                                       (.00075)
     O1      O:
 values:   0.20600   0.04200   0.99500   1.000 0.01377
 sig   :                                       (.00075)
     W2      W:
 values:   0.53400   0.02300   0.75000   1.000 0.01377
 sig   :                                       (.00075)
     O4      O:
 values:   0.51900   0.25900   0.78900   1.000 0.01377
 sig   :                                       (.00075)

 Density: 7.2768 g/cm**3
 Result for phase: CaWO4_scheelite
=======================================================================================================================================
 Reciprocal metric tensor: 
  names :            A11            A22            A33            A12            A13            A23
  values:    0.036393902    0.036393902    0.007725075    0.000000000    0.000000000    0.000000000
  esds  :    0.000010029                   0.000001986                                             
 New unit cell:
  names :           a           b           c       alpha        beta       gamma      Volume
  values:    5.241863    5.241863   11.377547     90.0000     90.0000     90.0000     312.622
  esds  :    0.000722                0.001463                                           0.082

 Atoms:
   name      x         y         z      frac   Uiso     U11     U22     U33     U12     U13     U23
---------------------------------------------------------------------------------------------------------------------------------------
    Ca1     Ca:
 values:   0.00000   0.25000   0.62500   1.000 0.01225
 sig   :                                               
     W1      W:
 values:   0.00000   0.25000   0.12500   1.000 0.01098
 sig   :                                               
     O1      O:
 values:   0.15202   0.01135   0.20864   1.000 0.02571
 sig   :                                               

 Density: 6.1174 g/cm**3
 Result for phase: CaCO3_calcite
=======================================================================================================================================
 Reciprocal metric tensor: 
  names :            A11            A22            A33            A12            A13            A23
  values:    0.053614187    0.053614187    0.003435326    0.053614187    0.000000000    0.000000000
  esds  :    0.000006574                   0.000000423                                             
 New unit cell:
  names :           a           b           c       alpha        beta       gamma      Volume
  values:    4.986887    4.986887   17.061454     90.0000     90.0000    120.0000     367.456
  esds  :    0.000510                0.001050                                           0.036

 Atoms:
   name      x         y         z      frac   Uiso     U11     U22     U33     U12     U13     U23
---------------------------------------------------------------------------------------------------------------------------------------
    Ca1     Ca:
 values:   0.00000   0.00000   0.00000   1.000         0.01110 0.01110 0.01120 0.00557 0.00000 0.00000
 sig   :                                                                                               
     C1      C:
 values:   0.00000   0.00000   0.25000   1.000         0.01160 0.01160 0.01010 0.00580 0.00000 0.00000
 sig   :                                                                                               
     O1      O:
 values:   0.25530   0.00000   0.25000   1.000         0.01370 0.02280 0.02140 0.01140-0.00410-0.00820
 sig   :                                                                                               

 Density: 2.7138 g/cm**3

 Phase: WO3_2311041 in histogram: PWDR pattern.csv
=======================================================================================================================================
 Final refinement RF, RF^2 = 1.88%, 3.61% on 440 reflections
 Durbin-Watson statistic = 0.231
 Bragg intensity sum = 7.26e+06
 Phase fraction  :     30.391, sig    0.09683 Weight fraction  :  0.60108, sig    0.00269

 Size model:     isotropic equatorial:     0.12882, sig:  0.0025 LG mix coeff.:      1.0000

 Phase: CaWO4_scheelite in histogram: PWDR pattern.csv
=======================================================================================================================================
 Final refinement RF, RF^2 = 1.49%, 3.42% on 82 reflections
 Durbin-Watson statistic = 0.231
 Bragg intensity sum = 1.32e+06
 Phase fraction  :     9.9265, sig    0.11024 Weight fraction  :  0.12191, sig    0.00114

 Size model:     isotropic equatorial:     0.03266, sig:  0.0006 LG mix coeff.:      1.0000

 Phase: CaCO3_calcite in histogram: PWDR pattern.csv
=======================================================================================================================================
 Final refinement RF, RF^2 = 1.73%, 2.70% on 45 reflections
 Durbin-Watson statistic = 0.231
 Bragg intensity sum = 6.45e+05
 Phase fraction  :     43.258, sig    0.64143 Weight fraction  :  0.27701, sig    0.00286
 March-Dollase PO:     0.7189, sig     0.0063

 Histogram: PWDR pattern.csv histogram Id: 0
=======================================================================================================================================
 PWDR histogram weight factor = 1.000
 Final refinement wR = 7.78% on 8293 observations in this histogram
 Other residuals: R = 5.75%, R-bkg = 6.70%, wR-bkg = 7.78% wRmin = 2.39%
 Instrument type: Bragg-Brentano

 Resonant form factors:(ref: D.T. Cromer & D.A. Liberman (1981), Acta Cryst. A37, 267-268.)
 Element:        O        W       Ca        C
 f'     :    0.049   -5.479    0.364    0.018
 f"     :    0.032    5.575    1.286    0.009

 Sample Parameters:
 names :         Scale         Shift  Transparency    SurfRoughA    SurfRoughB
 values:        1.0000     -503.3700        0.0000        0.0000        0.0000
 sig   :                      1.0382                                          

 Instrument Parameters:
 names : I(L2)/I(L1)    Polariz.        SH/L           U           V           W           X           Y           Z
 value :    0.500000    0.876764    0.002000    0.000000    0.000000   12.658251    0.000000   19.659099    0.000000
 sig   :                0.017191                                        0.555915                0.471867            

 Instrument Parameters:
 names :        Zero
 value :    0.000000
 sig   :            

 Background function: chebyschev-1
 value :      964.9     -1051     691.7    -378.3     230.6    -140.8     77.36    -55.03     27.39    -9.217     6.724    -7.381
 sig   :      2.643     3.922     3.654     3.469     3.265     3.085     2.862     2.849     2.637     2.516     2.192     2.087
 Background sums: empirical 5.94e+06, Debye 0, peaks 0, Total 5.94e+06

File: results/experimental-eval/divalent-tungstates-PG15/baseline/attempts/case-004-r1/workspace/final.lst
********************************************************************************
   General Structure Analysis System-II Crystal Structure Refinement
              by Robert B. Von Dreele & Brian H. Toby
                Argonne National Laboratory(C), 2010
 This product includes software developed by the UChicago Argonne, LLC,
            as Operator of Argonne National Laboratory.
                          Please cite:
   B.H. Toby & R.B. Von Dreele, J. Appl. Cryst. 46, 544-549 (2013)
********************************************************************************
 Least squares controls:
 Refinement type: analytic Hessian
 Maximum number of cycles: 12
 Regularize hydrogens (if any): False
 Initial shift factor: 1.000

 Phases:

 Phase name: WO3
=======================================================================================================================================

 X-ray scattering factors:
   Symbol     fa                                      fb                                      fc
---------------------------------------------------------------------------------------------------
 O-2        3.76936   2.53342   1.91579   1.55094  15.07970   6.30430  40.34450   0.31291   0.22789
 W+6       29.49360  19.37630  13.05440   5.06412   1.42755   0.10462   5.93667  11.19720   1.01074

 Electron scattering factors:
   Symbol     fa                                                fb
---------------------------------------------------------------------------------------------------
 O          0.03650   0.17290   0.58050   0.88140   0.31210   0.06520   0.61840   2.94490   9.62980  28.21940
 W          0.36610   1.61910   3.24550   4.08560   3.20640   0.07610   0.75430   4.09520  18.28860  68.09670

 Neutron scattering factors:
   Symbol   isotope       mass       b       resonant terms
---------------------------------------------------------------------------------------------------
 O-2     Nat. Abund.     15.999    0.580
 W+6     Nat. Abund.    183.850    0.475

 Space Group: P 21/n
 The lattice is centrosymmetric primitive monoclinic
 The Laue symmetry is 2/m
 The lattice point group is 2/m
 Multiplicity of a general site is 4
 The unique monoclinic axis is b
 The inversion center is located at 0,0,0
 
 The equivalent positions are:

 ( 1)     X,     Y,     Z 
 ( 2) 1/2-X, 1/2+Y, 1/2-Z 

 Atoms:
   name    type  refine?   x         y         z      frac site sym  mult I/A   Uiso     U11     U22     U33     U12     U13     U23
---------------------------------------------------------------------------------------------------------------------------------------
     O6    O-2          0.28000   0.24000  -0.03000   1.000      1    4    I 0.00800                                                
     W2    W+6          0.24700   0.03300   0.78100   1.000      1    4    I 0.00500                                                
     O2    O-2          0.00000   0.47500   0.22000   1.000      1    4    I 0.00800                                                
     O5    O-2          0.28000   0.04000   0.03000   1.000      1    4    I 0.00800                                                
     O4    O-2          0.21000   0.29000   0.73500   1.000      1    4    I 0.00800                                                
     O3    O-2          0.29000   0.29000   0.26500   1.000      1    4    I 0.00800                                                
     O1    O-2          0.00000   0.02500   0.22000   1.000      1    4    I 0.00800                                                
     W1    W+6          0.25200   0.02600   0.28500   1.000      1    4    I 0.00500                                                

 Unit cell: a = 7.30507 b = 7.53718 c = 7.69022 alpha = 90.000 beta = 90.784 gamma = 90.000 volume = 423.381 Refine? True

 Phase name: CoWO4
=======================================================================================================================================

 X-ray scattering factors:
   Symbol     fa                                      fb                                      fc
---------------------------------------------------------------------------------------------------
 Co        12.28410   7.34090   4.00340   2.34880   4.27910   0.27840  13.53590  71.16920   1.01180
 W         29.08180  15.43000  14.43270   5.11982   1.72029   9.22590   0.32170  57.05600   9.88750
 O          3.04850   2.28680   1.54630   0.86700  13.27710   5.70110   0.32390  32.90890   0.25080

 Electron scattering factors:
   Symbol     fa                                                fb
---------------------------------------------------------------------------------------------------
 Co         0.21860   0.98610   1.85400   2.32580   1.46850   0.11820   1.23000   5.41770  25.76020  80.85420
 W          0.36610   1.61910   3.24550   4.08560   3.20640   0.07610   0.75430   4.09520  18.28860  68.09670
 O          0.03650   0.17290   0.58050   0.88140   0.31210   0.06520   0.61840   2.94490   9.62980  28.21940

 Neutron scattering factors:
   Symbol   isotope       mass       b       resonant terms
---------------------------------------------------------------------------------------------------
 Co      Nat. Abund.     58.933    0.249
 W       Nat. Abund.    183.850    0.475
 O       Nat. Abund.     15.999    0.580

 Space Group: P 2/c
 The lattice is centrosymmetric primitive monoclinic
 The Laue symmetry is 2/m
 The lattice point group is 2/m
 Multiplicity of a general site is 4
 The unique monoclinic axis is b
 The inversion center is located at 0,0,0
 
 The equivalent positions are:

 ( 1)     X,     Y,     Z 
 ( 2)    -X,     Y, 1/2-Z 

 Atoms:
   name    type  refine?   x         y         z      frac site sym  mult I/A   Uiso     U11     U22     U33     U12     U13     U23
---------------------------------------------------------------------------------------------------------------------------------------
    Co1     Co          0.50000   0.65300   0.25000   1.000   2(y)    2    I 0.00600                                                
     W1      W          0.00000   0.18000   0.25000   1.000   2(y)    2    I 0.00400                                                
     O1      O          0.22000   0.11000   0.96000   1.000      1    4    I 0.00800                                                
     O2      O          0.26000   0.38000   0.39000   1.000      1    4    I 0.00800                                                

 Unit cell: a = 4.66881 b = 5.68311 c = 4.94956 alpha = 90.000 beta = 90.114 gamma = 90.000 volume = 131.328 Refine? True

 Phase: WO3 in histogram: PWDR pattern.xye
=======================================================================================================================================
 Phase fraction  :      4.944 Refine? True
 Extinction coeff:     0.0000 Refine? False
 March-Dollase PO:     1.0000 Refine? False Axis: 0 0 1

 Size model    : isotropic equatorial:       0.070 Refine? True
	 LG mixing coeff.:       1.0000 Refine? False

 Mustrain model: isotropic equatorial:      1000.0 Refine? False
	 LG mixing coeff.:      1.0000 Refine? False

 Hydrostatic/elastic strain:
 names :         D11         D22         D33         D13
 values:           0           0           0           0
 refine:       False       False       False       False

 Phase: CoWO4 in histogram: PWDR pattern.xye
=======================================================================================================================================
 Phase fraction  :      7.241 Refine? True
 Extinction coeff:     0.0000 Refine? False
 March-Dollase PO:     1.0000 Refine? False Axis: 0 0 1

 Size model    : isotropic equatorial:       0.070 Refine? True
	 LG mixing coeff.:       1.0000 Refine? False

 Mustrain model: isotropic equatorial:      1000.0 Refine? False
	 LG mixing coeff.:      1.0000 Refine? False

 Hydrostatic/elastic strain:
 names :         D11         D22         D33         D13
 values:           0           0           0           0
 refine:       False       False       False       False

 Histogram: PWDR pattern.xye histogram Id: 0
=======================================================================================================================================
 Instrument type: Bragg-Brentano
 Histogram limits:     9.90 deg to   100.09 deg

 Sample Parameters:
 Goniometer omega = 0.00, chi = 0.00, phi = 0.00
 name  :         Scale         Shift  Transparency    SurfRoughA    SurfRoughB
 value :        1.0000        0.0000        0.0000        0.0000        0.0000
 refine:         False         False         False         False         False

 Instrument Parameters:
 name  :     Azimuth I(L2)/I(L1)        Lam1        Lam2    Polariz.        SH/L           U           V           W
 value :    0.000000    0.500000    1.540598    1.544426    0.700000    0.002000    0.000000    0.000000   90.000000
 refine:                   False                               False       False       False       False        True

 name  :           X           Y           Z        Zero
 value :    0.000000    0.000000    0.000000    0.046260
 refine:       False       False       False        True

 Background function: chebyschev-1 Refine? True
 Coefficients:    -30.318   -38.609    -0.726     7.386    11.370    -8.471
 Fixed background file: PWDR autobackground; mult: 1.000  Refine? False

 Refinement results:
---------------------------------------------------------------------------------------------------------------------------------------
 Number of function calls: 27 No. of observations: 8301 No. of parameters: 20 User rejected: 0 Sp. gp. extinct: 0
 Refinement time =   20.440s,    2.555s/cycle, for 8 cycles
 wR =    7.34%, chi**2 =      41539.7, GOF =   2.24

 Phases:
 Result for phase: WO3
=======================================================================================================================================
 Reciprocal metric tensor: 
  names :            A11            A22            A33            A12            A13            A23
  values:    0.018744787    0.017607906    0.016912868    0.000000000    0.000490742    0.000000000
  esds  :    0.000002013    0.000001967    0.000002000                   0.000003135               
 New unit cell:
  names :           a           b           c       alpha        beta       gamma      Volume
  values:    7.304677    7.536091    7.690111     90.0000     90.7896     90.0000     423.290
  esds  :    0.000396    0.000421    0.000462                  0.0050                   0.055

 Atoms:
   name      x         y         z      frac   Uiso     U11     U22     U33     U12     U13     U23
---------------------------------------------------------------------------------------------------------------------------------------
     O6    O-2:
 values:   0.28000   0.24000  -0.03000   1.000 0.00800
 sig   :                                               
     W2    W+6:
 values:   0.24700   0.03300   0.78100   1.000 0.00500
 sig   :                                               
     O2    O-2:
 values:   0.00000   0.47500   0.22000   1.000 0.00800
 sig   :                                               
     O5    O-2:
 values:   0.28000   0.04000   0.03000   1.000 0.00800
 sig   :                                               
     O4    O-2:
 values:   0.21000   0.29000   0.73500   1.000 0.00800
 sig   :                                               
     O3    O-2:
 values:   0.29000   0.29000   0.26500   1.000 0.00800
 sig   :                                               
     O1    O-2:
 values:   0.00000   0.02500   0.22000   1.000 0.00800
 sig   :                                               
     W1    W+6:
 values:   0.25200   0.02600   0.28500   1.000 0.00500
 sig   :                                               

 Density: 7.2762 g/cm**3
 Result for phase: CoWO4
=======================================================================================================================================
 Reciprocal metric tensor: 
  names :            A11            A22            A33            A12            A13            A23
  values:    0.045907563    0.030959000    0.040808954    0.000000000    0.000012011    0.000000000
  esds  :    0.000007676    0.000005477    0.000007558                   0.000066920               
 New unit cell:
  names :           a           b           c       alpha        beta       gamma      Volume
  values:    4.667216    5.683378    4.950195     90.0000     90.0079     90.0000     131.307
  esds  :    0.000390    0.000503    0.000459                  0.0443                   0.017

 Atoms:
   name      x         y         z      frac   Uiso     U11     U22     U33     U12     U13     U23
---------------------------------------------------------------------------------------------------------------------------------------
    Co1     Co:
 values:   0.50000   0.65300   0.25000   1.000 0.00600
 sig   :                                               
     W1      W:
 values:   0.00000   0.18000   0.25000   1.000 0.00400
 sig   :                                               
     O1      O:
 values:   0.22000   0.11000   0.96000   1.000 0.00800
 sig   :                                               
     O2      O:
 values:   0.26000   0.38000   0.39000   1.000 0.00800
 sig   :                                               

 Density: 7.7592 g/cm**3

 Phase: WO3 in histogram: PWDR pattern.xye
=======================================================================================================================================
 Final refinement RF, RF^2 = 8.17%, 17.23% on 439 reflections
 Durbin-Watson statistic = 0.425
 Bragg intensity sum = 1.35e+06
 Phase fraction  :     5.7689, sig   0.028435 Weight fraction  :  0.69119, sig    0.00210

 Size model:     isotropic equatorial:     0.09430, sig:  0.0037 LG mix coeff.:      1.0000

 Phase: CoWO4 in histogram: PWDR pattern.xye
=======================================================================================================================================
 Final refinement RF, RF^2 = 7.60%, 16.26% on 140 reflections
 Durbin-Watson statistic = 0.425
 Bragg intensity sum = 5.1e+05
 Phase fraction  :     7.7914, sig   0.074002 Weight fraction  :  0.30881, sig    0.00210

 Size model:     isotropic equatorial:     0.16244, sig:  0.0133 LG mix coeff.:      1.0000

 Histogram: PWDR pattern.xye histogram Id: 0
=======================================================================================================================================
 PWDR histogram weight factor = 1.000
 Final refinement wR = 7.34% on 8301 observations in this histogram
 Other residuals: R = 5.39%, R-bkg = 7.38%, wR-bkg = 7.34% wRmin = 3.28%
 Instrument type: Bragg-Brentano

 Resonant form factors:(ref: D.T. Cromer & D.A. Liberman (1981), Acta Cryst. A37, 267-268.)
 Element:      O-2      W+6       Co        W        O
 f'     :    0.049   -5.479   -2.367   -5.479    0.049
 f"     :    0.032    5.575    3.615    5.575    0.032

 Instrument Parameters:
 names : I(L2)/I(L1)    Polariz.        SH/L           U           V           W           X           Y           Z
 value :    0.500000    0.700000    0.002000    0.000000    0.000000   82.894100    0.000000    0.000000    0.000000
 sig   :                                                                3.090286                                    

 Instrument Parameters:
 names :        Zero
 value :    0.044819
 sig   :    0.001525

 Background function: chebyschev-1
 value :     -47.59    -38.98     15.03    -6.197     21.55    -14.72
 sig   :      1.199     1.857     1.704     1.642     1.314     1.236
 Background sums: empirical 5.97e+06, Debye 0, peaks 0, Total 5.97e+06
