Repository: sache07/verifiable-pxrd

# Verifiable pXRD

Reproducible benchmarks and agent experiments for structure determination from
single-phase powder X-ray diffraction and phase analysis of experimental mixtures.

This repository separates four things that are easy to confound:

1. **Benchmarks**: structures, simulated patterns, panel manifests, and hidden-reference
   evaluation.
2. **Scientific environments**: the materials-science Python substrate with read-only
   Crystallography Open Database (COD) access, and the same substrate plus GSAS-II and DICVOL14.
3. **Agent adaptation**: the disjoint training evidence, trainer, and frozen learned
   capability layered on an otherwise identical environment.
4. **Results**: immutable run contracts, submitted CIFs, verifier outputs, and compact
   summaries.

The single-phase agent-adaptation comparison is:

| Condition | Harness | Scientific environment | Capability layer |
| --- | --- | --- | --- |
| LLM chat baseline | imported language-model result | no local environment or tools | solve prompt |
| `matsci-codex` | Codex | materials-science Python stack + read-only COD snapshot | minimal |
| `pxrd-codex` | Codex | materials-science stack + COD + GSAS-II + DICVOL14 | minimal |
| `adapted-codex` | Codex | materials-science stack + COD + GSAS-II + DICVOL14 | frozen learned package |

## Repository map

```text
pxrd-bench/          locked pXRD-100/OOD corpora, patterns, panels, builders
pxrd-bench/divalent-tungstates-PG15/   15 measured multiphase scans, deposited references, frozen evaluator
experiments/         adaptation, inference-scaling and experimental-evolution contracts,
                     prompts, and frozen artifacts
evaluation/          exact matcher and blind comparable-fit Rwp documentation
results/             normalized submitted artifacts, verifier outputs, and summaries
                     (including measured evaluations and three synthetic evolution runs)
src/                 reusable isolated runners, evaluators, and verifier engines
```

## Quick start

The supported distribution is a source checkout: experiment conditions, prompts, benchmark
manifests, and setup assets are resolved from the repository tree. A standalone wheel is not a
complete experiment distribution.

```bash
uv sync --group dev
codex login
uv run vpbench setup-runtime
source "$HOME/.local/share/verifiable-pxrd/runtime.env"
uv run vpbench validate-benchmark
uv run vpbench doctor \
  --condition experiments/agent-adaptation/conditions/portable/gsas-codex.toml
uv run vpbench run \
  --condition experiments/agent-adaptation/conditions/portable/gsas-codex.toml \
  --panel pxrd-bench/panels/inference-scaling-20/manifest.json \
  --output runs/portable-smoke \
  --parallel 1 \
  --dry-run
```

The setup command installs pinned materials-science and GSAS-II environments on macOS or Linux;
it intentionally does not install DICVOL.

## Results and reproduction

The two 100-case benchmarks, exact StructureMatcher verifier, comparable-fit Rwp
selector, materials-science baseline prompt, 20-case scaling panel, 50-case training curriculum, canonical
training evidence, and frozen adapted capability are included in this source checkout.
Canonical result bundles and their checksums are indexed under [`results/`](results/README.md),
and the commands needed to reproduce them are documented in
[`docs/REPRODUCE.md`](docs/REPRODUCE.md).

## Experimental track

A second track evaluates multiphase quantitative phase analysis on measured data. The
15 Precursor Genome divalent-tungstate scans, their deposited references and the frozen
evaluator are in [`pxrd-bench/divalent-tungstates-PG15/`](pxrd-bench/divalent-tungstates-PG15/README.md).
A reflexive evolution process, in which the same model curates synthetic problems and evolves
its own package, is in [`experiments/experimental-evolution/`](experiments/experimental-evolution/README.md).
The release contains all three evolution campaigns, including the two that promoted
no package, their solver/evolver traces, and every frozen package. The measured
evaluations cover Baseline, Evolved v6, Framework access, Framework + v6, and
Evolved framework v5, with separate phase-recovery follow-ups and model comparisons.

Start with the [multiphase release guide](docs/MULTIPHASE.md) for the evidence index,
reproduction commands, evaluation boundaries, and known provenance limitations.
Tables and figures can be rebuilt without model calls or the original private archives:

```bash
uv run python experiments/experimental-evolution/analysis/reproduce.py --figures
```

# Experimental evaluations

Agent panels on measured powder XRD data. Each folder is named after its dataset in `pxrd-bench/`.

| Folder | What |
|---|---|
| [`divalent-tungstates-PG15/`](divalent-tungstates-PG15/README.md) | `baseline` and `evolved` panels, 45 attempts each, on the 15 Precursor Genome divalent-tungstate scans in [`pxrd-bench/divalent-tungstates-PG15`](../../pxrd-bench/divalent-tungstates-PG15/README.md). |

File: results/experimental-eval/README.md
# Experimental evaluations

Agent panels on measured powder XRD data. Each folder is named after its dataset in `pxrd-bench/`.

| Folder | What |
|---|---|
| [`divalent-tungstates-PG15/`](divalent-tungstates-PG15/README.md) | `baseline` and `evolved` panels, 45 attempts each, on the 15 Precursor Genome divalent-tungstate scans in [`pxrd-bench/divalent-tungstates-PG15`](../../pxrd-bench/divalent-tungstates-PG15/README.md). |

File: results/experimental-eval/divalent-tungstates-PG15/baseline-opus/attempts/case-001-r1/run/final-answer.md
Done.

## Result

**Two crystalline phases — the unreacted precursors. No ternary Ba–W–O product formed at 400 °C.**

| phase | space group | weight fraction |
|---|---|---|
| BaCO₃ (witherite) | *Pmcn* | **0.503 ± 0.002** (stat), ≈ ±0.03 total |
| γ-WO₃ (monoclinic) | *P*2₁/*n* | **0.497 ± 0.002** (stat), ≈ ±0.03 total |

Two-phase Rietveld fit in GSAS-II over 9.9–100.1° 2θ: **R_wp = 7.30 %, R_p = 5.63 %, GOF = 2.10**, 38 refined parameters, converged. Refined cells land within ~0.05 % of the literature values for both phases, and the difference curve contains no unindexed maximum.

## Key findings along the way

- **A +0.3° position offset** affects every reflection. It scales as cos θ, so it is a sample displacement (−582(8) µm), not a zero error; modelling it that way is what brings both cells onto their literature values.
- **BaWO₄ is not present.** A three-phase fit returns 2.7(2) wt% scheelite and lowers R_wp to 7.07 %, which looks compelling but is not: 22 % of the χ² gain lies in 35–39°, where scheelite has no reflections, and its one reflection in a clear region (200, 32.2°) is no stronger than peaks fitted at reflection-free control positions. Upper limit ≈ 3 wt%.
- **Light-atom positions are not determinable.** Releasing C and O drops R_wp to 7.05 % but produces C–O = 1.01/1.44 Å and U_iso = 2.4 Å² — they are held at reference values in the submitted CIFs, and the CIF headers say so. Refined heavy-atom geometry is sound (C–O 1.31 Å, Ba–O 2.68–2.89 Å, W–O 1.76–2.14 Å).
- **Weight-fraction uncertainty is dominated by the WO₃ structural model** (0.503→0.530 switching to the older Tanisaki γ-WO₃ entry), not by counting statistics. Micro-absorption was not corrected, but here the two phases have nearly identical μ (≈1.0 × 10³ cm⁻¹), so Brindley factors largely cancel.
- A triclinic δ-WO₃ model fits marginally better but refines to α = 89.89°, γ = 90.05° — the triclinic metric is not supported, so γ-WO₃ is reported; residual misfit at 23.4–24.7° and 26.9° may reflect a small δ admixture or stacking disorder.

Deliverables at the workspace root: `BaCO3.cif`, `WO3.cif`, `fit.csv`, `result.json`, `report.md`, `final.gpx`, plus `fit_overview.png`.

File: results/experimental-eval/divalent-tungstates-PG15/baseline-opus/attempts/case-002-r1/run/final-answer.md
Done. Summary of the analysis:

## Result

**Two crystalline phases — both unreacted precursors; no ternary Ba–W–O product.**

| Phase | Space group | Weight fraction |
|---|---|---|
| BaO₂ (barium peroxide) | `I 4/m m m` | **0.330 ± 0.03** |
| γ-WO₃ (monoclinic) | `P 2₁/n` | **0.670 ± 0.03** |

R_wp = 8.29 %, R_p = 6.06 %, R_wp(exp) = 3.64 %, GOF (χ) = 2.28, R_Bragg = 7.54 %.

## How it was established

- Simulated every COD-filtered entry with elements ⊆ {Ba, W, O, H, C, N}; only BaO₂ and monoclinic WO₃ reproduce the observed reflections, and together they index every peak.
- A **Le Bail fit** (free intensities, same two cells) reaches R_wp = 6.8 % with a flat high-angle residual — so the leftover Rietveld misfit is peak-shape, not a missing phase.
- BaWO₄ and BaCO₃ were each added as a third phase: they refine to 0.3 and 0.4 wt % with ΔR_wp ≈ −0.05 %, i.e. not detected (limit ≈1–1.5 wt %). Consistent with 200 °C being far too low for BaO₂ + WO₃ → BaWO₄.
- Independent validation: refined cells land within 0.2 % of literature for both phases, the refined W positions within 0.008 of published γ-WO₃, and the refined peroxide O–O bond comes out at 1.52 Å (lit. ≈1.49 Å) — none of which was restrained.

## Flagged uncertainties (detailed in `report.md`)

- The pattern carries a **large uncorrected 2θ aberration** (+0.28° at low angle; −495 µm displacement or +0.302° zero offset — both fit equally well and give the same fractions).
- The covariance esd (±0.0015) is far too optimistic; the BaO₂ fraction spanned 0.313–0.364 across reasonable refinement variants, hence ±0.03. **Microabsorption was not corrected** and biases BaO₂ low, so Ba:W = 0.68 should not be read as a batch stoichiometry.
- Amorphous content is not quantified; fractions are normalised over the two modelled phases only.
- Domain sizes/microstrains are fitting parameters, not measurements; WO₃ oxygen positions and all U_iso are fixed (free U_iso went negative), so the CIFs are "correct phase + refined cell and heavy-atom positions", not independent structure determinations.

Deliverables in the workspace root: `final.gpx`, `BaO2.cif`, `WO3.cif`, `fit.csv`, `result.json`, `report.md`, plus `fit.png`.

File: results/experimental-eval/divalent-tungstates-PG15/baseline-opus/attempts/case-007-r1/run/final-answer.md
Done. Everything in the deliverables comes from the single saved project `final.gpx`.

## Result

The product of MgO + WO₃ at 900 °C is a **three-phase mixture** — an incomplete reaction, with both precursors still present:

| Phase | Space group | CIF | Weight fraction |
|---|---|---|---|
| MgWO₄ (wolframite/huanzalaite) | *P*2/*c* | `phase_MgWO4.cif` | 0.7777 ± 0.005 |
| γ-WO₃ (monoclinic) | *P*2₁/*n* | `phase_WO3.cif` | 0.1518 ± 0.004 |
| MgO (periclase) | *Fm-3m* | `phase_MgO.cif` | 0.0705 ± 0.005 |

**R_wp = 7.99 %, R_p = 5.66 %, GOF = 2.77** (8062 points, 45 parameters, 12.5–100.1° 2θ).

## Evidence highlights

- MgWO₄ carries the five strongest lines; its refined cell (4.6897/5.6740/4.9287 Å, β = 90.775°) matches the published wolframite-type cell to 0.3 %, and refined W–O/Mg–O distances (1.78–2.12 / 2.03–2.18 Å) match the single-crystal values.
- γ-WO₃ is fixed by the 23.43/23.94/24.68° triplet; β-WO₃ (*Pnma*) and δ-WO₃ (*P*-1) were tested with the same protocol and fit worse.
- MgO is required by a clean, otherwise-unexplained line at 43.21°; removing it raises R_wp from 8.05 % to 9.36 %.
- A reflection-position-by-reflection-position search of the difference curve found **no unexplained Bragg intensity** — every >1.5σ residual is either on a modelled reflection or in the asymmetric low-2θ tail of one.

## What I flagged as uncertain

1. **A smooth low-angle intensity deficit** (observed/calculated 0.83 at 15.9° rising to ~1.08 at 40–50°) had to be absorbed with GSAS-II's Suortti function, whose refined *A* = −2.29 is outside the physical 0–1 range. It is an empirical correction, not a measured roughness. Weight fractions change by <1 abs% with or without it.
2. **Microabsorption is uncorrected** (particle sizes unknown). MgO absorbs ~8× less than the tungstates, so 7.1 wt% MgO is more likely an underestimate than an overestimate — which is why I treat the derived bulk Mg:W = 1.31 as suggestive, not as a measured stoichiometry.
3. **WO₃ oxygen positions and all Uiso values are not determined** by these data and are reported at published values; releasing them gave overfitting (O shifts >0.1 fractional units for ≤0.01 % in R_wp).
4. The peak shift was modelled as a −544 µm **specimen displacement** rather than a zero error, because that reproduces *a*(MgO) = 4.2122 Å against periclase's 4.2117 Å (zero-error model gives 4.2160 Å). Weight fractions are insensitive to the choice.
5. GOF = 2.77 rather than ~1 is driven by an unmodelled asymmetric low-2θ tail present on all strong peaks of all three phases — instrumental, not a missing phase. The per-phase size/microstrain values should accordingly be read as profile descriptors, not microstructural measurements.

Files written: `final.gpx`, `fit.csv`, `result.json`, `report.md`, the three CIFs, plus `fit.png` and the scripts in `scripts/`.

File: results/experimental-eval/divalent-tungstates-PG15/baseline-opus/attempts/case-008-r1/run/final-answer.md
Done. Summary of the analysis:

## Result

**Two crystalline phases**, from the MnO + WO₃ 900 °C product:

| phase | space group | weight fraction |
|---|---|---|
| MnWO₄ (wolframite / hübnerite) | *P*2/*c* | **0.978** ± 0.005 |
| γ-WO₃ (unreacted precursor) | *P*2₁/*n* | **0.022** ± 0.005 |

Rietveld fit (GSAS-II 5.7.8): **R_wp = 3.98 %**, R_p = 3.02 %, GOF = 1.44, R_F = 1.14 % (MnWO₄) / 4.1 % (WO₃).

## Key evidence
- Every strong line indexes on the wolframite cell (refined a = 4.83209(4), b = 5.75822(4), c = 4.99749(4) Å, β = 91.2184(5)°), and the refined coordinates stay within ~0.005 fractional units of the published hübnerite structure, giving sensible Mn–O (2.10–2.29 Å) and W–O (1.80–2.14 Å) distances.
- Four weak lines (23.46°, 24.68°, and the 33.55/33.86/34.47° triplet) cannot belong to MnWO₄ and match γ-WO₃. Including it drops R_wp 4.60 → 3.98 % (χ² 23107 → 17235); its scale is 45σ from zero.
- MnO, Mn₃O₄, Mn₂O₃ ruled out: trial third phases refine to zero (MnO 0.07(5) wt%, i.e. < ~0.2 wt% at 3σ), and their strongest lines in clean regions leave ≤ 0.1 % of the main peak in residual.

## Stated limits
WO₃'s atomic coordinates were held at literature values (2 wt%, fully overlapped — not determinable here), and the β angle had to be held to keep the cell stable; the polymorph assignment rests on peak positions, so the closely related triclinic/orthorhombic WO₃ distortions and slight WO₃₋ₓ sub-stoichiometry can't be excluded. Fractions are normalized over modelled crystalline phases only — no internal standard, so amorphous content is unquantified. A large specimen displacement (−0.6 mm) correction and an empirical Suortti roughness correction were needed; the latter is correlated with U_iso, and the displacement limits absolute cell accuracy to ~0.03 % despite the small statistical esds.

Deliverables in the workspace root: `MnWO4.cif`, `WO3.cif`, `fit.csv`, `result.json`, `report.md`, `final.gpx`, plus `fit.png` and the scripts in `scripts/` (`refine_final.py` regenerates the project; intermediate projects are kept in `work/`).

File: results/experimental-eval/divalent-tungstates-PG15/baseline-opus/attempts/case-009-r1/run/final-answer.md
All deliverables are written and verified. Bond distances from the refined CIF (Mn–O 2.12/2.14/2.30 Å, W–O 1.77/1.91/2.14 Å) match published hübnerite within a few thousandths of an Å, confirming the model is chemically sound.

## Result

**One crystalline phase: MnWO₄ (hübnerite, wolframite type, monoclinic *P*2/*c*) — weight fraction 1.000.**

| | |
|---|---|
| *a, b, c* | 4.83056(11), 5.75677(14), 4.99611(12) Å |
| *β*, *V* | 91.2172(10)°, 138.903(9) Å³ |
| R<sub>wp</sub> / R<sub>p</sub> / GOF | 4.94 % / 3.74 % / 1.43 |
| R<sub>F</sub> / R<sub>F²</sub> | 1.66 % / 3.30 % (145 reflections) |
| R<sub>wp</sub> statistical floor | 3.46 % |

**Files:** `MnWO4.cif`, `fit.csv`, `result.json`, `report.md`, `final.gpx` (GSAS-II 5.7.8).

## How I got there

- Simulated all 62 Mn–W–O entries in the local COD subset against the extracted peak list. MnWO₄ was the only real match; every observed peak above 0.8 % relative intensity indexes on its cell.
- A Le Bail fit with MnWO₄ alone reached R<sub>wp</sub> = 5.77 %, and its difference curve shows no positive feature at any WO₃ / Mn₂O₃ / Mn₃O₄ / MnO / Mn₃WO₆ reflection — the MnWO₄-free windows are pure counting noise.
- Two corrections mattered. Peak positions are offset by ≈ +0.25° cos θ, which refines to a −425 µm specimen displacement. More importantly, **surface roughness** was essential: without it all U<sub>iso</sub> went to ≈ −0.018 Å² and the oxygen positions distorted; with the Suortti correction R<sub>wp</sub> fell 9.7 → 5.4 % and the refined O coordinates landed within 0.004 of the literature values — an independent check that the structural model is right.

## What I could not determine

- **The weight fraction is 1.000 by construction**, not by measurement. The useful number is the detection limit: each candidate impurity, added to the converged model, refined to ≤ 0.7 wt % for ΔR<sub>wp</sub> ≤ 0.01 — soaking up profile misfit, not real peaks. No second phase can be claimed; ~1 wt % is the practical limit. Amorphous content cannot be quantified at all (no internal standard).
- **Displacement parameters are not determined** and were held fixed; refining them gains 0.016 % R<sub>wp</sub> and drives W/Mn to ≈ 0 or negative through correlation with roughness. The CIF carries a comment saying so — don't read ADPs from it.
- Lattice-parameter e.s.d.s are statistical only; correlation with the large displacement makes ±0.002 Å realistic, which covers the 0.15 % offset from the literature cell.
- The instrument profile is empirical (none was supplied), with a negative Lorentzian Y term, so no crystallite-size or microstrain values were extracted.

File: results/experimental-eval/divalent-tungstates-PG15/baseline-opus/attempts/case-010-r1/run/final-answer.md
Done. Analysis complete; all deliverables are in the workspace root.

## Result

The sample is a **largely unreacted precursor mixture** — the 500 °C treatment barely started the reaction:

| Phase | Space group | Weight fraction | R_F |
|---|---|---|---|
| γ-WO3 (monoclinic) | P2₁/n | 73.8 % | 2.19 % |
| α-Mn2O3 (bixbyite) | Ia-3 | 25.4 % | 1.97 % |
| MnWO4 (hübnerite) | P2/c | 0.74 % | 4.46 % |

**Rwp = 6.66 %, Rp = 4.81 %, Rexp = 2.66 %, GOF = 2.51** over 9.9–100.1° 2θ (8301 points, 39 variables).

A useful cross-check: those fractions give an overall **Mn : W = 1.01 : 1**, exactly the 1:1 charge you'd weigh out to target MnWO4 — so the quantification is internally consistent with the stated precursors, with only ~0.8 mol % of the W converted.

## How the phases were established

- Screened the local COD subset (62 098 CIFs) for all Mn/W/O compositions (73 candidates), cross-correlated simulated patterns against the data over a 2θ shift window. γ-WO3 won by a wide margin.
- Mn2O3 came out of the WO3-only residual: the largest leftover peak (23 % of max) plus companions index as 222/400/440/622 of a bcc cell with a = 9.4166 Å (literature bixbyite 9.4146 Å).
- MnWO4 rests on an isolated residual peak at 18.71° (its unique 100 line) plus matching excesses at its 1-11/111 doublet, 021 and 022. Control tests with absent phases (Mn3O4, β-MnO2, Mn3WO6) gave about half the Rwp gain and insignificant fractions.

## Things I'd flag

- **The esds understate the real uncertainty.** Across the model variants I tried, fractions spanned WO3 73.8–76.4 %, Mn2O3 23.5–25.5 %, MnWO4 0.7–1.3 %. I'd quote 75 ± 1.5 / 24.5 ± 1.5 / 1.0 ± 0.4 %. No microabsorption correction was applied.
- **MnWO4's structure is not determined here** — only its scale factor. The CIF is the literature wolframite model.
- **WO3 oxygen positions are not determined either.** Released, they drift to implausible values with negative Uiso; they're fixed at published coordinates and only the W positions (which barely move) were refined.
- Refined β = 90.683° for WO3 sits ~0.21° below the accepted 90.89°, while a/b/c and V agree closely — the least trustworthy refined lattice parameter.
- Peak positions needed a large specimen displacement (−619 μm). A pure +0.30° zero offset fits the profile equally well but forces all three cells ~1 % too small, so displacement is the right reading.
- Residuals are serially correlated (DW = 0.36); the leftover misfit sits entirely on already-indexed strong WO3 lines, not on unexplained peaks. Any amorphous content can't be quantified without an internal standard.

Details and the full reasoning are in `report.md`; the project is `final.gpx`.

File: results/experimental-eval/divalent-tungstates-PG15/baseline-opus/attempts/case-014-r1/run/final-answer.md
Done. Summary of what I found and delivered.

## Phases

| Phase | Structure | Space group | wt % (over modelled phases) |
|---|---|---|---|
| **SrWO₄** | scheelite, *a*=5.41866(16), *c*=11.96043(30) Å | *I*4₁/*a* | **85.7 ± 1.5** |
| **WO₃** | γ-WO₃, *a*=7.3008, *b*=7.5383, *c*=7.6942 Å, β=90.72° | *P*2₁/*n* | **14.3 ± 1.5** |

Fit: R*wp* = 9.72 %, R*p* = 7.04 %, S = 2.75 (χ² = 7.56), R(*F*) = 3.6 % (SrWO₄) / 15.2 % (WO₃).

## Key steps

- The raw 2θ scale is off by **+0.33·cos θ degrees** (specimen displacement). Calibrating this against twelve isolated peaks was essential — uncorrected d-spacings are biased by up to 1.5 %, which is what made identification ambiguous at first. After correction both refined cells match literature values to <0.1 %.
- SrWO₄ is the expected product; γ-WO₃ is unreacted precursor, confirmed by its full (002)/(020)/(200) triplet and the 33.9–34.5° group with correct intensity ratios.
- A **Suortti surface-roughness correction** was needed (strongly absorbing Sr/W powder in reflection); without it the refinement drives U*iso* negative.

## What I could not determine

A **third crystalline phase is definitely present** — a strong, clean, isolated peak at d = 3.035 Å plus ~11 more lines, together ≈ **11 % of the total Bragg intensity** — and I could not identify it. I searched the full local COD-filtered database (61 481 CIFs, also with isotropic cell scaling to catch Sr analogues of Ca/Ba/Pb compounds), ran autoindexing plus a custom indexer, and explicitly tested and rejected SrCO₃, SrO/SrO₂/Sr(OH)₂, all other WO₃ polymorphs, reduced W oxides, crucible/holder materials, and Sr₃WO₆ built from the Ca₃WO₆ and Ba₃WO₆ structure types. Chemically it is most likely Sr₂WO₅ or Sr₃WO₆ (neither is in the database), but that is not established by the data.

I modelled those reflections as 12 independent peaks so they do not bias the two-phase scale factors; the SrWO₄:WO₃ ratio is stable to ±1.5 wt % across modelling choices (85.7/14.3 with them, 87.2/12.8 without). **The absolute fractions apply only to the modelled subset** — if the unknown is a Sr–W–O compound of similar scattering power it would be ~10 wt %, putting true values near SrWO₄ 77 %, WO₃ 13 %, unknown 10 %. That is an order-of-magnitude estimate, flagged as such in `report.md`.

Files in the working directory: `SrWO4.cif`, `WO3.cif`, `fit.csv`, `result.json`, `report.md`, `final.gpx` (plus `scripts/` and `work/` with the full analysis trail).

File: results/experimental-eval/divalent-tungstates-PG15/baseline-opus/attempts/case-015-r1/run/final-answer.md
All deliverables are in place. Summary of what I found and did:

## Result

The product is a **three-phase mixture** — the reaction between the WO₃ and ZnO precursors went only ≈73 % to completion:

| phase | space group | CIF | weight fraction (normalised over modelled crystalline phases) |
|---|---|---|---|
| ZnWO₄ (sanmartinite) | *P*2/*c* | `ZnWO4.cif` | **0.7344(17)** |
| γ-WO₃ (unreacted) | *P*2₁/*c* | `WO3.cif` | **0.2021(13)** |
| ZnO (zincite, unreacted) | *P*6₃*mc* | `ZnO.cif` | **0.0635(15)** |

**Fit: R_wp = 4.73 %, R_p = 3.63 %, GOF = 1.25** (8301 points, 44 parameters).

## Evidence chain
- ZnWO₄ alone → R_wp 14.8 %, with a clean residual peak set at *d* = 3.825/3.747/3.636/3.334/2.681/2.614/1.916/1.879/1.820 Å that indexes one-to-one on γ-WO₃ → adding WO₃ gives R_wp 6.43 %.
- Two residuals then survive at *d* = 2.814 and 1.625 Å where neither ZnWO₄ nor WO₃ has a reflection; these are ZnO (100) and (110) → adding ZnO gives R_wp 4.73 %, and its cell refines to *a* = 3.2514(4), *c* = 5.2081(5) Å, within 0.05 % of literature zincite.
- Independent check: the fractions imply a bulk Zn:W ratio of **0.97:1**, exactly what a partially reacted equimolar charge must give.
- After three phases the difference curve is noise across 10–100°.

## Flagged limitations (detailed in `report.md`)
- Statistical esds understate reality; across four alternative displacement-parameter/roughness treatments the fractions span ZnWO₄ 73.4–74.3, WO₃ 19.0–20.2, ZnO 6.3–6.7 wt% → realistic **±1 wt%** (ZnO ±0.3).
- A Suortti surface-roughness correction was essential (R_wp 9.2 → 5.3 %) and is strongly correlated with *U*_iso; ZnWO₄'s *U*_iso had to be fixed at 0.0050 Å² and should not be interpreted.
- WO₃ and ZnO atomic coordinates are **adopted from the literature, not determined** — a small triclinic δ-WO₃ admixture cannot be excluded. The per-phase "size" terms are fitting parameters only (no calibrated instrument profile was supplied) and must not be read as crystallite sizes.
- Amorphous content is not quantified (no internal standard), so fractions are crystalline-normalised as requested.

`final.gpx` is the self-contained GSAS-II project that produced the submitted CIFs, fractions and `fit.csv`; `fit.png` plots the fit; scripts are in `work/scripts/`, comparison projects in `work/out/`.

File: results/experimental-eval/divalent-tungstates-PG15/baseline-sol-high/attempts/case-001-r1/run/final-answer.md
Completed and validated the GSAS-II refinement.

- Monoclinic WO₃: **45.17 wt%**
- Witherite BaCO₃: **54.83 wt%**
- Fit: **Rwp 8.71%, Rp 6.56%, GOF 2.50**

BaWO₄ was tested but not reliably supported; approximately ≤1 wt% cannot be excluded.

Files:

- [result.json](<ATTEMPT_WORKSPACE>/result.json)
- [report.md](<ATTEMPT_WORKSPACE>/report.md)
- [fit.csv](<ATTEMPT_WORKSPACE>/fit.csv)
- [final.gpx](<ATTEMPT_WORKSPACE>/final.gpx)
- [WO₃ CIF](<ATTEMPT_WORKSPACE>/phases/wo3_monoclinic.cif)
- [BaCO₃ CIF](<ATTEMPT_WORKSPACE>/phases/baco3_witherite.cif)

File: results/experimental-eval/divalent-tungstates-PG15/baseline-sol-high/attempts/case-001-r1/workspace/report.md
# PXRD phase analysis

The pattern is best described by two crystalline phases:

- Monoclinic WO3 (P 1 21/n 1): **45.17 wt%** of the modeled crystalline material.
- Witherite BaCO3 (P m c n): **54.83 wt%** of the modeled crystalline material.

The fractions are normalized over the modeled crystalline phases. GSAS-II gives a formal one-standard-deviation uncertainty of about 0.15 wt% for each fraction, but a more realistic uncertainty is approximately 1–2 wt% because no calibrated instrumental profile or internal standard was supplied and preferred-orientation/microabsorption systematics cannot be excluded. Amorphous content, if present, is not quantified.

## Evidence

The monoclinic WO3 model accounts for the characteristic 23.4–24.7° multiplet and the strong groups near 33.6–34.9°, 42.3°, 50.2°, and 55–56°. Orthorhombic BaCO3 is required for the additional intensity near 19.77°, 24.21°, 28.04°, 45.18°, and related higher-angle lines. This is chemically consistent with the BaCO3/WO3 precursor context and the relatively low reported heating temperature of 400 °C.

Literature structures COD 1528915 (WO3) and COD 9010928 (BaCO3) were used as starting models. Unit-cell parameters, phase scales, background, zero offset, and a conservative U/W/X profile were refined over 9.903–100.095° 2theta. Atomic coordinates were retained at their literature values because this laboratory powder pattern does not constrain them independently. The final full-range fit has Rwp = 8.71%, Rp = 6.56%, and goodness of fit = 2.50.

## Remaining uncertainty

Scheelite BaWO4 was explicitly tested. Adding it produced a nominal 0.62 wt% and changed Rwp only from 8.70% to 8.62% in the 10–90° screening fit. Its strongest relatively independent reflection near 32.2° is not supported and is over-calculated by the added model; the apparent gain comes mainly from overlaps with the two major phases. BaWO4 is therefore not reported as a determined phase. A trace amount at roughly the 1 wt% level or below cannot be ruled out reliably.

The elevated goodness of fit relative to counting statistics indicates residual profile/model systematic error, so the formal fraction uncertainties should not be interpreted as total uncertainty.

File: results/experimental-eval/divalent-tungstates-PG15/baseline-sol-high/attempts/case-001-r2/run/final-answer.md
Completed the GSAS-II phase analysis and refinement.

Crystalline phase fractions:

- WO₃, monoclinic P2₁/c: 44.65 wt%
- BaCO₃, orthorhombic Pnma setting: 54.73 wt%
- BaWO₄, scheelite I4₁/a: 0.62 wt% — tentative near-detection-limit phase

Final fit: Rwp 8.715%, Rp 6.771%, GOF 2.506.

Files:

- [result.json](<ATTEMPT_WORKSPACE>/result.json)
- [report.md](<ATTEMPT_WORKSPACE>/report.md)
- [fit.csv](<ATTEMPT_WORKSPACE>/fit.csv)
- [final.gpx](<ATTEMPT_WORKSPACE>/final.gpx)
- [WO3 CIF](<ATTEMPT_WORKSPACE>/phase_1_WO3.cif)
- [BaCO3 CIF](<ATTEMPT_WORKSPACE>/phase_2_BaCO3.cif)
- [BaWO4 CIF](<ATTEMPT_WORKSPACE>/phase_3_BaWO4.cif)

The GPX was reloaded and verified against every row of `fit.csv`; CIF parsing, fraction normalization, and reported fit statistics also passed validation.

File: results/experimental-eval/divalent-tungstates-PG15/baseline-sol-high/attempts/case-001-r3/run/final-answer.md
Completed the two-phase GSAS-II refinement:

- Monoclinic WO₃: 46.1 ± 2 wt%
- Orthorhombic BaCO₃: 53.9 ± 2 wt%
- Fit: Rwp 8.81%, Rp 6.72%, GOF 2.53

BaWO₄ was tested but not supported by the pattern.

Outputs:

- [result.json](<ATTEMPT_WORKSPACE>/result.json)
- [report.md](<ATTEMPT_WORKSPACE>/report.md)
- [fit.csv](<ATTEMPT_WORKSPACE>/fit.csv)
- [final.gpx](<ATTEMPT_WORKSPACE>/final.gpx)
- [WO3.cif](<ATTEMPT_WORKSPACE>/WO3.cif)
- [BaCO3.cif](<ATTEMPT_WORKSPACE>/BaCO3.cif)

File: results/experimental-eval/divalent-tungstates-PG15/baseline-sol-high/attempts/case-001-r3/workspace/report.md
# Phase analysis and quantitative refinement

The crystalline pattern is explained by two phases: monoclinic WO3 (space group P 21/n, 46.1 wt%) and orthorhombic BaCO3/witherite (space group Pmcn, 53.9 wt%). Fractions are normalized over the modeled crystalline phases.

## Evidence

The split WO3 peak groups at approximately 23.4, 23.9, 24.6 degrees and 33.6-34.5 degrees, together with its higher-angle lines, identify the room-temperature monoclinic tungsten oxide structure. BaCO3 is required by its distinct lines near 19.8, 28.0, 43.3, 44.5, and 47.1 degrees and by contributions throughout the pattern. This assignment is also chemically consistent with the stated BaCO3 and WO3 precursors and the relatively low 400 degrees C heating temperature.

A trial third phase using scheelite BaWO4 drove its scale to the numerical lower bound. Its diagnostic strong reflection pair expected near 26.5 and 31.9 degrees was not observed with the required relative intensity, so BaWO4 was not retained. Its structure and fraction therefore cannot be determined reliably; any amount present is below what this pattern and model can support.

## Refinement and uncertainty

The final GSAS-II Rietveld refinement used the supplied Cu K-alpha1/K-alpha2 wavelengths and 0.5 intensity ratio, the 10-100 degree range, Poisson counting weights estimated from the counts, a 12-term Chebyshev background, specimen displacement, phase scales and cells, a global pseudo-Voigt profile, and phase-dependent isotropic microstrain. The refined cells are:

- WO3: a = 7.30492 A, b = 7.53575 A, c = 7.69045 A, beta = 90.7544 degrees.
- BaCO3: a = 5.30637 A, b = 8.91284 A, c = 6.43184 A.

The fit gives Rwp = 8.81%, Rp = 6.72%, Rexp = 3.48%, and goodness of fit = 2.53. Formal least-squares fraction uncertainties are about 0.2 wt%, but profile and weak preferred-orientation choices shift the result by roughly 1-2 wt%. A realistic summary is therefore WO3 = 46 +/- 2 wt% and BaCO3 = 54 +/- 2 wt%. The atomic coordinates were retained from reference structures (COD 1528915 for WO3 and COD 9010928 for BaCO3); the powder data support the phase types and refined cells but do not independently determine all atomic coordinates reliably. No amorphous fraction or absolute crystalline content can be obtained without an internal standard, so the reported fractions apply only to the modeled crystalline material.

File: results/experimental-eval/divalent-tungstates-PG15/baseline-sol-high/attempts/case-002-r1/run/final-answer.md
Completed the PXRD analysis and GSAS-II refinement.

Results:

- Monoclinic WO₃, P 2₁/n: 65.76 wt%
- Tetragonal BaO₂, I 4/mmm: 34.24 wt%
- Rwp = 8.86%, Rp = 6.56%, reduced χ² = 5.91

BaWO₄ was below reliable detection (~0.25 wt% trial result; estimated upper bound ~0.5 wt%) and was excluded.

Files:

- [result.json](<ATTEMPT_WORKSPACE>/result.json)
- [report.md](<ATTEMPT_WORKSPACE>/report.md)
- [fit.csv](<ATTEMPT_WORKSPACE>/fit.csv)
- [final.gpx](<ATTEMPT_WORKSPACE>/final.gpx)
- [phase_WO3.cif](<ATTEMPT_WORKSPACE>/phase_WO3.cif)
- [phase_BaO2.cif](<ATTEMPT_WORKSPACE>/phase_BaO2.cif)

File: results/experimental-eval/divalent-tungstates-PG15/baseline-sol-high/attempts/case-002-r1/workspace/report.md
# PXRD phase analysis

The crystalline pattern is explained by two phases: monoclinic WO3 and
tetragonal BaO2. On the modeled-crystalline basis, the refined composition is
65.76 wt% WO3 and 34.24 wt% BaO2. The final GSAS-II refinement gives
Rwp = 8.86%, Rp = 6.56%, Rexp = 3.64%, and reduced chi-squared = 5.91 over
8284 points (10-100 degrees 2-theta).

| Phase | Space group | Refined cell (angstrom, degrees) | Weight fraction |
|---|---|---|---:|
| WO3 | P 21/n (equivalent setting of P 21/c) | a=7.32128, b=7.53863, c=7.69488, beta=90.7217 | 0.6576(15) |
| BaO2 | I 4/m m m | a=b=3.81698, c=6.85146 | 0.3424(15) |

## Evidence

The characteristic WO3 triplet at 23.42, 23.92, and 24.66 degrees, together
with its reflections near 33.9, 34.5, and 50.2 degrees, selects the monoclinic
model. Monoclinic, triclinic, orthorhombic, and tetragonal WO3 reference
structures were compared; the monoclinic P 21/n model gave the best complete
profile match. Peaks at approximately 27.07, 33.54, 42.98, 46.64, and
55.6 degrees establish residual tetragonal BaO2. These assignments are also
chemically consistent with the BaO2 and WO3 precursors and the low reported
200 degrees C treatment.

The starting structures were COD 1528915 (WO3) and COD 1010113 (BaO2).
GSAS-II refined phase scales, unit cells, zero offset, a restrained common
profile function, and a 12-term Chebyshev background. Atomic coordinates were
kept at the reference values because this laboratory powder pattern does not
support a reliable unconstrained coordinate refinement. The supplied Cu
K-alpha1/K-alpha2 wavelengths and 0.5 intensity ratio were fixed.

## Remaining uncertainty

The parenthesized fraction uncertainties are formal covariance estimates only
(about 0.15 percentage point). A more realistic practical uncertainty is about
2 percentage points per phase because no calibrated instrument profile,
internal standard, or preferred-orientation correction was available, and the
peaks are broad. The fractions exclude any amorphous material.

BaWO4 was tested as a third phase. Its scale corresponded to only about
0.25(11) wt% and its diagnostic reflection near 31.9 degrees was not resolved;
it is therefore not reliably detected and was excluded from the submitted
model. A reasonable upper bound is approximately 0.5 wt% on the modeled
crystalline basis. No other strong unmatched crystalline reflections remain.

File: results/experimental-eval/divalent-tungstates-PG15/baseline-sol-high/attempts/case-002-r2/run/final-answer.md
Identified two crystalline phases:

- Triclinic WO₃ (P-1): **65.50 wt%**
- Tetragonal BaO₂ (I4/mmm): **34.50 wt%**

Fractions are normalized over modeled crystalline phases. Final fit: Rwp 7.66%, Rp 5.70%, GOF 2.10. The principal uncertainty is triclinic versus closely related monoclinic WO₃ symmetry; amorphous content cannot be quantified.

Outputs:

- [result.json](<ATTEMPT_WORKSPACE>/result.json)
- [report.md](<ATTEMPT_WORKSPACE>/report.md)
- [fit.csv](<ATTEMPT_WORKSPACE>/fit.csv)
- [final.gpx](<ATTEMPT_WORKSPACE>/final.gpx)
- [WO3 CIF](<ATTEMPT_WORKSPACE>/phase_1_WO3_triclinic.cif)
- [BaO2 CIF](<ATTEMPT_WORKSPACE>/phase_2_BaO2_tetragonal.cif)

File: results/experimental-eval/divalent-tungstates-PG15/baseline-sol-high/attempts/case-002-r2/workspace/report.md
# PXRD phase analysis

## Result

The modeled crystalline material is **triclinic WO3 (P -1)** at **65.50 wt%** and **tetragonal BaO2 (I 4/m m m)** at **34.50 wt%**, normalized over those two crystalline phases. The final full-range Rietveld fit has Rwp = 7.66%, Rp = 5.70%, Rexp = 3.64%, and GOF = 2.10.

## Evidence

The WO3 model accounts for the diagnostic low-angle triplet at approximately 23.42, 23.92, and 24.66 degrees 2theta and its repeated split-peak families near 33.5-34.5, 42, 47-50, and 55-56 degrees. BaO2 is independently required by the peaks near 26.33/27.07, 33.54, 42.98, 46.64, and 55.86 degrees. A BaWO4 product is not supported: its characteristic 31.85-degree reflection is absent above the fitted background, and adding product-like peak positions is not needed to explain the profile.

The room-temperature monoclinic WO3 models are close alternatives because WO3 polymorphs are pseudosymmetrically related. Under the same physically constrained profile treatment, the best monoclinic P21/c model gave Rwp = 8.59%, versus 7.66% for P -1, and the triclinic model better reproduced the observed splitting. Higher-symmetry tetragonal/orthorhombic WO3 models fit substantially worse. This supports P -1, but the exact WO3 symmetry remains the principal structural uncertainty.

## Refinement and uncertainty

The GSAS-II model used Cu Kalpha1/Kalpha2 wavelengths 1.540598/1.544426 A with the reported 0.5 intensity ratio. A 12-term Chebyshev background, zero offset, lattice parameters, phase scales, one angle-dependent Gaussian width term, and isotropic crystallite-size terms were refined. A positive fixed baseline instrumental width was retained because no calibrated profile was supplied. Refined apparent sizes are about 0.15 micrometers for WO3 and 0.10 micrometers for BaO2; these are profile parameters, not robust particle-size measurements.

Atomic coordinates were retained from COD 2106293 (WO3) and COD 1010113 (BaO2); the submitted CIFs contain the refined cells and those reference coordinates. The data do not justify an unconstrained atomic-coordinate refinement. Formal fraction e.s.d.'s are about 0.15 percentage points, but this understates uncertainty because pointwise errors and a calibrated instrumental profile were unavailable. A practical model-dependent uncertainty is several percentage points. Fractions exclude any amorphous content, which cannot be quantified without an internal standard.

File: results/experimental-eval/divalent-tungstates-PG15/baseline-sol-high/attempts/case-002-r3/run/final-answer.md
Identified two crystalline phases:

- Monoclinic WO₃, P2₁/c: **64.70 wt%**
- Tetragonal BaO₂, I4/mmm: **35.30 wt%**

Fractions are normalized over modeled crystalline material. Estimated practical uncertainty is ±2–3 wt% absolute. BaWO₄ was tested but was not statistically significant.

Fit: Rp = 5.849%, Rwp = 7.784%, GOF = 2.140.

Files:

- [result.json](<ATTEMPT_WORKSPACE>/result.json)
- [report.md](<ATTEMPT_WORKSPACE>/report.md)
- [fit.csv](<ATTEMPT_WORKSPACE>/fit.csv)
- [final.gpx](<ATTEMPT_WORKSPACE>/final.gpx)
- [WO3.cif](<ATTEMPT_WORKSPACE>/WO3.cif)
- [BaO2.cif](<ATTEMPT_WORKSPACE>/BaO2.cif)

File: results/experimental-eval/divalent-tungstates-PG15/baseline-sol-high/attempts/case-002-r3/workspace/report.md
# PXRD phase analysis

The crystalline pattern is modeled by monoclinic WO3 (P 21/c, No. 14) and tetragonal BaO2 (I 4/m m m, No. 139). The refined crystalline-only fractions are **64.70 wt% WO3** and **35.30 wt% BaO2**. These fractions sum to 100% over the modeled crystalline material; amorphous content is not measurable from this dataset alone.

## Evidence

The monoclinic WO3 model accounts for the diagnostic 23.42/23.92/24.66 degree triplet and its higher-angle families, while BaO2 accounts for the paired features near 26.33/27.07 degrees and lines at 33.54, 42.98, 46.64, 47.97, and 55.3-55.9 degrees. A trial BaWO4 phase refined to about 0.13(15) wt% and its characteristic approximately 32 degree line is absent, so it was not retained. The refined cells are WO3: a=7.69648, b=7.53826, c=10.55616 A, beta=136.0983 degrees; BaO2: a=3.81597, c=6.85185 A.

The final GSAS-II Rietveld fit converged with Rp=5.849%, Rwp=7.784%, Rexp=3.644%, and goodness of fit=2.140. Since pointwise uncertainties were not supplied, counting uncertainties were taken as sqrt(counts). A Cu Kalpha1/Kalpha2 model used the reported wavelengths and 0.5 intensity ratio; the refined zero offset is 0.2967 degrees.

## Uncertainty and limits

The covariance-matrix standard uncertainties of the fractions are only 0.13 and 0.13 percentage points, but they do not include model systematics. The peaks are broad, the instrument profile was not calibrated, and WO3/BaO2 overlap strongly near 26-34 degrees; a more realistic compositional uncertainty is about 2-3 wt% absolute. Oxygen occupancy in the peroxide was not refined, so the data support the BaO2 structure type but do not reliably distinguish ideal BaO2 from a slightly oxygen-deficient peroxide. Minor crystalline phases below roughly 0.5-1 wt% and any amorphous material cannot be excluded reliably.

File: results/experimental-eval/divalent-tungstates-PG15/baseline-sol-high/attempts/case-003-r1/run/final-answer.md
Completed the three-phase GSAS-II refinement.

- Triclinic WO₃ (P‑1): 54.12 wt%
- Scheelite CaWO₄ (I4₁/a): 10.10 wt%
- Calcite CaCO₃ (R‑3c): 35.79 wt%

Fit: Rp 6.66%, Rwp 8.99%, GOF 3.76.

Files:

- [result.json](<ATTEMPT_WORKSPACE>/result.json)
- [report.md](<ATTEMPT_WORKSPACE>/report.md)
- [fit.csv](<ATTEMPT_WORKSPACE>/fit.csv)
- [final.gpx](<ATTEMPT_WORKSPACE>/final.gpx)
- [WO3_triclinic.cif](<ATTEMPT_WORKSPACE>/WO3_triclinic.cif)
- [CaWO4_scheelite.cif](<ATTEMPT_WORKSPACE>/CaWO4_scheelite.cif)
- [CaCO3_calcite.cif](<ATTEMPT_WORKSPACE>/CaCO3_calcite.cif)

The broad CaWO₄ fraction is model-sensitive by roughly 2–3 percentage points, and the nearly monoclinic metric of WO₃ leaves some uncertainty in the subtle P‑1 versus P2₁/c polymorph distinction.

File: results/experimental-eval/divalent-tungstates-PG15/baseline-sol-high/attempts/case-003-r1/workspace/report.md
# PXRD phase analysis

## Result

The crystalline pattern is modeled with three phases:

| Phase | Structural model | Crystalline weight fraction |
|---|---|---:|
| WO3 | triclinic P -1 | 54.12% |
| CaWO4 | scheelite, I 41/a | 10.10% |
| CaCO3 | calcite, R -3 c | 35.79% |

Fractions are normalized only over the modeled crystalline phases. The fit over 10.0-100.0 degrees 2theta has Rp = 6.66%, Rwp = 8.99%, Rexp = 2.39%, and GOF = 3.76.

## Evidence

The 23-25 degree triplet and the dense higher-angle family identify WO3. A triclinic P -1 model fits the resolved splitting materially better than the pseudo-monoclinic P21/c alternative (unaugmented Rwp about 9.64% versus 11.70%). Scheelite CaWO4 is required by its independent reflections near 18.9, 29.0, 34.5, and 47.5 degrees, while calcite is required by the 29.7, 36.3, 39.7, and 43.5 degree family. These assignments are also chemically consistent with partial reaction of CaCO3 and WO3 at the reported 500 degrees C.

The refinement used the supplied Cu K-alpha1/K-alpha2 wavelengths and ratio, a reflection-geometry specimen shift, phase scales and cells, a smooth 10-term background, and peak-profile terms. The broad CaWO4 contribution required an isotropic microstrain term. Atomic coordinates were retained from the reference structures.

## Remaining uncertainty

The GSAS-II covariance matrix gives formal fraction standard uncertainties of 0.17, 0.09, and 0.20 percentage points, but these understate model uncertainty. No calibrated instrumental profile or pointwise uncertainties were supplied; Poisson counting uncertainties were used. The broad CaWO4 fraction is coupled to its line-broadening model and is realistically uncertain by roughly 2-3 percentage points. The WO3 cell is close to monoclinic metric symmetry, so the subtle P -1 versus P21/c polymorph distinction is less secure than the chemical phase identity, despite the better P -1 profile fit. Amorphous material, if present, is not quantified, and all reported fractions exclude it. Residual intensity remains around several modeled peak clusters, so trace phases below the profile residual cannot be ruled out reliably.

File: results/experimental-eval/divalent-tungstates-PG15/baseline-sol-high/attempts/case-003-r2/run/final-answer.md
Identified three crystalline phases:

- Monoclinic WO₃: 55.56 wt%
- Calcite CaCO₃: 36.23 wt%
- Scheelite CaWO₄: 8.21 wt%

Fractions are normalized over crystalline phases. Final fit: Rwp 9.274%, Rp 6.727%, GOF 3.882. Realistic systematic fraction uncertainty is approximately ±2–3 percentage points.

Files:

- [result.json](<ATTEMPT_WORKSPACE>/result.json)
- [report.md](<ATTEMPT_WORKSPACE>/report.md)
- [fit.csv](<ATTEMPT_WORKSPACE>/fit.csv)
- [final.gpx](<ATTEMPT_WORKSPACE>/final.gpx)
- [phase_wo3.cif](<ATTEMPT_WORKSPACE>/phase_wo3.cif)
- [phase_cawo4.cif](<ATTEMPT_WORKSPACE>/phase_cawo4.cif)
- [phase_calcite.cif](<ATTEMPT_WORKSPACE>/phase_calcite.cif)

File: results/experimental-eval/divalent-tungstates-PG15/baseline-sol-high/attempts/case-003-r2/workspace/report.md
# PXRD phase analysis

## Result

Three crystalline phases are required by the pattern. Fractions are normalized over these modeled crystalline phases:

| Phase | Space group | Weight fraction | Refined cell (Å, °) |
|---|---:|---:|---|
| monoclinic WO3 | P 21/c | 0.5556 (55.6 wt%) | a=7.70186, b=7.54616, c=10.55374, beta=136.1368 |
| scheelite CaWO4 | I 41/a | 0.0821 (8.2 wt%) | a=5.24826, c=11.39789 |
| calcite CaCO3 | R -3 c | 0.3623 (36.2 wt%) | a=4.99381, c=17.09311 |

The WO3 cell is an equivalent nonstandard monoclinic setting inherited from the reference structure, not a separate polymorph. GSAS-II formal one-sigma fraction uncertainties are 0.25, 0.08, and 0.29 percentage points for WO3, CaWO4, and calcite, respectively. Those values reflect counting statistics only. A more realistic uncertainty from profile/texture-model sensitivity is approximately ±3, ±2, and ±3 absolute percentage points, respectively.

## Evidence and refinement

The precursor chemistry supports WO3, CaCO3, and their reaction product CaWO4. The observed 23.42/23.90/24.67° triplet and the 33.57/34.46° group identify monoclinic WO3. Calcite accounts for the strong 29.71° line and lines at 43.46, 47.78, and 48.78°. Scheelite CaWO4 is required for the remaining family including 18.90, 31.72, 47.52, and 54.43°. After all three phases are included, there is no coherent unmatched peak family suggesting another crystalline phase at appreciable abundance.

Starting structures were COD 2311041 (WO3), 7219229 (CaWO4), and 1547347 (calcite). The Rietveld model used the reported Cu K-alpha doublet and Kalpha2/Kalpha1 ratio, Poisson weights because pointwise uncertainties were absent, a 15-term Chebyshev background, refined phase scales and cells, a common instrumental profile, and a calcite [104] March-Dollase texture correction (refined ratio 0.779). Atomic coordinates were retained from the reference structures; the powder data establish the structure types and lattice metrics but do not justify unconstrained independent coordinate refinement. The refined 2theta zero offset is +0.3503°.

The final fit has Rwp=9.274%, Rp=6.727%, Rexp=2.394%, and goodness-of-fit=3.882 over 10–100° 2theta. A texture-free model gives Rwp=9.392% and fractions of 53.6/7.9/38.5 wt%, which is the main basis for the systematic uncertainty above. Attempts to release independent size and microstrain terms lowered Rwp but produced boundary or nonphysical values and were rejected.

## Remaining uncertainty

The phase identities are reliable; the fractions are moderately reliable. No calibrated instrument profile was supplied, and zero/profile parameters are correlated, so the lattice precision and formal fraction errors are optimistic. The reported fractions exclude amorphous material and any crystalline phase below the practical detection limit (roughly 1–2 wt%, depending strongly on scattering power and peak overlap). Absolute amorphous content cannot be determined without an internal standard.
