Repository: sache07/verifiable-pxrd

# Experimental evaluations

Agent panels on measured powder XRD data. Each folder is named after its dataset in `pxrd-bench/`.

| Folder | What |
|---|---|
| [`divalent-tungstates-PG15/`](divalent-tungstates-PG15/README.md) | `baseline` and `evolved` panels, 45 attempts each, on the 15 Precursor Genome divalent-tungstate scans in [`pxrd-bench/divalent-tungstates-PG15`](../../pxrd-bench/divalent-tungstates-PG15/README.md). |

File: results/experimental-eval/divalent-tungstates-PG15/baseline-sol-high/attempts/case-003-r3/run/final-answer.md
Completed the three-phase GSAS-II refinement:

- Monoclinic WO₃: 54.35 wt%
- Calcite CaCO₃: 33.72 wt%
- Scheelite CaWO₄: 11.93 wt%

Fit: Rwp 10.46%, Rp 7.66%, GOF 4.38. Fractions are normalized over crystalline phases; realistic uncertainty is a few wt% due to profile calibration, overlap, and possible microabsorption.

Outputs:

- [result.json](<ATTEMPT_WORKSPACE>/result.json)
- [report.md](<ATTEMPT_WORKSPACE>/report.md)
- [fit.csv](<ATTEMPT_WORKSPACE>/fit.csv)
- [final.gpx](<ATTEMPT_WORKSPACE>/final.gpx)
- [WO3_monoclinic.cif](<ATTEMPT_WORKSPACE>/WO3_monoclinic.cif)
- [CaCO3_calcite.cif](<ATTEMPT_WORKSPACE>/CaCO3_calcite.cif)
- [CaWO4_scheelite.cif](<ATTEMPT_WORKSPACE>/CaWO4_scheelite.cif)

File: results/experimental-eval/divalent-tungstates-PG15/baseline-sol-high/attempts/case-003-r3/workspace/report.md
# Quantitative phase analysis

The crystalline pattern is best described by three phases: monoclinic WO3, calcite CaCO3, and scheelite CaWO4. The GSAS-II quantitative result, normalized over these modeled crystalline phases, is:

| Phase | Space group | Weight fraction | Refined cell (angstrom, degrees) |
|---|---:|---:|---|
| WO3 | P 21/n | 0.5435 (formal s.u. 0.0021) | a=7.30922, b=7.54145, c=7.69639, beta=90.7183 |
| CaCO3 (calcite) | R -3 c | 0.3372 (formal s.u. 0.0028) | a=4.99047, c=17.07617 |
| CaWO4 (scheelite) | I 41/a | 0.1193 (formal s.u. 0.0015) | a=5.24426, c=11.38861 |

The fractions sum to 1.0000 and describe only the modeled crystalline material. An amorphous fraction cannot be measured without an internal standard.

## Evidence and refinement

The WO3 assignment is driven by the intense low-symmetry triplet at observed 2theta approximately 23.42, 23.90, and 24.67 degrees and the associated groups near 33.6--34.5, 41.9--42.1, and 50.2 degrees. The splitting pattern selects the monoclinic room-temperature WO3 model over the tested tetragonal, hexagonal, and orthorhombic alternatives. Calcite is independently identified by its lines near 29.71, 39.72, 43.47, 47.52/48.78, and 57.68 degrees. Scheelite CaWO4 is required by the lines near 18.89, 29.02, 31.72, and its higher-angle series. These assignments are chemically consistent with partial reaction of the stated CaCO3 and WO3 precursors after heating at 500 degrees C.

Reference structures from COD entries 1528915 (WO3), 1547347 (calcite), and 7219229 (scheelite) were refined against the original counts from 10 to 100 degrees 2theta. The GSAS-II model used the reported Cu K-alpha1/K-alpha2 wavelengths and fixed 0.5 intensity ratio. Refined terms were phase scales and cells, a 15-term Chebyshev background, zero offset, global profile coefficients, and isotropic coherent-domain broadening for WO3 and CaWO4. The final fit has Rwp=10.46%, Rp=7.66%, and goodness-of-fit=4.38. The final least-squares cycle converged without singular parameters.

## Remaining uncertainty

The phase identities and the conclusion that unreacted WO3 and CaCO3 dominate are reliable. The exact low-symmetry description of WO3 is less definitive: a very small triclinic distortion is difficult to distinguish from monoclinic P 21/n in this broadened, overlapping laboratory pattern. No atomic coordinates or displacement parameters were refined; the powder data, especially for oxygen in the W-rich phases, do not determine them reliably, so those values remain those of the reference structures while the unit cells were refined.

The formal fraction s.u. values above are least-squares precision only. The uncalibrated instrumental profile, the relatively large refined zero offset (about 0.30 degrees), peak-shape residuals around the strongest overlapping WO3 lines, and possible microabsorption/preferred-orientation effects imply a more realistic compositional uncertainty of a few weight percent. Trace phases below roughly 1--2 wt% could be hidden by overlap and background; no additional phase is supported strongly enough to quantify.

File: results/experimental-eval/divalent-tungstates-PG15/baseline-sol-high/attempts/case-004-r1/run/final-answer.md
Identified two crystalline phases:

- Triclinic WO₃ (P-1): **67.96 wt%**
- Wolframite CoWO₄ (P2/c): **32.04 wt%**

Final fit: Rwp = 6.774%, Rp = 5.098%, GOF = 2.067. Fractions are normalized over crystalline phases; practical uncertainty is approximately 1–2 wt%.

Outputs:

- [result.json](<ATTEMPT_WORKSPACE>/result.json)
- [report.md](<ATTEMPT_WORKSPACE>/report.md)
- [fit.csv](<ATTEMPT_WORKSPACE>/fit.csv)
- [final.gpx](<ATTEMPT_WORKSPACE>/final.gpx)
- [WO3_triclinic.cif](<ATTEMPT_WORKSPACE>/WO3_triclinic.cif)
- [CoWO4_wolframite.cif](<ATTEMPT_WORKSPACE>/CoWO4_wolframite.cif)

CIF readability, fraction normalization, profile arithmetic, and agreement with the submitted GSAS-II project were validated.

File: results/experimental-eval/divalent-tungstates-PG15/baseline-sol-high/attempts/case-004-r1/workspace/report.md
# Quantitative phase analysis

The modeled crystalline assemblage is **triclinic WO3 (P -1), 67.96 wt%**, and **wolframite CoWO4 (P 2/c), 32.04 wt%**. Fractions are normalized only over these two modeled crystalline phases; an amorphous fraction cannot be obtained from this pattern without an internal standard.

## Evidence

The WO3 assignment accounts for the characteristic cluster at approximately 23.17, 23.67, and 24.41 degrees 2theta and its corroborating reflections near 26.66, 29.00, 33.35/33.59, 34.22, 41.46/41.96, 50.01, and 55.98 degrees. CoWO4 is required by the strong 30.71-degree reflection and matched peaks near 19.09, 36.44, 38.61, 44.39, 54.15, 61.80, 65.15, and 81.64 degrees. This is chemically consistent with incomplete reaction of the reported CoO and WO3 precursors at 900 degrees C. No separate CoO or Co3O4 phase was justified: their strongest diagnostic reflections would leave unmatched peaks, especially near 42.5 degrees for CoO and 31.3/36.9 degrees for Co3O4.

Closely related WO3 models were explicitly compared. With the same constrained profile treatment, triclinic P -1 gave Rwp = 6.77%, versus 7.15% for the best monoclinic P21/c reference. The triclinic splitting therefore improves the full profile, though the two distortions are sufficiently similar that the exact WO3 symmetry remains the principal structural uncertainty.

## Refinement and uncertainty

GSAS-II refinement used the reported Cu K-alpha1/K-alpha2 wavelengths and 0.5 intensity ratio, Poisson weights derived from the raw counts, a 12-term Chebyshev background, refined phase scales and unit cells, and a constrained common pseudo-Voigt profile. Atomic coordinates, occupancies, and displacement parameters were retained from the reference structures because this multiphase laboratory pattern does not determine them independently. Refined cells are:

- WO3: a = 7.29725 A, b = 7.52572 A, c = 7.68084 A, alpha = 89.7353 degrees, beta = 90.7592 degrees, gamma = 90.1852 degrees.
- CoWO4: a = 4.66290 A, b = 5.67896 A, c = 4.94332 A, beta = 89.9457 degrees.

Final statistics over 10-100 degrees 2theta are Rwp = 6.774%, Rp = 5.098%, Rexp = 3.283%, and GOF = 2.067. The formal GSAS-II one-sigma fraction uncertainty is 0.15 wt% for each phase, but it excludes profile-model, reference-structure, absorption, and preferred-orientation systematics. The phase-model comparison shifts the CoWO4 result by about 1-2 wt%, which is a more realistic practical uncertainty. The phase identities and approximate two-to-one WO3:CoWO4 mass ratio are reliable; finer precision is not.

File: results/experimental-eval/divalent-tungstates-PG15/baseline-sol-high/attempts/case-004-r2/run/final-answer.md
Identified two crystalline phases:

- CoWO₄: 32.03 wt%
- WO₃: 67.97 wt%

Fractions are normalized over modeled crystalline phases. Final fit: Rwp 6.401%, Rp 4.831%, GoF 1.954. Systematic fraction uncertainty is likely several wt%; amorphous content was not determined.

Outputs:

- [result.json](<ATTEMPT_WORKSPACE>/result.json)
- [report.md](<ATTEMPT_WORKSPACE>/report.md)
- [fit.csv](<ATTEMPT_WORKSPACE>/fit.csv)
- [final.gpx](<ATTEMPT_WORKSPACE>/final.gpx)
- [CoWO4.cif](<ATTEMPT_WORKSPACE>/phases/CoWO4.cif)
- [WO3.cif](<ATTEMPT_WORKSPACE>/phases/WO3.cif)

File: results/experimental-eval/divalent-tungstates-PG15/baseline-sol-high/attempts/case-004-r3/run/final-answer.md
Analysis complete. The crystalline composition is:

- Monoclinic WO₃: 66.63 wt%
- Wolframite CoWO₄: 33.37 wt%

Fractions are normalized over modeled crystalline phases. Final fit: Rwp 7.05%, Rp 5.34%, GOF 2.15. Practical fraction uncertainty is approximately ±2 wt%; amorphous content cannot be quantified without an internal standard.

Files:

- [result.json](<ATTEMPT_WORKSPACE>/result.json)
- [report.md](<ATTEMPT_WORKSPACE>/report.md)
- [fit.csv](<ATTEMPT_WORKSPACE>/fit.csv)
- [CoWO4.cif](<ATTEMPT_WORKSPACE>/CoWO4.cif)
- [WO3.cif](<ATTEMPT_WORKSPACE>/WO3.cif)
- [final.gpx](<ATTEMPT_WORKSPACE>/final.gpx)

File: results/experimental-eval/divalent-tungstates-PG15/baseline-sol-high/attempts/case-004-r3/workspace/report.md
# PXRD phase analysis

The crystalline pattern is modeled by two phases: monoclinic WO3 (66.63 wt%) and wolframite-type CoWO4 (33.37 wt%), normalized over the modeled crystalline material. This is chemically consistent with partial reaction of the stated CoO and WO3 precursors at 900 °C, leaving substantial unreacted WO3.

## Evidence

Monoclinic WO3 accounts for the intense diagnostic triplet at 23.18, 23.67, and 24.42° 2θ and the dense groups near 33–34° and 50–56°. CoWO4 accounts for distinct reflections including those near 19.09, 30.71, 36.44, and 41.96° and improves the fit throughout the high-angle range. A CoO phase was not required: its expected strongest lines are not present as independent residual peaks.

The final GSAS-II Rietveld refinement used Cu Kα1/Kα2 radiation as specified in the metadata, a 12-term Chebyshev background, refined phase cells, zero offset, Caglioti profile terms, overall intensity scale, and the WO3/CoWO4 scale ratio. Atomic coordinates and occupancies were held at reference-structure values because the laboratory powder data do not support stable independent refinement of all coordinates. The final statistics are Rwp = 7.05%, Rp = 5.34%, Rexp = 3.28%, and GOF = 2.15 for 8,284 observations. Refined cells are:

- CoWO4, P2/c: a = 4.66828 Å, b = 5.68349 Å, c = 4.94933 Å, β = 90.0224°.
- WO3, P21/c (nonstandard but valid cell setting): a = 7.69243 Å, b = 7.53647 Å, c = 10.53655 Å, β = 136.1005°.

Monoclinic WO3 was preferred over a tested triclinic WO3 model: the monoclinic model gave the lower Rwp despite fewer cell parameters (7.05% versus 7.87%). Two monoclinic reference descriptions were also checked; the retained neutron-derived P21/c structure gave the better intensity fit.

## Uncertainty

The GSAS-II covariance result gives a formal fraction standard uncertainty of about 0.16 wt% for each phase, but this is an underestimate of total uncertainty. The uncalibrated instrumental profile, strong correlation between two width terms, fixed atomic coordinates, and possible preferred orientation or amorphous material introduce systematic uncertainty not measurable from this scan alone. A practical interpretation is therefore approximately 33 ± 2 wt% CoWO4 and 67 ± 2 wt% WO3 among crystalline phases. Amorphous content and absolute whole-sample fractions cannot be determined reliably without an internal standard. No additional crystalline phase is supported above the residual/background level.

File: results/experimental-eval/divalent-tungstates-PG15/baseline-sol-high/attempts/case-005-r1/run/final-answer.md
Identified two crystalline phases:

- Monoclinic WO₃ (P2₁/n): 71.55(22) wt%
- Cubic Co₃O₄ (Fd-3m): 28.45(22) wt%

Final fit: \(R_{wp}=4.198\%\), \(R_p=2.937\%\), GOF = 2.438. CoWO₄ was tested but refined to zero; its practical detection limit is approximately 1 wt%.

Files:

- [result.json](<ATTEMPT_WORKSPACE>/result.json)
- [report.md](<ATTEMPT_WORKSPACE>/report.md)
- [fit.csv](<ATTEMPT_WORKSPACE>/fit.csv)
- [final.gpx](<ATTEMPT_WORKSPACE>/final.gpx)
- [phase_WO3.cif](<ATTEMPT_WORKSPACE>/phase_WO3.cif)
- [phase_Co3O4.cif](<ATTEMPT_WORKSPACE>/phase_Co3O4.cif)

File: results/experimental-eval/divalent-tungstates-PG15/baseline-sol-high/attempts/case-005-r1/workspace/report.md
# PXRD phase analysis

The crystalline pattern is explained by two phases:

| Phase | Space group | Weight fraction* | Refined cell (Å, °) |
|---|---:|---:|---|
| Monoclinic WO₃ | P2₁/n (No. 14) | 71.55(22) wt% | a = 7.30885(29), b = 7.53980(31), c = 7.69705(33), β = 90.6679(34) |
| Co₃O₄ spinel | Fd-3m (No. 227) | 28.45(22) wt% | a = 8.08731(46) |

\*Normalized over the modeled crystalline phases. Parentheses are GSAS-II covariance-based statistical e.s.d.'s and do not include model/systematic error.

## Evidence

The WO₃ assignment is fixed by the characteristic low-angle triplet at 23.465, 23.954, and 24.714° 2θ and the associated lines near 26.94, 34.52, 50.26, and 56.24°. The room-temperature monoclinic model fits materially better than the screened higher-symmetry WO₃ alternatives. The Co₃O₄ assignment is supported independently by the spinel sequence at 31.636, 37.200, 45.143, 59.683, and 65.561°.

CoWO₄ was tested explicitly because it is the expected reaction product from the stated precursors. Its strongest calculated line is near 30.6° before the refined offset, where the observed pattern has no corresponding peak. Adding CoWO₄ to a copy of the final model drove its scale to zero (the unconstrained optimum was negative); the formal 1σ mass-fraction sensitivity was about 0.10 wt%. It is therefore not included as a determined phase. A conservative practical detection limit is about 1 wt%, given profile/model systematics.

## Refinement and uncertainty

The final GSAS-II Rietveld model used the supplied Cu Kα₁/Kα₂ wavelengths and 0.5 intensity ratio, counting-statistical weights (σ = √counts), a 12-term Chebyshev background, and refined phase scales, zero offset, unit cells, and two positive common profile-broadening terms. The refined zero offset is +0.3451°. Atomic coordinates were held to the reference models: Loopstra–Boldrini neutron coordinates for monoclinic WO₃ (transformed to the equivalent near-orthogonal P2₁/n setting) and a room-temperature Co₃O₄ spinel model. Coordinate, occupancy, crystallite-size, and preferred-orientation refinements were not justified by this single uncalibrated powder scan.

The final fit statistics are Rwp = 4.198%, Rp = 2.937%, Rexp = 1.722%, goodness of fit = 2.438, and reduced χ² = 5.942 for 8,301 points and 22 refined variables. Residual structure is concentrated mainly at strong WO₃ reflections rather than forming a separate unmatched peak sequence. The formal fraction errors are consequently optimistic; a more realistic systematic uncertainty is approximately ±2 wt% because no calibrated instrumental profile, internal standard, or independent preferred-orientation/absorption correction was available. Amorphous content, if present, cannot be measured here, so the reported fractions apply only to the modeled crystalline material.

File: results/experimental-eval/divalent-tungstates-PG15/baseline-sol-high/attempts/case-005-r2/run/final-answer.md
Analysis complete:

- Monoclinic WO₃: 71.3 ± 1.5 wt%
- Cubic Co₃O₄ spinel: 28.7 ± 1.5 wt%
- Fit: Rwp 3.61%, Rp 2.59%, GoF 2.10

Fractions are normalized over modeled crystalline phases; amorphous content is not quantified.

Files:

- [result.json](<ATTEMPT_WORKSPACE>/result.json)
- [report.md](<ATTEMPT_WORKSPACE>/report.md)
- [fit.csv](<ATTEMPT_WORKSPACE>/fit.csv)
- [phase_WO3.cif](<ATTEMPT_WORKSPACE>/phase_WO3.cif)
- [phase_Co3O4.cif](<ATTEMPT_WORKSPACE>/phase_Co3O4.cif)
- [final.gpx](<ATTEMPT_WORKSPACE>/final.gpx)

File: results/experimental-eval/divalent-tungstates-PG15/baseline-sol-high/attempts/case-005-r2/workspace/report.md
# Phase analysis report

The pattern is modeled as **monoclinic WO3** (space group P 21/c; 71.3 wt%) and **cubic Co3O4 spinel** (space group F d -3 m; 28.7 wt%). Fractions are normalized over these modeled crystalline phases. The final GSAS-II Rietveld fit gives Rwp = 3.61%, Rp = 2.59%, Rexp = 1.72%, and goodness of fit = 2.10.

## Evidence

The three dominant low-angle peaks at about 23.46, 23.95, and 24.71 degrees 2theta, together with the split groups near 33.6--34.5 degrees and the higher-angle WO3 lines, require the room-temperature monoclinic WO3 structure. Co3O4 is independently identified by its spinel sequence near 19.37, 31.63, 37.20, 45.15, 59.67, and 65.55 degrees. A cobalt tungstate model was screened but rejected: its characteristic strongest pair near 30--31 degrees and associated wolframite reflections are absent. No coherent set of residual peaks requires a third crystalline phase.

Refined cells are WO3: a = 7.69802 A, b = 7.54034 A, c = 10.55229 A, beta = 136.1624 degrees (the valid P21/c literature setting used by the source model); and Co3O4: a = 8.08767 A. The fitted zero offset is 0.3479 degrees 2theta.

## Remaining uncertainty

The counting uncertainties were not supplied, so sqrt(counts) was used. The instrument profile was also not calibrated; a compact physically positive profile model was refined while atomic coordinates and occupancies were retained from literature structures (COD 2311041 for WO3 and COD 9005896 for Co3O4). The formal fraction standard uncertainty is about 0.18 wt%, but profile and closely related WO3-model tests shift the result by roughly 1--1.5 wt%; a realistic estimate is therefore **WO3 71.3 +/- 1.5 wt% and Co3O4 28.7 +/- 1.5 wt%**. Amorphous material cannot be quantified without an internal standard, so the fractions apply only to modeled crystalline material.

File: results/experimental-eval/divalent-tungstates-PG15/baseline-sol-high/attempts/case-005-r3/run/final-answer.md
Completed the GSAS-II refinement.

- Monoclinic WO₃: 71.49 wt%
- Spinel Co₃O₄: 28.51 wt%
- Rwp: 3.414%; Rp: 2.427%; GOF: 1.982
- No detectable crystalline CoWO₄

Files:

- [result.json](<ATTEMPT_WORKSPACE>/result.json)
- [report.md](<ATTEMPT_WORKSPACE>/report.md)
- [fit.csv](<ATTEMPT_WORKSPACE>/fit.csv)
- [final.gpx](<ATTEMPT_WORKSPACE>/final.gpx)
- [WO3_monoclinic.cif](<ATTEMPT_WORKSPACE>/WO3_monoclinic.cif)
- [Co3O4_spinel.cif](<ATTEMPT_WORKSPACE>/Co3O4_spinel.cif)

File: results/experimental-eval/divalent-tungstates-PG15/baseline-sol-high/attempts/case-006-r1/run/final-answer.md
Identified two crystalline phases:

- CuWO₄, triclinic P−1: **97.87 wt%**
- WO₃, monoclinic P2₁/n: **2.13 wt%**

Fractions are normalized over modeled crystalline material. Final fit: \(R_{wp}=6.999\%\), \(R_p=5.109\%\), GOF = 2.884. The practical uncertainty of trace WO₃ is approximately ±0.5 wt%; CuO was tested and not detected reliably.

Files:

- [result.json](<ATTEMPT_WORKSPACE>/result.json)
- [report.md](<ATTEMPT_WORKSPACE>/report.md)
- [fit.csv](<ATTEMPT_WORKSPACE>/fit.csv)
- [final.gpx](<ATTEMPT_WORKSPACE>/final.gpx)
- [phase_cuwo4.cif](<ATTEMPT_WORKSPACE>/phase_cuwo4.cif)
- [phase_wo3.cif](<ATTEMPT_WORKSPACE>/phase_wo3.cif)

File: results/experimental-eval/divalent-tungstates-PG15/baseline-sol-high/attempts/case-006-r1/workspace/report.md
# PXRD phase analysis

The crystalline product is predominantly triclinic copper tungstate (CuWO4, space group P -1), with a minor monoclinic WO3 precursor residue (space group P 21/n). Quantitative phase analysis normalized over these crystalline phases gives 97.87 wt% CuWO4 and 2.13 wt% WO3. The formal GSAS-II standard uncertainty is 0.06 wt% for each complementary fraction, but a practical uncertainty of roughly 0.5 wt% is more realistic for the trace WO3 because its strongest lines overlap CuWO4. Amorphous material, if present, is not quantified.

## Evidence

The complete low-angle and split-peak sequence of ambient cuproscheelite is reproduced, including the CuWO4 reflections near 15.61, 19.32, 23.24/23.89/24.43, 26.27, 28.98, 30.44, and 31.94/32.44 degrees 2theta. Refinement gives a CuWO4 cell of a = 4.71212, b = 5.84722, c = 4.88528 A, alpha = 91.6550, beta = 92.5346, gamma = 82.7488 degrees, consistent with triclinic ambient CuWO4. The Cu and O coordinates were refined while W and isotropic displacement parameters were held to the starting structural model.

Minor WO3 is supported by residual shoulders/peaks near 23.43 and 24.69 degrees and additional weak lines. Adding the P 21/n WO3 model lowers Rwp materially and gives a stable positive scale; its refined cell is a = 7.30602, b = 7.54705, c = 7.69181 A, beta = 90.8773 degrees. Because WO3 is only about 2 wt%, its atomic coordinates were not refined. A CuO trial refined to zero within uncertainty (about 0.03(12) wt% before clipping) and was therefore excluded.

## Refinement and uncertainty

The GSAS-II fit used the reported Cu Kalpha1/Kalpha2 wavelengths and fixed 0.5 intensity ratio, a 12-term Chebyshev background, and refined zero/profile terms, phase scales, both cells, CuWO4 Cu/O coordinates, and axial-divergence asymmetry. The final fit over 10-100 degrees has Rwp = 6.999%, Rp = 5.109%, Rexp = 2.434%, and goodness of fit = 2.884. The largest final shift/s.u. is below 0.006, with no singular values; zero and axial-asymmetry parameters remain strongly correlated, so cell standard uncertainties are likely optimistic. The phase identities are reliable, but the exact trace-WO3 fraction should not be interpreted more precisely than the practical uncertainty above.

File: results/experimental-eval/divalent-tungstates-PG15/baseline-sol-high/attempts/case-006-r2/run/final-answer.md
Completed the phase analysis and refinement.

Result: triclinic CuWO₄, space group P-1, at 100.0 wt% of modeled crystalline phases. Final fit: Rwp 7.354%, Rp 5.269%, RBragg 2.293%, GOF 3.031.

Files:

- [result.json](<ATTEMPT_WORKSPACE>/result.json)
- [phase_CuWO4.cif](<ATTEMPT_WORKSPACE>/phase_CuWO4.cif)
- [fit.csv](<ATTEMPT_WORKSPACE>/fit.csv)
- [report.md](<ATTEMPT_WORKSPACE>/report.md)
- [final.gpx](<ATTEMPT_WORKSPACE>/final.gpx)

The 100 wt% fraction applies only to modeled crystalline material; trace or amorphous content cannot be excluded.

File: results/experimental-eval/divalent-tungstates-PG15/baseline-sol-high/attempts/case-006-r2/workspace/report.md
# PXRD phase analysis

The pattern is modeled as a single crystalline phase: triclinic copper(II) tungstate, CuWO4, space group P -1. Its weight fraction is **1.000 (100.0 wt%)**, normalized over the modeled crystalline phases.

## Evidence

The Cu-W-O chemical context and 800 °C treatment support CuWO4 formation. More importantly, the refined triclinic cell indexes the complete observed line set from 9.90–100.09° 2theta, including the strong groups near 19.32°, 28.98–32.43°, 35.95–38.86°, 48.97–57.44°, and 63–68°. Peaks initially suggestive of residual CuO or WO3 are also required reflections of CuWO4; neither precursor provides a unique unmatched line that warrants an additional phase. A multi-phase trial was therefore rejected in favor of the parsimonious one-phase model.

The final Rietveld refinement gives Rwp = 7.354%, Rp = 5.269%, RBragg = 2.293%, and goodness-of-fit = 3.031. The refined cell is a = 4.71094 Å, b = 5.84565 Å, c = 4.88385 Å, alpha = 91.6557°, beta = 92.5342°, gamma = 82.7489°.

## Remaining uncertainty

The 100 wt% value is relative to the modeled crystalline content; an amorphous fraction or a trace phase below the pattern's practical detection limit cannot be quantified without an internal standard. No calibrated instrumental profile was supplied, and the refined Caglioti U/V terms are strongly correlated (97.7%), so crystallite-size or microstrain conclusions are not reliable. Atomic coordinates refined to modest shifts and reproduce the intensities well, but oxygen positions from laboratory X-ray powder data should not be treated as single-crystal-quality determinations. The refined zero offset is about 0.306°, so absolute cell accuracy is also conditional on the wavelength and specimen-displacement assumptions.

File: results/experimental-eval/divalent-tungstates-PG15/baseline-sol-high/attempts/case-006-r3/run/final-answer.md
Identified crystalline phases:

- Triclinic CuWO₄, P-1: **97.91 wt%**
- Monoclinic WO₃, P2₁/c: **2.09 wt%**

Fractions are normalized over modeled crystalline phases. Final fit: Rwp 7.166%, Rp 5.217%, GOF 2.953. The WO₃ systematic uncertainty is approximately ±0.5 wt%; amorphous content is not quantified.

Files:

- [final.gpx](<ATTEMPT_WORKSPACE>/final.gpx)
- [result.json](<ATTEMPT_WORKSPACE>/result.json)
- [fit.csv](<ATTEMPT_WORKSPACE>/fit.csv)
- [CuWO4.cif](<ATTEMPT_WORKSPACE>/CuWO4.cif)
- [WO3.cif](<ATTEMPT_WORKSPACE>/WO3.cif)
- [report.md](<ATTEMPT_WORKSPACE>/report.md)

The generated preliminary-model CIF was removed after validation; it is reproducible from the retained workflow scripts.

File: results/experimental-eval/divalent-tungstates-PG15/baseline-sol-high/attempts/case-007-r1/run/final-answer.md
Completed and validated the three-phase GSAS-II refinement:

- MgWO₄: 78.60 wt%
- WO₃, triclinic P-1 model: 14.00 wt%
- MgO: 7.40 wt%
- Rwp: 10.186%; Rp: 7.390%; GoF: 3.558

The WO₃ polymorph assignment remains somewhat uncertain because monoclinic models fit nearly as well.

Files:

- [result.json](<ATTEMPT_WORKSPACE>/result.json)
- [report.md](<ATTEMPT_WORKSPACE>/report.md)
- [fit.csv](<ATTEMPT_WORKSPACE>/fit.csv)
- [final.gpx](<ATTEMPT_WORKSPACE>/final.gpx)
- [MgWO4 CIF](<ATTEMPT_WORKSPACE>/phase_1_MgWO4.cif)
- [WO3 CIF](<ATTEMPT_WORKSPACE>/phase_2_WO3_triclinic.cif)
- [MgO CIF](<ATTEMPT_WORKSPACE>/phase_3_MgO.cif)

File: results/experimental-eval/divalent-tungstates-PG15/baseline-sol-high/attempts/case-007-r1/workspace/report.md
# PXRD phase analysis

The refined crystalline assemblage is **MgWO4 + WO3 + MgO**. Quantitative phase analysis, normalized over these modeled crystalline phases, gives **78.60 wt% MgWO4**, **14.00 wt% WO3**, and **7.40 wt% MgO**. The formal least-squares standard uncertainties are 0.18, 0.09, and 0.19 percentage points, respectively; realistic uncertainty is larger because no calibrated instrumental profile, absorption standard, or particle-size/microabsorption information was supplied.

## Evidence

MgWO4 accounts for the dominant wolframite-type sequence (including the strong peaks near 15.93, 19.24, 24.21, 30.81, and 31.11 degrees 2theta). Peaks not explained by MgWO4 near 23.43, 23.93, 24.67, 26.91, 28.94, and 34.47 degrees identify WO3. The 43.21 and 62.54 degree lines, together with the weaker high-angle reflections, require MgO; its refined cubic cell is 4.21416 A. Adding WO3 reduced Rwp from about 19.8% for MgWO4 alone to 11.7%, and adding MgO reduced it further. The submitted joint fit has Rwp = 10.186%, Rp = 7.390%, Rexp = 2.863%, and goodness-of-fit = 3.558.

The WO3 peaks are fit best with a triclinic P-1 model (Rwp about 10.55% before the final texture/joint refinement), versus about 10.58% for an alternative monoclinic P21/c setting and 10.88% for the simpler monoclinic P21/n model. A mild MgWO4 [110] March-Dollase correction (ratio 1.081) improves the profile and is consistent with reflection geometry. The fitted common zero offset is 0.3020 degrees 2theta. Cu Kalpha1/Kalpha2 wavelengths and their fixed 0.5 intensity ratio were taken from the metadata; Poisson counting uncertainties (sigma = sqrt(counts)) were used because pointwise uncertainties were not supplied.

## Remaining uncertainty

The presence of all three chemical phases is robust. The exact WO3 symmetry is less secure: triclinic and monoclinic WO3 models are very similar at this resolution and differ only modestly in fit quality, so the submitted P-1 structure should be regarded as the best-supported model rather than an unambiguous polymorph determination. The quoted phase-fraction standard uncertainties are formal only; preferred orientation and especially microabsorption contrast between MgO and the W-rich phases can shift the absolute fractions by more than those values. No amorphous fraction can be quantified without an internal standard, so the fractions apply only to modeled crystalline material.

File: results/experimental-eval/divalent-tungstates-PG15/baseline-sol-high/attempts/case-007-r2/run/final-answer.md
Identified three crystalline phases, normalized over the modeled crystalline fraction:

- MgWO₄ (wolframite, P2/c): 77.31 wt%
- γ-WO₃ (monoclinic, P2₁/n): 13.84 wt%
- MgO (periclase, Fm-3m): 8.84 wt%

Final fit: Rwp = 13.23%, Rp = 9.30%, GOF = 4.63.

Outputs:

- [result.json](<ATTEMPT_WORKSPACE>/result.json)
- [report.md](<ATTEMPT_WORKSPACE>/report.md)
- [fit.csv](<ATTEMPT_WORKSPACE>/fit.csv)
- [final.gpx](<ATTEMPT_WORKSPACE>/final.gpx)
- [MgWO4_wolframite.cif](<ATTEMPT_WORKSPACE>/MgWO4_wolframite.cif)
- [WO3_gamma_monoclinic.cif](<ATTEMPT_WORKSPACE>/WO3_gamma_monoclinic.cif)
- [MgO_periclase.cif](<ATTEMPT_WORKSPACE>/MgO_periclase.cif)

The report notes that fractions are semi-quantitative because no calibrated instrumental profile or pointwise uncertainties were supplied; amorphous content cannot be determined without an internal standard.

File: results/experimental-eval/divalent-tungstates-PG15/baseline-sol-high/attempts/case-007-r2/workspace/report.md
# PXRD phase analysis

The crystalline sample is modeled as 77.31 wt% wolframite-type MgWO4, 13.84 wt% monoclinic gamma-WO3, and 8.84 wt% periclase MgO. Fractions are normalized to the three modeled crystalline phases; they do not include any amorphous material. The final GSAS-II fit over 10.0–99.9 degrees 2theta gives Rwp = 13.23%, Rp = 9.30%, and goodness of fit = 4.63.

## Evidence

The dominant reflections at 15.93, 19.23, 24.21, 30.81/31.11, 36.79, and 41.86 degrees form the P2/c MgWO4 (wolframite) pattern. The peaks at about 23.44, 23.92, and 24.68 degrees, together with the 33.57–34.47 degree multiplet, require room-temperature monoclinic gamma-WO3 (P21/n). Residual lines near 37.31, 43.21, and 62.54 degrees identify cubic MgO (Fm-3m). These assignments are chemically consistent with a 900 degrees C reaction of the stated MgO and WO3 precursors. No additional internally consistent set of unmatched peaks remained after adding these three phases.

Reference structures from COD entries 9013902 (MgWO4), 1528915 (WO3), and 9000499 (MgO) seeded the refinement. Unit cells and phase scale factors were refined; atomic coordinates and displacement parameters were retained from the reference structures because this laboratory powder pattern does not support stable, unique coordinate refinement. The refined cells are:

- MgWO4: a = 4.69310, b = 5.67683, c = 4.93118 angstrom, beta = 90.7713 degrees.
- WO3: a = 7.30587, b = 7.54093, c = 7.69365 angstrom, beta = 90.8486 degrees.
- MgO: a = 4.21416 angstrom.

The common refined 2theta zero correction is +0.3042 degrees. Because no calibrated instrument profile was supplied, the peak-shape terms are empirical.

## Uncertainty

GSAS-II's formal one-standard-deviation fraction uncertainties are 0.25, 0.12, and 0.26 wt% for MgWO4, WO3, and MgO, respectively. These are conditional least-squares errors and are too optimistic: pointwise uncertainties were not supplied (Poisson sqrt(counts) estimates were used), the instrumental profile was uncalibrated, and substantial peak overlap remains. A more realistic interpretation is approximately 77 +/- 3 wt% MgWO4, 14 +/- 2 wt% WO3, and 9 +/- 2 wt% MgO on a crystalline-only basis. The three phase identities are robust, but the exact WO3 distortion/atomic coordinates and fractions at better than these practical bounds cannot be determined reliably from this dataset alone. An amorphous fraction, if present, cannot be quantified without an internal standard.

File: results/experimental-eval/divalent-tungstates-PG15/baseline-sol-high/attempts/case-007-r3/run/final-answer.md
Completed the three-phase Rietveld refinement:

- MgWO₄, P2/c: 78.27 wt%
- WO₃, P2₁/n: 13.98 wt%
- MgO, Fm-3m: 7.76 wt%

Fractions are normalized over crystalline phases. Final fit: Rwp 9.871%, Rp 7.023%, GOF 3.453.

Files:

- [result.json](<ATTEMPT_WORKSPACE>/result.json)
- [report.md](<ATTEMPT_WORKSPACE>/report.md)
- [fit.csv](<ATTEMPT_WORKSPACE>/fit.csv)
- [final.gpx](<ATTEMPT_WORKSPACE>/final.gpx)
- [MgWO4.cif](<ATTEMPT_WORKSPACE>/MgWO4.cif)
- [WO3.cif](<ATTEMPT_WORKSPACE>/WO3.cif)
- [MgO.cif](<ATTEMPT_WORKSPACE>/MgO.cif)

File: results/experimental-eval/divalent-tungstates-PG15/baseline-sol-high/attempts/case-007-r3/workspace/report.md
# PXRD phase analysis

The pattern is modeled by three crystalline phases: wolframite-type MgWO4, monoclinic WO3, and rocksalt MgO. The refined crystalline-phase weight fractions are:

| Phase | Space group | Refined cell (Å, degrees) | Weight fraction |
|---|---|---|---:|
| MgWO4 | P 2/c | a=4.69243, b=5.67682, c=4.93083, beta=90.7751 | 78.266(177)% |
| WO3 | P 21/n | a=7.30569, b=7.54009, c=7.69353, beta=90.8380 | 13.975(89)% |
| MgO | F m -3 m | a=4.21401 | 7.759(187)% |

Fractions are normalized over the modeled crystalline phases. Parenthesized uncertainties are GSAS-II formal one-standard-deviation values and do not include model or sample-preparation systematics.

## Evidence

The dominant reflections at approximately 15.93, 19.24, 24.21, 24.92, 30.81, and 31.11 degrees 2-theta form the characteristic MgWO4 pattern. The resolved WO3 triplet near 23.43, 23.93, and 24.67 degrees, together with its 33.6–34.5 degree cluster, selects the room-temperature monoclinic P21/n model over higher-symmetry WO3 polymorphs. Residual peaks near 37.30, 43.21, and 62.54 degrees are accounted for by MgO; adding MgO lowered Rwp from 10.72% to 10.12%, and refining its cubic cell lowered it to 9.87%. This phase assemblage is also chemically consistent with formation of MgWO4 from the stated MgO and WO3 precursors with both precursors remaining.

Reference structural models were COD 9013902 (MgWO4), COD 1528915 (WO3), and COD 9000499 (MgO). Lattice metrics and phase scales were refined; atomic coordinates, occupancies, and displacement parameters were retained from those reference structures because the laboratory powder data do not independently constrain a full atomic redetermination.

The final GSAS-II Rietveld fit used 10–100 degrees 2-theta, the supplied Cu K-alpha1/K-alpha2 wavelengths and 0.5 intensity ratio, Poisson counting weights, a 14-term Chebyshev background, and refined zero and pseudo-Voigt/Caglioti profile terms. Final statistics are Rwp=9.871%, Rp=7.023%, Rexp=2.864%, goodness-of-fit=3.453, and chi-square=98403.9. The refined zero offset is +0.3017 degrees. An axial-divergence refinement was rejected because it improved Rwp by only 0.02 percentage point while correlating 97% with zero offset.

## Remaining uncertainty

Pointwise uncertainties and a calibrated instrumental profile were not supplied, so Poisson weights were assumed and the formal fraction uncertainties are likely optimistic. The elevated goodness-of-fit indicates residual profile/model error. The WO3 assignment is secure at the monoclinic phase level, but closely related monoclinic settings/distortion models are not uniquely distinguishable from these data alone. MgO is supported by its available reflections but is the least constrained phase because several peaks overlap the tungstate/tungsten-oxide patterns. No amorphous content or unmodeled crystalline material can be quantified from this refinement; the reported fractions therefore apply only to the modeled crystalline fraction.

File: results/experimental-eval/divalent-tungstates-PG15/baseline-sol-high/attempts/case-008-r1/run/final-answer.md
Identified and refined two crystalline phases:

- MnWO₄ (wolframite, `P 2/c`): 98.06 wt%
- Monoclinic WO₃ (`P 2₁/n`): 1.94 wt%

Final fit: \(R_{wp}=6.590\%\), \(R_p=4.640\%\), GOF = 2.394.

Outputs:

- [result.json](<ATTEMPT_WORKSPACE>/result.json)
- [report.md](<ATTEMPT_WORKSPACE>/report.md)
- [fit.csv](<ATTEMPT_WORKSPACE>/fit.csv)
- [final.gpx](<ATTEMPT_WORKSPACE>/final.gpx)
- [phase_1_MnWO4.cif](<ATTEMPT_WORKSPACE>/phase_1_MnWO4.cif)
- [phase_2_WO3.cif](<ATTEMPT_WORKSPACE>/phase_2_WO3.cif)

The WO₃ fraction is well supported, though its formal 0.07 wt% uncertainty understates profile-model systematics. A marginal ∼0.3 wt% Mn₂O₃ trial was not retained because it lacked unique resolved reflections.

File: results/experimental-eval/divalent-tungstates-PG15/baseline-sol-high/attempts/case-008-r1/workspace/report.md
# Phase analysis and refinement report

The pattern is modeled by two crystalline phases: 98.06 wt% wolframite-type MnWO4 (monoclinic `P 2/c`) and 1.94 wt% monoclinic gamma-WO3 (`P 21/n`). Fractions are normalized over these modeled crystalline phases; amorphous material and phases below the diffraction detection limit are not included.

## Evidence

The dominant peak sequence (including the groups near 15.7, 18.7, 23.9/24.4, 30.1/30.6, 36.3, 40.6/41.2, and 51–54 degrees 2theta) is indexed by the wolframite MnWO4 structure and is chemically consistent with the MnO + WO3 reaction at 900 °C. A one-phase refinement gave Rwp = 6.923%. Adding monoclinic WO3 removed a coherent set of weak residual intensities and improved Rwp to 6.590%; its scale was about 25 formal standard uncertainties above zero. Alternative orthorhombic and hexagonal WO3 models fit less well.

The final Rietveld fit used the supplied Cu K-alpha1/K-alpha2 wavelengths and intensity ratio, a 12-term Chebyshev background, refined uncalibrated profile/zero terms, a mild [110] March-Dollase correction for MnWO4 (ratio 1.066), refined MnWO4 lattice and coordinates, and a refined WO3 lattice with literature atomic coordinates held fixed because the phase is weak. Refined cells are:

- MnWO4: a = 4.83635 Å, b = 5.76342 Å, c = 5.00190 Å, beta = 91.2181 degrees.
- WO3: a = 7.3083 Å, b = 7.5490 Å, c = 7.6893 Å, beta = 90.830 degrees.

Fit statistics over 10–100 degrees 2theta are Rwp = 6.590%, Rp = 4.640%, Rexp = 2.760%, and goodness-of-fit = 2.394.

## Remaining uncertainty

The formal phase-fraction standard uncertainty is 0.07 wt%, but it does not include model systematics. No calibrated instrumental profile was supplied, and the refined zero and axial-divergence terms are strongly correlated (about 97%); a realistic uncertainty on the 1.94 wt% WO3 fraction is therefore larger, on the order of several tenths of a weight percent. The WO3 atomic coordinates cannot be determined reliably from its weak contribution and remain at the literature values.

Trial additions of MnO and Mn3WO6 were insignificant, while Mn3O4 refined negative. Mn2O3 gave only a marginal approximately 0.30 wt% contribution (about 3 sigma), changed Rwp by only 0.0036 percentage point, and had no clearly isolated reflections; it was not retained because that trace assignment and fraction are not reliable.
