Repository: sache07/verifiable-pxrd

# Experimental evaluations

Agent panels on measured powder XRD data. Each folder is named after its dataset in `pxrd-bench/`.

| Folder | What |
|---|---|
| [`divalent-tungstates-PG15/`](divalent-tungstates-PG15/README.md) | `baseline` and `evolved` panels, 45 attempts each, on the 15 Precursor Genome divalent-tungstate scans in [`pxrd-bench/divalent-tungstates-PG15`](../../pxrd-bench/divalent-tungstates-PG15/README.md). |

File: results/experimental-eval/divalent-tungstates-PG15/baseline-sol-high/attempts/case-008-r2/run/final-answer.md
Completed the phase analysis and GSAS-II refinement.

Result: monoclinic MnWO₄ (`P2/c`), 100 wt% of the modeled crystalline phases. No reliable secondary crystalline phase was detected. `Rwp = 9.110%`, `Rp = 6.597%`, and GOF = 3.308.

Files:

- [result.json](<ATTEMPT_WORKSPACE>/result.json)
- [phase_1_MnWO4.cif](<ATTEMPT_WORKSPACE>/phase_1_MnWO4.cif)
- [fit.csv](<ATTEMPT_WORKSPACE>/fit.csv)
- [report.md](<ATTEMPT_WORKSPACE>/report.md)
- [final.gpx](<ATTEMPT_WORKSPACE>/final.gpx)

The 100 wt% value is normalized over identified crystalline phases; amorphous material and trace overlapping phases cannot be quantified from these data.

File: results/experimental-eval/divalent-tungstates-PG15/baseline-sol-high/attempts/case-008-r2/workspace/report.md
# PXRD phase analysis

The pattern is modeled as a single crystalline phase: monoclinic wolframite-type **MnWO4**, space group **P 2/c** (No. 13). Its reported fraction is **100 wt% of the modeled crystalline phases**. This normalization does not determine an absolute crystalline yield or exclude amorphous material.

## Evidence

The MnWO4 model accounts for the complete diagnostic peak sequence, including the low-angle reflections near 15.7 and 18.7 degrees, the pair near 23.9/24.4 degrees, the intense split pair near 30.1/30.6 degrees, and the many resolved reflections through 100 degrees. This matches the MnO + WO3 precursor chemistry and the expected solid-state product at 900 degrees C. Candidate residual MnO, WO3, and Mn3WO6 structures were rejected because their strongest unique reflections (for example MnO near 35.2 degrees, monoclinic WO3 near 26.3/26.8 degrees, and Mn3WO6 near 20.0/20.5 degrees) are absent. Residual features occur mainly on the flanks of MnWO4 peaks and are consistent with imperfect peak-shape modeling rather than a coherent second-phase pattern.

The starting structure was COD 1520200 and was refined in GSAS-II against 10-100 degrees two-theta. The final cell is a = 4.83433, b = 5.76044, c = 4.99944 angstrom, beta = 91.21999 degrees, V = 139.19194 angstrom^3. Cell, zero offset, scale, background, constrained profile terms, effective polarization, and atomic coordinates were refined; occupancies and displacement parameters were held to the reference structure. The metadata says K-alpha1 was intended, so the calculation used lambda = 1.540598 angstrom. Although source K-alpha2 information is also listed in the metadata, it was not included in the monochromated profile model.

## Fit and uncertainty

The converged fit gives Rwp = 9.110%, Rp = 6.597%, RBragg = 8.368%, RF = 2.954%, and goodness of fit = 3.308 using Poisson counting uncertainties inferred as sqrt(counts), since pointwise uncertainties were not supplied. The final maximum shift/esd was 0.054.

No second crystalline phase is supported reliably. The one-phase fraction is therefore exactly 1.0 only on the requested modeled-crystalline normalization; it has no meaningful independent standard uncertainty. Trace phases at roughly the few-weight-percent level, strongly overlapping phases, and amorphous content cannot be excluded or quantified from this pattern without an internal standard and a calibrated instrumental profile. The refined oxygen coordinates and cell/zero-offset separation also carry systematic uncertainty because the instrumental profile and effective polarization were not independently calibrated.

File: results/experimental-eval/divalent-tungstates-PG15/baseline-sol-high/attempts/case-008-r3/run/final-answer.md
Completed the PXRD phase analysis and GSAS-II refinement.

- MnWO₄, P2/c: 97.95 wt%
- Monoclinic γ-WO₃, P2₁/n: 2.05 wt%
- Final fit: Rwp 7.214%, Rp 4.960%, GOF 2.620

Files:

- [result.json](<ATTEMPT_WORKSPACE>/result.json)
- [report.md](<ATTEMPT_WORKSPACE>/report.md)
- [fit.csv](<ATTEMPT_WORKSPACE>/fit.csv)
- [MnWO4.cif](<ATTEMPT_WORKSPACE>/MnWO4.cif)
- [WO3.cif](<ATTEMPT_WORKSPACE>/WO3.cif)
- [final.gpx](<ATTEMPT_WORKSPACE>/final.gpx)

The formal fraction uncertainty is about 0.07 wt%, but the report assigns a more realistic model-dependent uncertainty of roughly 0.4 wt% to the minor WO₃ phase.

File: results/experimental-eval/divalent-tungstates-PG15/baseline-sol-high/attempts/case-009-r1/run/final-answer.md
Completed the phase analysis and GSAS-II refinement.

Result: monoclinic wolframite MnWO₄, P2/c, at 100 wt% normalized over modeled crystalline phases. Final Rwp = 12.212%, Rp = 8.820%, GOF = 3.534. No secondary crystalline phase was reliably detected; practical detection limit is approximately 1 wt%.

Files:

- [result.json](<ATTEMPT_WORKSPACE>/result.json)
- [report.md](<ATTEMPT_WORKSPACE>/report.md)
- [MnWO4.cif](<ATTEMPT_WORKSPACE>/MnWO4.cif)
- [fit.csv](<ATTEMPT_WORKSPACE>/fit.csv)
- [final.gpx](<ATTEMPT_WORKSPACE>/final.gpx)

File: results/experimental-eval/divalent-tungstates-PG15/baseline-sol-high/attempts/case-009-r2/run/final-answer.md
Determined one crystalline phase: wolframite MnWO₄, space group P2/c, with normalized crystalline weight fraction 1.000.

Fit: Rwp 9.592%, Rp 7.083%, GOF 2.772. Trace impurities or amorphous material cannot be quantified reliably.

Outputs:

- [result.json](<ATTEMPT_WORKSPACE>/result.json)
- [phase_MnWO4.cif](<ATTEMPT_WORKSPACE>/phase_MnWO4.cif)
- [fit.csv](<ATTEMPT_WORKSPACE>/fit.csv)
- [final.gpx](<ATTEMPT_WORKSPACE>/final.gpx)
- [report.md](<ATTEMPT_WORKSPACE>/report.md)

File: results/experimental-eval/divalent-tungstates-PG15/baseline-sol-high/attempts/case-009-r2/workspace/report.md
# Powder diffraction phase analysis

## Result

The modeled crystalline product is single-phase wolframite-type manganese tungstate, **MnWO4**, space group **P 2/c** (No. 13). Its weight fraction is **1.000** after normalization over the modeled crystalline phases. This is a relative crystalline-phase fraction: the pattern does not support an absolute amorphous fraction, and trace crystalline impurities below the practical detection level cannot be excluded.

The final GSAS-II Rietveld fit over 9.9034–100.0949 degrees 2theta gives **Rwp = 9.592%**, **Rp = 7.083%**, **Rexp = 3.461%**, and **GOF = 2.772** using counting-statistical weights because pointwise uncertainties were not supplied. The refined monoclinic cell is a = 4.83009(16) A, b = 5.75623(18) A, c = 4.99535(16) A, beta = 91.2158(21) degrees, V = 138.8548(89) A3.

## Evidence

The characteristic line set at approximately 18.63, 23.85, 24.31, 30.07, 30.53, 31.31, 36.22, 37.45, 40.53, and 41.13 degrees 2theta, together with the higher-angle reflections, is indexed by the MnWO4 wolframite cell. The chemistry is consistent with reaction of the reported Mn3O4 and WO3 precursors at 900 degrees C.

Plausible competing phases were checked against the full pattern. Mn3WO6 predicts intense reflections near 19.97, 20.50, 28.77, 35.27, and 46.65 degrees that are not present as a coherent set. Residual Mn3O4 would give diagnostic strong lines near 33.6, 41.8, and 45.0 degrees; common WO3 polymorphs would give strong 22.6–24.5 and 33–34 degree clusters. Their diagnostic reflections are absent, and adding such phases is not justified by the difference profile.

The starting topology and coordinates came from COD 1520200 (MnWO4, P 2/c). That entry is a 2.4 GPa structure, so the cell was refined freely and expands to an ambient-pressure-like value. Mn and W symmetry-allowed y coordinates were refined; oxygen coordinates were retained from the reference because unconstrained oxygen refinement from this laboratory X-ray pattern produced chemically implausible W–O distances and is therefore not reliable.

## Remaining uncertainty

No calibrated instrument profile or measured pointwise uncertainties were supplied. A reflection-geometry specimen-height shift of -410 micrometres and empirical U/V/W peak-width terms were refined; the U and V terms are highly correlated (about 98%). Consequently, the quoted cell standard uncertainties are formal least-squares values and understate systematic uncertainty. The GOF above 1 and structured intensity residuals likewise indicate profile/coordinate limitations, but there are no unexplained sharp peaks requiring another crystalline phase.

Because only one crystalline phase is warranted, its normalized crystalline fraction is exactly 1.000 and has no meaningful independent phase-fraction standard uncertainty. A small impurity or amorphous component cannot be quantified reliably from these data alone.

File: results/experimental-eval/divalent-tungstates-PG15/baseline-sol-high/attempts/case-009-r3/run/final-answer.md
Identified one reliably modeled crystalline phase: wolframite-type MnWO₄ (P2/c), normalized to 100 wt% of modeled crystalline material.

Final fit: Rwp 7.290%, Rp 5.221%, RBragg 4.067%, GOF 2.110. No secondary phase was reliably supported; sub-percent Mn₃O₄ or amorphous material cannot be excluded.

Files:

- [result.json](<ATTEMPT_WORKSPACE>/result.json)
- [report.md](<ATTEMPT_WORKSPACE>/report.md)
- [MnWO4.cif](<ATTEMPT_WORKSPACE>/MnWO4.cif)
- [fit.csv](<ATTEMPT_WORKSPACE>/fit.csv)
- [final.gpx](<ATTEMPT_WORKSPACE>/final.gpx)

File: results/experimental-eval/divalent-tungstates-PG15/baseline-sol-high/attempts/case-009-r3/workspace/report.md
# PXRD phase analysis

The crystalline pattern is assigned to wolframite-type **MnWO4**, monoclinic **P 2/c**. Its calculated reflections account for the diagnostic observed peak sequence at approximately 15.67, 18.63, 23.85, 24.31, 30.07/30.53, 31.31, and 36.22 degrees 2theta and for the higher-angle pattern. This is also the chemically expected reaction product from Mn3O4 and WO3 after heating at 900 °C.

The final GSAS-II refinement used the reported Cu Kalpha1/Kalpha2 wavelengths and intensity ratio, an 18-term Chebyshev background, specimen displacement, lattice parameters, scale, and a constrained positive pseudo-Voigt profile. It converged with Rwp = 7.290%, Rp = 5.221%, RBragg = 4.067%, and GOF = 2.110. The refined MnWO4 cell is a = 4.83027(12) A, b = 5.75645(13) A, c = 4.99561(12) A, beta = 91.2173(16) degrees, V = 138.8729(65) A3. Atomic coordinates and displacement parameters were retained from the starting P 2/c reference because unconstrained coordinate refinement was sensitive to the uncalibrated instrument/intensity response.

No second crystalline phase is determined reliably. Tests of monoclinic/triclinic WO3 and Mn3WO6 drove their scales to zero. A hausmannite Mn3O4 trial gave only a weak nominal 0.7(3) wt% contribution, changed Rwp by just 0.003 percentage point, and lacked a consistent set of unique residual peaks; it was therefore not retained. The reported MnWO4 fraction is consequently 100% after normalization over modeled crystalline phases, not an absolute bulk fraction. Sub-percent precursor residues and amorphous material cannot be excluded, and the absence of a calibrated instrument profile limits the precision of microstructural and atomic-coordinate conclusions.

File: results/experimental-eval/divalent-tungstates-PG15/baseline-sol-high/attempts/case-010-r1/run/final-answer.md
Identified two crystalline phases:

- Monoclinic WO₃ (P2₁/c): 72.52 wt%
- Bixbyite Mn₂O₃ (Ia-3): 27.48 wt%

No crystalline manganese tungstate was detected. Final refinement: Rwp = 8.47%, Rp = 5.97%, GOF = 3.19. Fractions are normalized over crystalline phases; practical uncertainty is approximately 1–3 wt% absolute.

Files:

- [result.json](<ATTEMPT_WORKSPACE>/result.json)
- [report.md](<ATTEMPT_WORKSPACE>/report.md)
- [fit.csv](<ATTEMPT_WORKSPACE>/fit.csv)
- [final.gpx](<ATTEMPT_WORKSPACE>/final.gpx)
- [WO3_monoclinic.cif](<ATTEMPT_WORKSPACE>/WO3_monoclinic.cif)
- [Mn2O3_bixbyite.cif](<ATTEMPT_WORKSPACE>/Mn2O3_bixbyite.cif)

File: results/experimental-eval/divalent-tungstates-PG15/baseline-sol-high/attempts/case-010-r1/workspace/report.md
# PXRD phase analysis

The crystalline sample is modeled as **72.52 wt% monoclinic WO3** and **27.48 wt% cubic bixbyite Mn2O3**, normalized over the two modeled crystalline phases. No manganese tungstate phase was required by the pattern.

## Evidence

- Monoclinic WO3 (space group P 21/c; starting model COD 2311041) accounts for the characteristic strong triplet at 23.43, 23.91, and 24.68 degrees 2theta and the dense higher-angle reflection sequence. Its refined nonstandard-setting cell is a = 7.6962, b = 7.5398, c = 10.5512 A, beta = 136.1667 degrees, V = 424.025 A3.
- Bixbyite Mn2O3 (space group Ia-3; starting model COD 1514230) is independently supported by peaks at 33.27, 38.53, 45.45, 49.60, 55.49, and 66.03 degrees 2theta. Its refined cubic cell is a = 9.4178 A, V = 835.299 A3.
- Candidate MnWO4 and Mn3WO6 structures gave poor database-screen matches, and their diagnostic reflections were absent. After adding Mn2O3, the principal previously unmodeled peaks disappeared from the difference profile.
- The final two-phase GSAS-II refinement gives Rp = 5.97%, Rwp = 8.47%, Rexp = 2.66%, and goodness of fit = 3.19. A common zero offset of +0.3031 degrees was refined, consistent across both phases.

## Quantification and uncertainty

The GSAS-II mass fractions are 0.7252(23) WO3 and 0.2748(23) Mn2O3; the parenthesized values are covariance-derived one-standard-uncertainty estimates. They are likely too optimistic because no calibrated instrument profile or internal standard was supplied and the remaining residuals at strong WO3 peaks indicate intensity/profile systematics. A practical uncertainty of roughly 1-3 wt% absolute is more realistic. Fractions exclude amorphous material, which cannot be quantified from these data alone.

Lattice parameters and phase identities are reliable. Atomic coordinates were retained from the reference structures rather than freely refined because laboratory powder data without geometric restraints do not determine all coordinates robustly, especially oxygen positions. Consequently, the CIFs are phase models suitable for the reported Rietveld fit, not new high-precision structure determinations.

File: results/experimental-eval/divalent-tungstates-PG15/baseline-sol-high/attempts/case-010-r2/run/final-answer.md
Refinement complete.

- WO₃, monoclinic P2₁/c: **73.11 wt%**
- Mn₂O₃, cubic Ia-3: **26.89 wt%**
- Rwp = **6.691%**, Rp = **4.855%**, goodness-of-fit = **2.513**

Fractions are normalized over crystalline phases. Practical uncertainty is approximately 1–3 wt%; amorphous content is not quantified.

Files:

- [result.json](<ATTEMPT_WORKSPACE>/result.json)
- [report.md](<ATTEMPT_WORKSPACE>/report.md)
- [fit.csv](<ATTEMPT_WORKSPACE>/fit.csv)
- [phase_wo3.cif](<ATTEMPT_WORKSPACE>/phase_wo3.cif)
- [phase_mn2o3.cif](<ATTEMPT_WORKSPACE>/phase_mn2o3.cif)
- [final.gpx](<ATTEMPT_WORKSPACE>/final.gpx)

File: results/experimental-eval/divalent-tungstates-PG15/baseline-sol-high/attempts/case-010-r2/workspace/report.md
# Phase analysis and refinement

The crystalline sample is modeled as **73.11 wt% monoclinic WO3** and **26.89 wt% cubic bixbyite Mn2O3**, normalized over the modeled crystalline phases. The formal GSAS-II standard uncertainty is 0.19 wt% for each complementary fraction.

The WO3 assignment is supported by the intense 23.43/23.91/24.68 degree triplet and the groups near 33–35, 50, and 56 degrees 2theta. A WO3-only refinement left a coherent residual sequence near 23.46, 33.26, 38.53, 45.5, 49.6, 55.5, and 66.0 degrees; these are jointly accounted for by bixbyite Mn2O3. Adding Mn2O3 lowered Rwp from approximately 10.2% to 6.7%. MnWO4 was tested but rejected: its characteristic strong reflections near 30.0 and 30.45 degrees are absent, and it does not explain the residual sequence.

The final refinement used Cu Kalpha1/Kalpha2 wavelengths of 1.540598/1.544426 A with the reported 0.5 intensity ratio. It refined background, phase scales, both cells, a specimen-height shift, Lorentzian profile terms, and the two independent W positions. Oxygen coordinates in WO3 and all Mn2O3 coordinates were retained from the reference structures because laboratory Cu X-ray data with heavy W do not determine those coordinates reliably. Starting models were COD 2311041 (WO3, P 21/c) and COD 1514230 (Mn2O3, I a -3).

Refined cells are WO3: a = 7.6913 A, b = 7.5350 A, c = 10.5426 A, beta = 136.160 degrees; Mn2O3: a = 9.41094 A. The final profile has Rwp = 6.691%, Rp = 4.855%, Rexp = 2.662%, and goodness-of-fit = 2.513.

The quoted fraction uncertainties are counting-statistical and understate model systematics. No calibrated instrument profile was supplied, the fitted specimen shift is substantial, and overlapping WO3/Mn2O3 reflections correlate scale and line shape. A practical uncertainty of roughly 1–3 wt% is therefore more realistic. Any amorphous material is invisible to this crystalline normalization, and additional crystalline phases below the pattern's detection limit cannot be excluded.

File: results/experimental-eval/divalent-tungstates-PG15/baseline-sol-high/attempts/case-010-r3/run/final-answer.md
Identified two crystalline phases:

- Triclinic WO₃, P-1: **73.49 wt%**
- Bixbyite Mn₂O₃, Ia-3: **26.51 wt%**

Fractions are normalized over modeled crystalline material. Final fit: \(R_{wp}=7.09\%\), \(R_p=5.09\%\), \(R_{exp}=2.66\%\), GOF = 2.66. Realistic fraction uncertainty is approximately 1–2 wt%; amorphous content cannot be quantified.

Deliverables:

- [result.json](<ATTEMPT_WORKSPACE>/result.json)
- [report.md](<ATTEMPT_WORKSPACE>/report.md)
- [fit.csv](<ATTEMPT_WORKSPACE>/fit.csv)
- [final.gpx](<ATTEMPT_WORKSPACE>/final.gpx)
- [wo3_triclinic.cif](<ATTEMPT_WORKSPACE>/wo3_triclinic.cif)
- [mn2o3_bixbyite.cif](<ATTEMPT_WORKSPACE>/mn2o3_bixbyite.cif)

File: results/experimental-eval/divalent-tungstates-PG15/baseline-sol-high/attempts/case-010-r3/workspace/report.md
# PXRD phase analysis

The crystalline pattern is modeled as **triclinic WO3 (P -1)** plus **bixbyite Mn2O3 (Ia-3)**. The GSAS-II Rietveld refinement gives **73.49 wt% WO3** and **26.51 wt% Mn2O3**, normalized over these modeled crystalline phases. The final profile statistics are Rp = 5.09%, Rwp = 7.09%, Rexp = 2.66%, and Rwp/Rexp = 2.66.

## Evidence

The WO3 assignment is fixed by the intense 23.4/23.9/24.7 degree triplet and the resolved 33-35 degree multiplet. A triclinic P -1 reference (COD 2106293) fit better than the tested room-temperature monoclinic P21/n alternative (screening Rwp about 7.1% versus 8.3%). Its refined cell is a = 7.30243 A, b = 7.53449 A, c = 7.69066 A, alpha = 89.9968 deg, beta = 90.6816 deg, gamma = 89.9800 deg.

Mn2O3 is required by the bixbyite reflections, especially the contribution near 33.2 degrees and corroborating peaks near 38.5, 45.1, 55.1, and 65.8 degrees. Adding Ia-3 Mn2O3 lowered Rwp from about 10.7% for WO3 alone to about 7.1%. The refined cubic cell is a = 9.41021 A. Alternative MnWO4 and Mn3WO6 models refined to effectively zero fraction and failed to account for their expected strong diagnostic peaks near 30-31 degrees and 20-21/35 degrees, respectively.

## Uncertainty and limits

The covariance-matrix standard uncertainty on each fraction is about 0.25 percentage points, but a more realistic uncertainty is roughly 1-2 wt% because no calibrated instrumental profile or internal standard was supplied and the result has modest sensitivity to background/profile choices. The fractions apply only to the modeled crystalline material; amorphous content cannot be quantified from these data alone. Oxygen coordinates were retained from the reference structures because Cu X-ray powder data do not constrain them reliably; only the cells and heavy-atom coordinates were refined. Small residual peak-shape mismatch remains around the strongest WO3 peaks, so the exact low-symmetry WO3 distortion is less certain than the phase identity and total WO3 fraction. A minor crystalline phase below roughly 1-3 wt% cannot be excluded.

File: results/experimental-eval/divalent-tungstates-PG15/baseline-sol-high/attempts/case-011-r1/run/final-answer.md
Completed the phase identification and GSAS-II refinement.

- Monoclinic WO₃ (P2₁/n): 67.22 wt%
- β-MnO₂ / pyrolusite (P4₂/mnm): 32.78 wt%
- Fit: Rwp 8.359%, Rp 5.972%, GOF 3.107
- Estimated systematic fraction uncertainty: approximately ±1 wt%

Files:

- [result.json](<ATTEMPT_WORKSPACE>/result.json)
- [report.md](<ATTEMPT_WORKSPACE>/report.md)
- [fit.csv](<ATTEMPT_WORKSPACE>/fit.csv)
- [final.gpx](<ATTEMPT_WORKSPACE>/final.gpx)
- [WO3_monoclinic.cif](<ATTEMPT_WORKSPACE>/WO3_monoclinic.cif)
- [MnO2_pyrolusite.cif](<ATTEMPT_WORKSPACE>/MnO2_pyrolusite.cif)

File: results/experimental-eval/divalent-tungstates-PG15/baseline-sol-high/attempts/case-011-r1/workspace/report.md
# PXRD phase analysis

## Result

Two crystalline phases are required by the pattern.

| Phase | Structural model | Refined cell (angstrom, degrees) | Crystalline weight fraction |
|---|---|---|---:|
| Monoclinic WO3 | P 21/n, COD 1528915 starting model | a=7.31062, b=7.54043, c=7.69673, beta=90.7591 | 67.22% (formal s.u. 0.22%) |
| beta-MnO2 (pyrolusite) | P 42/m n m, COD 1514110 starting model | a=4.40254, c=2.87528 | 32.78% (formal s.u. 0.22%) |

Fractions are normalized over these modeled crystalline phases; they do not quantify any amorphous content.

## Evidence

The dominant 23.44/23.93/24.69 degree triplet, together with the 26.93, 33.59-34.48, 47.54, 50.23 and 55-57 degree groups, identifies room-temperature monoclinic WO3. Reflections not accounted for by WO3 at approximately 29.01, 37.68, 42.19, 56.22 and 59.66 degrees match rutile-type beta-MnO2. Local-database screening of the relevant Mn-O, W-O and Mn-W-O structures strongly favored these two models; MnWO4 and alternative MnO2 tunnel/layer polymorphs do not reproduce the observed peak set. No coherent unmatched reflection set supports a third crystalline phase.

## Refinement and uncertainty

The GSAS-II Rietveld model used the reported Cu K-alpha doublet and the 10-100 degree range. A 12-term smooth background, phase scales, zero offset, both unit cells and a common empirical peak profile were refined. Atomic coordinates were retained from the cited starting structures: unconstrained coordinate tests were unstable and are not reliably determined by this multiphase laboratory pattern. Preferred orientation was not included because axis-dependent trials were not uniquely supported.

Fit statistics are Rwp=8.359%, Rp=5.972%, Rexp=2.694% and goodness-of-fit=3.107. Because pointwise uncertainties and a calibrated instrumental profile were absent, Poisson count weights were assumed. The quoted fraction s.u.s are least-squares values only; profile/structure trials indicate a more realistic systematic uncertainty of about +/-1 wt% per phase. Trace crystalline impurities at roughly the few-weight-percent level cannot be excluded.

File: results/experimental-eval/divalent-tungstates-PG15/baseline-sol-high/attempts/case-011-r2/run/final-answer.md
Identified two crystalline phases:

- Monoclinic WO₃: **67.63 wt%**
- Rutile-type β-MnO₂: **32.37 wt%**

Fractions are normalized over crystalline phases. Rietveld fit: **Rwp 7.805%, Rp 5.481%, GOF 2.897**. Realistic fraction uncertainty is approximately 1–2 percentage points; amorphous content cannot be quantified without an internal standard.

Files:

- [result.json](<ATTEMPT_WORKSPACE>/result.json)
- [report.md](<ATTEMPT_WORKSPACE>/report.md)
- [fit.csv](<ATTEMPT_WORKSPACE>/fit.csv)
- [phase_WO3.cif](<ATTEMPT_WORKSPACE>/phase_WO3.cif)
- [phase_beta-MnO2.cif](<ATTEMPT_WORKSPACE>/phase_beta-MnO2.cif)
- [final.gpx](<ATTEMPT_WORKSPACE>/final.gpx)

File: results/experimental-eval/divalent-tungstates-PG15/baseline-sol-high/attempts/case-011-r2/workspace/report.md
# Powder diffraction phase analysis

Two crystalline phases are required: monoclinic WO3 (P 21/n) and rutile-type beta-MnO2 (P 42/m n m). The refined crystalline-normalized fractions are **67.63 wt% WO3** and **32.37 wt% beta-MnO2**. Formal least-squares standard uncertainties are 0.23 percentage points, but a more realistic compositional uncertainty is about 1–2 percentage points because calibrated instrumental broadening is unavailable and the result is mildly texture-dependent.

## Evidence

The WO3 assignment is fixed by its characteristic monoclinic triplet at observed 2theta approximately 23.44, 23.92, and 24.69 degrees and the groups near 33.6–34.5, 50.2, and 55–57 degrees. Beta-MnO2 accounts for the rutile reflections at approximately 29.01, 37.68, 56.96, 59.66, 65.13, 72.2–72.5, and 86.61 degrees. Both reference patterns require the same reflection-geometry specimen displacement, supporting a common instrumental/sample-origin shift rather than separate unidentified lattices. MnWO4 was tested chemically but rejected: its strong low-angle line near 18.5 degrees and 30.0–30.5 degree doublet are absent.

This phase assemblage corresponds to predominantly unreacted WO3 and MnO2 precursors, which is chemically plausible after the reported low 300 degrees C heat treatment.

The final two-phase Rietveld refinement gives Rp = 5.481%, Rwp = 7.805%, Rexp = 2.694%, and goodness-of-fit = 2.897. Unit cells refined to a = 7.31049, b = 7.54079, c = 7.69649 A, beta = 90.7630 degrees for WO3, and a = 4.39891, c = 2.87677 A for beta-MnO2. A single March-Dollase term per phase describes modest preferred orientation. W coordinates and the rutile oxygen x coordinate were allowed to refine; WO3 oxygen coordinates and all occupancies were retained from the stoichiometric reference models because Cu X-ray data do not constrain them reliably enough.

## Remaining uncertainty

Fractions are normalized only over the modeled crystalline phases. Without an internal standard, any amorphous content cannot be measured and is not included. Removing the texture correction changes the WO3 fraction from 67.63 to about 66.91 wt%, which is the main observed model sensitivity. No additional crystalline phase is required by the residual; heavily overlapped trace phases below roughly 1–2 wt% cannot be excluded. The formal fraction errors in `result.json` therefore should not be interpreted as total accuracy.

File: results/experimental-eval/divalent-tungstates-PG15/baseline-sol-high/attempts/case-011-r3/run/final-answer.md
Completed the two-phase GSAS-II refinement:

- γ-WO₃: 71.29 wt%
- Pyrolusite MnO₂: 28.71 wt%
- Rwp: 7.80%; Rp: 5.58%; GOF: 2.90
- No crystalline MnWO₄ was detected reliably.

Outputs:

- [result.json](<ATTEMPT_WORKSPACE>/result.json)
- [report.md](<ATTEMPT_WORKSPACE>/report.md)
- [fit.csv](<ATTEMPT_WORKSPACE>/fit.csv)
- [phase_WO3.cif](<ATTEMPT_WORKSPACE>/phase_WO3.cif)
- [phase_MnO2.cif](<ATTEMPT_WORKSPACE>/phase_MnO2.cif)
- [final.gpx](<ATTEMPT_WORKSPACE>/final.gpx)

The formal fraction uncertainty is about 0.19 wt%, though a few wt% systematic uncertainty is more realistic because no calibrated instrumental profile or supplied point uncertainties were available.

File: results/experimental-eval/divalent-tungstates-PG15/baseline-sol-high/attempts/case-012-r1/run/final-answer.md
Completed the GSAS-II multiphase refinement.

- NiWO₄, P2/c: 78.52 wt%
- WO₃, P2₁/n: 21.48 wt%
- Rwp = 5.194%, Rp = 4.052%, GOF = 1.495

NiO was tested but refined to 0.08(11) wt%, so it was not reliably detected. Fractions are normalized over crystalline phases; amorphous content was not determined.

Files:

- [result.json](<ATTEMPT_WORKSPACE>/result.json)
- [report.md](<ATTEMPT_WORKSPACE>/report.md)
- [fit.csv](<ATTEMPT_WORKSPACE>/fit.csv)
- [NiWO4.cif](<ATTEMPT_WORKSPACE>/NiWO4.cif)
- [WO3.cif](<ATTEMPT_WORKSPACE>/WO3.cif)
- [final.gpx](<ATTEMPT_WORKSPACE>/final.gpx)

File: results/experimental-eval/divalent-tungstates-PG15/baseline-sol-high/attempts/case-012-r2/run/final-answer.md
Identified two crystalline phases:

- NiWO₄ (wolframite, P2/c): **76.83 wt%**
- WO₃ (monoclinic, P2₁/n): **23.17 wt%**

Final fit: Rwp 4.932%, Rp 3.730%, GOF 1.420. NiO was tested but not detected reliably.

Files:

- [result.json](<ATTEMPT_WORKSPACE>/result.json)
- [report.md](<ATTEMPT_WORKSPACE>/report.md)
- [fit.csv](<ATTEMPT_WORKSPACE>/fit.csv)
- [final.gpx](<ATTEMPT_WORKSPACE>/final.gpx)
- [NiWO4.cif](<ATTEMPT_WORKSPACE>/phases/NiWO4.cif)
- [WO3.cif](<ATTEMPT_WORKSPACE>/phases/WO3.cif)

File: results/experimental-eval/divalent-tungstates-PG15/baseline-sol-high/attempts/case-012-r2/workspace/report.md
# PXRD phase analysis

The crystalline pattern is modeled by two phases: wolframite-type **NiWO4** (monoclinic P2/c) and residual **WO3** (room-temperature monoclinic P21/n). The refined crystalline-phase-normalized fractions are **76.83 wt% NiWO4** and **23.17 wt% WO3**.

## Evidence

NiWO4 accounts for the dominant 30.87 degree line and its coherent families near 15.60, 19.19, 23.91, 24.85, 31.48, 36.52, 41.63, 54.58, 62.28, and 65.8 degrees 2theta. Monoclinic WO3 is required by the characteristic triplet at 23.06, 23.53, and 24.28 degrees and supporting lines near 33-34 and 49.87 degrees. These lines are not allowed by the NiWO4 model and are fitted together by the WO3 structure.

A trial NiO phase refined to 0.055(102) wt% and did not improve Rwp; it is therefore not detected reliably and was excluded from the submitted crystalline model. No further coherent unmatched line family supports another phase.

## Refinement and uncertainty

The final GSAS-II Rietveld fit has Rwp = 4.932%, Rp = 3.730%, Rexp = 3.480%, and goodness-of-fit = 1.420 over 8270 points. Cu Kalpha1/Kalpha2 wavelengths and the reported 0.5 intensity ratio were used. Unit cells, phase scales, a common empirical peak profile, zero shift, and a 15-term Chebyshev background were refined; atomic coordinates and occupancies were retained from reference structures.

The covariance-only fraction standard uncertainties are 0.081 and 0.081 percentage points, but they understate systematic error. Because no calibrated instrumental profile or external standard was supplied, peak broadening, preferred orientation, microabsorption, and background choices are partly confounded. A practical uncertainty of about 1-2 wt% is more realistic. Fractions are normalized only over the modeled crystalline phases; amorphous content, if present, cannot be quantified from these data alone.

File: results/experimental-eval/divalent-tungstates-PG15/baseline-sol-high/attempts/case-012-r3/run/final-answer.md
Analysis complete. The crystalline composition is:

- NiWO₄ (wolframite, P 2/c): 76.07 wt%
- WO₃ (monoclinic, P 2₁/n): 23.93 wt%

Fractions are normalized over modeled crystalline phases. Final fit: Rwp 6.40%, Rp 4.83%, GOF 1.84. NiO was tested but refined to zero and was excluded. Practical fraction uncertainty is likely a few wt%-points despite the smaller formal errors.

Files:

- [result.json](<ATTEMPT_WORKSPACE>/result.json)
- [report.md](<ATTEMPT_WORKSPACE>/report.md)
- [fit.csv](<ATTEMPT_WORKSPACE>/fit.csv)
- [final.gpx](<ATTEMPT_WORKSPACE>/final.gpx)
- [phase_NiWO4.cif](<ATTEMPT_WORKSPACE>/phase_NiWO4.cif)
- [phase_WO3.cif](<ATTEMPT_WORKSPACE>/phase_WO3.cif)

File: results/experimental-eval/divalent-tungstates-PG15/baseline-sol-high/attempts/case-012-r3/workspace/report.md
# Quantitative phase analysis

The pattern is modeled as **wolframite-type NiWO4 (P 2/c)** plus **monoclinic WO3 (P 21/n)**. The refined crystalline-phase fractions are **76.07 wt% NiWO4** and **23.93 wt% WO3** (normalized to the two modeled crystalline phases). The least-squares formal 1-sigma uncertainty is 0.14 wt%-point for either fraction.

## Evidence

NiWO4 accounts for the dominant reflections at approximately 19.2, 23.9, 24.9, 30.9, 36.5, 41.6, 54.6, and 65.5-65.8 degrees 2theta. Residual monoclinic WO3 is required by its characteristic split group at approximately 23.1, 23.5, and 24.3 degrees and supporting reflections near 28.8, 33.2-34.1, and 49.9 degrees. These assignments are chemically consistent with the NiO + WO3 precursor context and 900 degrees C heating.

The starting structural models were the wolframite NiWO4 model reconstructed from COD 5910277 and room-temperature monoclinic WO3 from COD 1528915. Unit-cell metrics, phase scales, background, zero offset, and stable profile/microstrain terms were refined in GSAS-II. Final cells are NiWO4 a=4.599324, b=5.661353, c=4.908757 A, beta=89.9657 degrees and WO3 a=7.299669, b=7.532569, c=7.685823 A, beta=90.8141 degrees.

The final fit has Rwp=6.40%, Rp=4.83%, Rexp=3.48%, and GOF=1.84. A trial NiO phase refined to the numerical lower bound (about 1e-12 scale), did not account for a distinct 43.3 degree reflection, and destabilized the fit; NiO was therefore not retained as a detected crystalline phase.

## Remaining uncertainty

The reported fraction esd is the internal least-squares value and is smaller than the likely absolute accuracy. No calibrated instrumental profile, internal standard, or absorption correction was supplied; profile/size-strain correlation and possible microabsorption from W-rich grains make a realistic composition uncertainty of a few wt%-points more appropriate. The atomic coordinates were retained from the reference structures because this laboratory powder pattern does not constrain independent coordinate refinement reliably; the submitted CIFs primarily represent phase identity plus refined lattice metrics. Trace phases below the pattern's practical detection level and amorphous material cannot be excluded, and the fractions are explicitly normalized only over the modeled crystalline phases.

File: results/experimental-eval/divalent-tungstates-PG15/baseline-sol-high/attempts/case-013-r1/run/final-answer.md
Completed the three-phase GSAS-II refinement.

- Scheelite PbWO₄: 78.40 wt%
- Massicot PbO: 10.11 wt%
- Monoclinic WO₃: 11.48 wt%
- Fit: Rwp 16.04%, Rp 11.54%, goodness-of-fit 4.58

Fractions are semi-quantitative because an unexplained satellite series and the uncalibrated instrument profile introduce systematic uncertainty beyond the formal errors.

Files:

- [result.json](<ATTEMPT_WORKSPACE>/result.json)
- [report.md](<ATTEMPT_WORKSPACE>/report.md)
- [fit.csv](<ATTEMPT_WORKSPACE>/fit.csv)
- [final.gpx](<ATTEMPT_WORKSPACE>/final.gpx)
- [PbWO4_scheelite.cif](<ATTEMPT_WORKSPACE>/PbWO4_scheelite.cif)
- [PbO_massicot.cif](<ATTEMPT_WORKSPACE>/PbO_massicot.cif)
- [WO3_monoclinic.cif](<ATTEMPT_WORKSPACE>/WO3_monoclinic.cif)

File: results/experimental-eval/divalent-tungstates-PG15/baseline-sol-high/attempts/case-013-r2/run/final-answer.md
Completed the GSAS-II multiphase refinement.

Modeled crystalline composition:

- PbWO₄, scheelite/stolzite: 77.27 wt%
- Monoclinic WO₃: 11.57 wt%
- Massicot PbO: 11.15 wt%

Fractions are normalized over modeled crystalline phases. Fit statistics: Rwp 18.33%, Rp 13.43%, GOF 5.24. Residual peaks indicate an unidentified minor crystalline component, so practical fraction uncertainty is several wt%.

Files:

- [result.json](<ATTEMPT_WORKSPACE>/result.json)
- [report.md](<ATTEMPT_WORKSPACE>/report.md)
- [fit.csv](<ATTEMPT_WORKSPACE>/fit.csv)
- [final.gpx](<ATTEMPT_WORKSPACE>/final.gpx)
- [PbWO₄ CIF](<ATTEMPT_WORKSPACE>/phase_PbWO4_scheelite.cif)
- [WO₃ CIF](<ATTEMPT_WORKSPACE>/phase_WO3_monoclinic.cif)
- [PbO CIF](<ATTEMPT_WORKSPACE>/phase_PbO_massicot.cif)

File: results/experimental-eval/divalent-tungstates-PG15/baseline-sol-high/attempts/case-013-r2/workspace/report.md
# Powder diffraction phase analysis

The supported crystalline model contains three phases (fractions normalized only over these modeled crystalline phases):

- PbWO4, scheelite/stolzite type, I 41/a: **77.27 wt%**
- WO3, monoclinic, P 21/c: **11.57 wt%**
- PbO, massicot, P b c m: **11.15 wt%**

## Evidence

The dominant scheelite PbWO4 assignment is fixed by its complete strong-line sequence at approximately 27.70, 29.91, 33.06, 45.03, 47.28, 51.49, 55.54, and 56.82 degrees 2theta. Monoclinic WO3 accounts for the diagnostic low-angle group near 23.39, 23.89, and 24.64 degrees and lines near 26.77, 34.43, and 41.91 degrees. Orthorhombic massicot PbO accounts for the residual family near 29.35, 30.62, 38.09, and related higher-angle features. Trial models containing raspite PbWO4, tetragonal litharge PbO, or the older P 21/m WO3 model did not improve the complete multiphase fit; the raspite scale became effectively zero once monoclinic WO3 and massicot were included.

The final GSAS-II fit over 10.0094-99.9944 degrees gives Rwp = 18.33%, Rp = 13.43%, Rexp = 3.50%, and goodness-of-fit = 5.24. A 2theta zero offset was refined because no calibrated instrument profile was supplied. Background, phase scales, unit cells, zero, and two profile coefficients were refined; atomic coordinates were held to the reference structures and a common fixed Uiso = 0.01 A^2 was used.

## Remaining uncertainty

Residual Bragg intensity remains, most clearly at about 25.91 degrees and across 30-31 degrees. Chemistry permits a Pb-rich ternary intermediate (for example Pb2WO5), but no available structural candidate gave a defensible Rietveld model, so no CIF or fraction is reported for it. The reported fractions therefore exclude any unidentified crystalline material and any amorphous content. The formal least-squares fraction uncertainties are only about 0.2-0.4 wt%, but they do not include this model uncertainty; the practical uncertainty is several wt%. The comparatively high goodness-of-fit and phase Bragg R factors for the minor phases reinforce that the minor-phase fractions are semiquantitative rather than high-accuracy assay values.

File: results/experimental-eval/divalent-tungstates-PG15/baseline-sol-high/attempts/case-013-r3/run/final-answer.md
Analysis complete. The modeled crystalline fractions are:

- PbWO₄ scheelite: 74.07 wt%
- WO₃ monoclinic: 13.23 wt%
- PbO massicot: 7.20 wt%
- PbO litharge: 2.93 wt%
- Pb₃O₄: 2.57 wt%

Final fit: Rwp 12.98%, Rp 9.02%, GOF 3.71. A broad unidentified/diffuse component was excluded from crystalline normalization.

Files:

- [result.json](<ATTEMPT_WORKSPACE>/result.json)
- [report.md](<ATTEMPT_WORKSPACE>/report.md)
- [fit.csv](<ATTEMPT_WORKSPACE>/fit.csv)
- [final.gpx](<ATTEMPT_WORKSPACE>/final.gpx)
- [Phase CIFs](<ATTEMPT_WORKSPACE>/phases)

File: results/experimental-eval/divalent-tungstates-PG15/baseline-sol-high/attempts/case-013-r3/workspace/report.md
# Quantitative phase analysis

The crystalline pattern is best described by five phases: scheelite PbWO4, monoclinic WO3, orthorhombic PbO (massicot), tetragonal PbO (litharge), and minor Pb3O4. The refined crystalline-only weight fractions are 74.07%, 13.23%, 7.20%, 2.93%, and 2.57%, respectively.

## Evidence

The dominant line set (27.70, 33.06, 45.03, 55.54 degrees 2theta and higher-angle partners) identifies tetragonal scheelite PbWO4. The 23.39/23.89/24.64-degree triplet and the 26.77, 34.43, and 41.91-degree lines identify monoclinic WO3. Residual-model comparisons distinguish massicot by its 29.35, 30.62, 32.86, and 38.12-degree lines; adding it lowered Rwp from about 18.30% to 15.67%. Weaker but repeated line matches support litharge (about 28.9, 32.1, 36.0, 45.9, 48.9, and 60.0 degrees) and Pb3O4 (notably the 26.7, 31.0, and 34.4-degree regions). Alternative raspite PbWO4 and WO2 models refined to effectively zero scale.

The final GSAS-II Rietveld fit uses the metadata Cu Kalpha1/Kalpha2 wavelengths and 0.5 intensity ratio, refined phase scales and cells, a common uncalibrated instrument profile, and isotropic size broadening for PbWO4. It converged with Rwp = 12.977%, Rp = 9.022%, and GOF = 3.714.

## Remaining uncertainty

A broad envelope centered near 29.89 degrees (plus a conspicuous unmatched broad feature near 25.91 degrees) cannot be assigned or quantified reliably from this dataset. It is represented empirically as diffuse background and is excluded from the crystalline normalization; therefore the reported values are not absolute bulk fractions if amorphous or unidentified material is present. The litharge and Pb3O4 assignments are less secure than the three major phases because their strongest lines overlap other phases. Their formal least-squares uncertainties understate model and instrument-profile uncertainty; a realistic systematic uncertainty is several weight-percent for the major phases and roughly 1-2 weight-percent for each minor phase. Pointwise uncertainties were not supplied, so GSAS-II used counting-statistical proxy weights (1/intensity); the GOF should be interpreted accordingly.

File: results/experimental-eval/divalent-tungstates-PG15/baseline-sol-high/attempts/case-014-r1/run/final-answer.md
Identified two crystalline phases:

- Scheelite SrWO₄: **87.83 wt%**
- Monoclinic WO₃: **12.17 wt%**

Fractions are normalized over modeled crystalline phases. Final fit: Rwp 18.10%, Rp 12.65%, GOF 5.12. Practical fraction uncertainty is a few wt% due to the uncalibrated profile and possible amorphous/background contribution.

Files:

- [result.json](<ATTEMPT_WORKSPACE>/result.json)
- [report.md](<ATTEMPT_WORKSPACE>/report.md)
- [fit.csv](<ATTEMPT_WORKSPACE>/fit.csv)
- [final.gpx](<ATTEMPT_WORKSPACE>/final.gpx)
- [SrWO₄ CIF](<ATTEMPT_WORKSPACE>/phase_1_SrWO4.cif)
- [WO₃ CIF](<ATTEMPT_WORKSPACE>/phase_2_WO3.cif)

File: results/experimental-eval/divalent-tungstates-PG15/baseline-sol-high/attempts/case-014-r1/workspace/report.md
# Phase analysis report

The crystalline pattern is modeled as scheelite **SrWO4** (space group I 41/a) plus residual room-temperature monoclinic **WO3** (space group P 21/n). The refined crystalline-only fractions are **87.83 wt% SrWO4** and **12.17 wt% WO3**. The covariance-matrix counting-statistical standard uncertainty is 0.28 percentage point for either fraction, but the practical uncertainty is larger (roughly a few wt%) because no calibrated instrumental profile, standard reference, or supplied pointwise uncertainties were available.

## Evidence

SrWO4 accounts for the dominant scheelite reflection series, including the intense features near 28.00, 33.39, 45.44, 51.98, 56.08, and 57.34 degrees 2theta. Monoclinic WO3 accounts for the independent low-angle group near 23.45, 23.97, and 24.73 degrees and additional features around 34, 42, 50, 55, and 62 degrees. Alternative SrCO3 and Sr3W2O9 models predict strong peaks that are absent and refined unstably or to negligible useful contribution. Orthorhombic WO3 gave a slightly poorer profile match than monoclinic WO3, while the latter is also the expected room-temperature polymorph.

The final fit has Rwp = 18.10%, Rp = 12.65%, Rexp = 3.54%, and goodness-of-fit = 5.12. A Bragg-Brentano sample-shift term (-571.1 micrometres in the GSAS-II convention) was required by the systematic 2theta-dependent peak offset. Because that correction is large and no external calibrant was supplied, refined cell parameters carry additional systematic uncertainty beyond their least-squares errors.

## Remaining uncertainty

Atomic coordinates were held at literature values (COD 1546036 for SrWO4 and COD 1528915 for WO3); the data support phase identity and unit-cell/scale refinement but do not reliably determine subtle coordinate or displacement-parameter changes. Broad residual intensity may include imperfect profile/background modeling or an amorphous contribution. The reported fractions are therefore normalized only over the two modeled crystalline phases and do not quantify amorphous material. Poisson counting uncertainties (sqrt(counts)) were used because the input supplied none.
