Repository: sache07/verifiable-pxrd

# Experimental evaluations

Agent panels on measured powder XRD data. Each folder is named after its dataset in `pxrd-bench/`.

| Folder | What |
|---|---|
| [`divalent-tungstates-PG15/`](divalent-tungstates-PG15/README.md) | `baseline` and `evolved` panels, 45 attempts each, on the 15 Precursor Genome divalent-tungstate scans in [`pxrd-bench/divalent-tungstates-PG15`](../../pxrd-bench/divalent-tungstates-PG15/README.md). |

File: results/experimental-eval/divalent-tungstates-PG15/baseline-sol-high/attempts/case-014-r2/run/final-answer.md
Completed the three-phase refinement:

- SrWO₄ (scheelite): 76.84 wt%
- Sr₃W₂O₉ (monoclinic): 12.26 wt%
- WO₃ (monoclinic): 10.90 wt%

Final fit: Rwp 14.685%, Rp 10.631%, GOF 4.162.

Files:

- [result.json](<ATTEMPT_WORKSPACE>/result.json)
- [report.md](<ATTEMPT_WORKSPACE>/report.md)
- [fit.csv](<ATTEMPT_WORKSPACE>/fit.csv)
- [final.gpx](<ATTEMPT_WORKSPACE>/final.gpx)
- [phase_SrWO4.cif](<ATTEMPT_WORKSPACE>/phase_SrWO4.cif)
- [phase_Sr3W2O9.cif](<ATTEMPT_WORKSPACE>/phase_Sr3W2O9.cif)
- [phase_WO3.cif](<ATTEMPT_WORKSPACE>/phase_WO3.cif)

The report notes the larger systematic uncertainty for the minority phases and the non-unique distinction among closely related WO₃ polymorphs.

File: results/experimental-eval/divalent-tungstates-PG15/baseline-sol-high/attempts/case-014-r2/workspace/report.md
# Phase analysis and refinement summary

The pattern is modeled with three crystalline phases:

| Phase | Space group | Refined weight fraction |
|---|---:|---:|
| SrWO₄ (scheelite) | I4₁/a | 76.84 wt% |
| Sr₃W₂O₉ | C2/c | 12.26 wt% |
| WO₃ (monoclinic) | P2₁/n | 10.90 wt% |

Fractions are normalized over these modeled crystalline phases; no amorphous fraction was determined. The final fit gives Rwp = 14.685%, Rp = 10.631%, Rexp = 3.536%, and GOF = 4.162 over 10.05–99.90° 2θ.

## Evidence

Scheelite SrWO₄ is unambiguous and accounts for the dominant series, including the strong reflections near 18.33, 27.99, 33.39, 45.47, 47.75, 51.98, 56.08, and 72.99° 2θ. A C2/c Sr₃W₂O₉ model accounts for a second set including the prominent features near 29.76, 32.62, and 44.0–44.6°; adding it reduced Rwp from about 19.49% to 17.38% in controlled model comparisons. The remaining triplet at approximately 23.46, 23.97, and 24.73°, together with associated higher-angle reflections, is matched by room-temperature monoclinic WO₃. Adding that model reduced Rwp further, and P2₁/n WO₃ fit slightly better than the tested orthorhombic, tetragonal, and alternative monoclinic/triclinic models. SrCO₃ and SrO₂ refined to effectively zero, while SrO was below 1 wt% and did not materially improve the fit, so they were not retained.

The refined cells are a = 5.42380 Å, c = 11.97152 Å for SrWO₄; a = 9.64444 Å, b = 5.53342 Å, c = 13.45000 Å, β = 103.598° for Sr₃W₂O₉; and a = 7.30973 Å, b = 7.54703 Å, c = 7.69762 Å, β = 90.770° for WO₃. Atomic coordinates were retained from the reference structural models; lattice parameters, phase scales, background, zero offset, and profile terms were refined.

## Uncertainty and limitations

The formal one-standard-deviation fraction errors from the least-squares covariance matrix are about 0.20–0.25 wt%, but these understate the true uncertainty. Pointwise uncertainties and a calibrated instrumental profile were unavailable, the peaks show substantial broadening/intensity mismatch, and the minority phases have relatively high phase R factors. A realistic systematic uncertainty is several weight percent, particularly for separating Sr₃W₂O₉ from WO₃. The Sr₃W₂O₉ identification is less secure than SrWO₄ because its refined cell differs from the starting reference and some reflections overlap strongly; it should be regarded as the best available structural match rather than a definitive structure solution. The monoclinic assignment of WO₃ is favored but not uniquely proved over closely related distorted WO₃ polymorphs. Trace phases below roughly 1–2 wt% cannot be excluded reliably.

File: results/experimental-eval/divalent-tungstates-PG15/baseline-sol-high/attempts/case-014-r3/run/final-answer.md
Completed the three-phase GSAS-II refinement:

| Phase | Weight fraction |
|---|---:|
| Scheelite SrWO₄ | 77.07 wt% |
| Monoclinic WO₃ | 11.08 wt% |
| Fergusonite-type SrWO₄ | 11.85 wt% |

Final fit: Rwp 15.688%, Rp 11.786%, GOF 4.444. The fergusonite assignment remains less certain because it is normally pressure-stabilized; details are in the report.

Files:

- [final.gpx](<ATTEMPT_WORKSPACE>/final.gpx)
- [fit.csv](<ATTEMPT_WORKSPACE>/fit.csv)
- [result.json](<ATTEMPT_WORKSPACE>/result.json)
- [report.md](<ATTEMPT_WORKSPACE>/report.md)
- [Scheelite SrWO₄ CIF](<ATTEMPT_WORKSPACE>/phase_srwo4_scheelite.cif)
- [Monoclinic WO₃ CIF](<ATTEMPT_WORKSPACE>/phase_wo3_monoclinic.cif)
- [Fergusonite SrWO₄ CIF](<ATTEMPT_WORKSPACE>/phase_srwo4_fergusonite.cif)

File: results/experimental-eval/divalent-tungstates-PG15/baseline-sol-high/attempts/case-014-r3/workspace/report.md
# PXRD phase analysis

The pattern is best described by three crystalline components: tetragonal scheelite SrWO4 (77.07 wt%), monoclinic WO3 (11.08 wt%), and a monoclinic fergusonite-type SrWO4 component (11.85 wt%). Fractions are normalized over these modeled crystalline phases; amorphous material, if present, is not quantified.

## Evidence and refinement

The dominant lines at 18.33, 27.99, 30.22, 33.39, 45.47, 51.98, and 56.08 degrees 2theta index as scheelite SrWO4 (I 41/a). The weak triplet at approximately 23.46, 23.97, and 24.73 degrees, together with its higher-angle lines, identifies room-temperature monoclinic WO3 (P 21/n). After these two phases were fitted, a coherent residual family at approximately 29.75, 32.60, 44.66, and 48.62 degrees matched monoclinic fergusonite SrWO4 (I 2/a); adding this phase reduced Rwp from 19.00% to 15.69%.

Starting atomic models were COD 1546036, 1528915, and 1546037. The unit cells, phase scales, zero offset, common profile terms, and a 10-term Chebyshev background were refined against the original count data using the supplied Cu K-alpha1/K-alpha2 wavelengths and 0.5 intensity ratio. Literature atomic coordinates were retained. Trials with preferred orientation and phase-specific size broadening did not improve the fit. A free scheelite oxygen-coordinate trial lowered Rwp slightly but gave an implausibly long W-O distance, so it was rejected.

Final fit statistics are Rwp = 15.688%, Rp = 11.786%, and GOF = 4.444. The refinement converged with maximum shift/esd = 0.050.

## Remaining uncertainty

The scheelite and monoclinic WO3 assignments are strong. The fergusonite match is diffraction-based and internally consistent, but this polymorph is usually pressure-stabilized and no high-pressure synthesis context was provided. It may therefore represent a closely related low-symmetry Sr-W-O phase rather than unambiguous ambient fergusonite. Several modest residual intensity mismatches remain, and the instrument profile was not calibrated independently. Formal fraction standard uncertainties are about 0.2-0.3 wt%, but model/profile systematics are larger; a practical uncertainty of roughly 2-3 wt% absolute should be attached to the minor-phase fractions. No SrCO3 phase was included because its strongest expected reflections near 25.3 and 25.9 degrees are absent.

File: results/experimental-eval/divalent-tungstates-PG15/baseline-sol-high/attempts/case-015-r1/run/final-answer.md
Completed the three-phase Rietveld model:

- ZnWO₄ (P 2/c): 76.22 wt%
- Monoclinic WO₃ (P 2₁/n): 16.13 wt%
- Wurtzite ZnO (P 6₃mc): 7.65 wt%

Fractions are normalized over modeled crystalline phases. Final Rwp = 6.37%, Rexp = 3.79%, GOF = 1.68. Practical fraction uncertainty is approximately 1–2 wt%; the exact WO₃ distortion is less certain than its phase assignment.

Files:

- [final.gpx](<ATTEMPT_WORKSPACE>/final.gpx)
- [result.json](<ATTEMPT_WORKSPACE>/result.json)
- [fit.csv](<ATTEMPT_WORKSPACE>/fit.csv)
- [report.md](<ATTEMPT_WORKSPACE>/report.md)
- [ZnWO4 CIF](<ATTEMPT_WORKSPACE>/phase_zinc_tungstate.cif)
- [WO3 CIF](<ATTEMPT_WORKSPACE>/phase_tungsten_oxide.cif)
- [ZnO CIF](<ATTEMPT_WORKSPACE>/phase_zinc_oxide.cif)

File: results/experimental-eval/divalent-tungstates-PG15/baseline-sol-high/attempts/case-015-r2/run/final-answer.md
Identified three crystalline phases:

- ZnWO₄: 76.31 wt%
- Monoclinic WO₃: 16.45 wt%
- Wurtzite ZnO: 7.24 wt%

Fractions are normalized over modeled crystalline material. Final fit: Rwp 11.681%, Rp 9.079%, GOF 3.086. Formal uncertainties are optimistic; realistic fraction uncertainty is discussed in the report.

Files:

- [result.json](<ATTEMPT_WORKSPACE>/result.json)
- [report.md](<ATTEMPT_WORKSPACE>/report.md)
- [fit.csv](<ATTEMPT_WORKSPACE>/fit.csv)
- [final.gpx](<ATTEMPT_WORKSPACE>/final.gpx)
- [ZnWO4.cif](<ATTEMPT_WORKSPACE>/ZnWO4.cif)
- [WO3.cif](<ATTEMPT_WORKSPACE>/WO3.cif)
- [ZnO.cif](<ATTEMPT_WORKSPACE>/ZnO.cif)

File: results/experimental-eval/divalent-tungstates-PG15/baseline-sol-high/attempts/case-015-r2/workspace/report.md
# PXRD phase analysis

The pattern is modeled with three crystalline phases: wolframite-type ZnWO4, monoclinic WO3, and wurtzite ZnO. Quantitative phase analysis gives 76.31 wt% ZnWO4, 16.45 wt% WO3, and 7.24 wt% ZnO, normalized over these modeled crystalline phases.

This assemblage is chemically consistent with partial formation of ZnWO4 from the reported ZnO and WO3 precursors after heating at 900 degrees C, with both precursors remaining crystalline.

## Evidence

ZnWO4 accounts for the dominant groups at approximately 15.7, 19.0, 23.9-24.6, 30.7-31.4, and 36.5 degrees 2theta. Monoclinic WO3 is required by the independent 23.2-24.4 degree triplet and lines near 26.7, 28.9, 33.3-34.3, 41.6, and 50.0 degrees. ZnO is supported by its wurtzite series near 31.9, 34.4, 36.3, 47.6, 56.7, and 62.9 degrees. After including these phases, the residual contains no coherent set of unmatched peaks that supports a fourth crystalline phase.

The starting structures were COD 1520641 (ZnWO4), COD 1528915 (WO3), and COD 9004178 (ZnO). Lattice parameters and the ZnWO4/WO3 heavy-atom coordinates were refined in GSAS-II. Oxygen coordinates were retained from the reference structures because this laboratory Cu X-ray pattern does not determine them reliably.

## Fit and uncertainty

The final fit has Rwp = 11.681%, Rp = 9.079%, Rexp = 3.792%, and goodness of fit = 3.086 over 8301 points. The refinement converged with maximum shift/s.u. = 0.036.

GSAS-II formal fraction s.u. values are 0.23, 0.15, and 0.21 percentage points, respectively. These are optimistic because pointwise uncertainties and a calibrated instrumental profile were not supplied; Poisson counting weights were assumed, and the refined U/V profile terms are strongly correlated. A more realistic interpretation is about +/-2-3 percentage points for the major phase and +/-1-2 percentage points for each minor phase. Fractions describe only the modeled crystalline material; amorphous content cannot be obtained from these data without an internal standard.

File: results/experimental-eval/divalent-tungstates-PG15/baseline/attempts/case-001-r1/run/final-answer.md
Completed and validated the GSAS-II refinement.

| Phase | Crystalline weight fraction | CIF |
|---|---:|---|
| WO₃, triclinic P-1 | 45.648% | [phase_wo3.cif](<ATTEMPT_WORKSPACE>/phase_wo3.cif) |
| BaCO₃, witherite | 53.776% | [phase_baco3.cif](<ATTEMPT_WORKSPACE>/phase_baco3.cif) |
| BaWO₄, scheelite | 0.576% | [phase_bawo4.cif](<ATTEMPT_WORKSPACE>/phase_bawo4.cif) |

Fit: Rwp = 7.203%, Rp = 5.462%, goodness-of-fit = 2.073. BaWO₄ is a credible trace indication, but its precise fraction and structure are near the reliable determination limit.

Files: [result.json](<ATTEMPT_WORKSPACE>/result.json), [report.md](<ATTEMPT_WORKSPACE>/report.md), [fit.csv](<ATTEMPT_WORKSPACE>/fit.csv), and [final.gpx](<ATTEMPT_WORKSPACE>/final.gpx).

File: results/experimental-eval/divalent-tungstates-PG15/baseline/attempts/case-001-r1/workspace/report.md
# Quantitative phase analysis

Three crystalline phases were modeled: triclinic WO3, orthorhombic BaCO3 (witherite), and trace tetragonal BaWO4 (scheelite). Fractions are normalized over these crystalline phases only.

| Phase | Space group | Refined cell (angstrom, degrees) | Weight fraction |
|---|---|---|---:|
| WO3 | P -1 | a = 7.31164(25), b = 7.54163(25), c = 7.69796(27); alpha = 89.845(10), beta = 90.7554(32), gamma = 90.0311(56) | 45.648(127)% |
| BaCO3 | P m c n | a = 5.31092(19), b = 8.92021(33), c = 6.43690(24) | 53.776(128)% |
| BaWO4 | I 41/a | a = 5.614, c = 12.719 (fixed reference cell) | 0.576(45)% |

The quoted fraction uncertainties are GSAS-II least-squares standard uncertainties, not total errors.

## Evidence and refinement

The chemical search was restricted by the BaCO3/WO3 precursor context. The observed 23.43, 23.90, and 24.66 degree peak group and its higher-angle sequence match triclinic WO3; the distinct 24.21, 28.04, 34–35, 42–47, and higher-angle lines require witherite BaCO3. A common refined zero offset of +0.31325 degrees accounts for the displacement of both patterns. The triclinic WO3 model (COD 2106293) fit better than the tested monoclinic and higher-symmetry WO3 alternatives.

Weak intensity at the expected shifted positions of scheelite BaWO4, including approximately 26.76, 32.17, 43.26, 48.97, and 54.76 degrees, supports a trace reaction product. Removing BaWO4 and reoptimizing the other parameters raised weighted chi-squared from 35546.8 to 36269.0 and Rwp from 7.203% to 7.276%. Other tested Ba-W-O candidates refined only at sub-0.2 wt% levels comparable to systematic residuals and were not retained.

The final GSAS-II refinement used the full 9.903–100.095 degree range, the reported Cu K-alpha1/K-alpha2 wavelengths and 0.5 intensity ratio, Poisson weights, a 12-term Chebyshev background, and an empirical global peak profile. Phase scales and the WO3/BaCO3 cells were refined. Atomic coordinates were retained from COD 2106293, 9010928, and 1527204. The BaWO4 cell and coordinates were fixed because its trace intensity cannot determine a reliable independent structure. Final Rwp = 7.203%, Rp = 5.462%, and goodness-of-fit = 2.073.

## Remaining uncertainty

The broad, overlapping peaks and lack of a calibrated instrumental profile limit separation of instrumental and sample broadening; two profile coefficients remain strongly correlated. The main-phase formal fraction errors therefore understate systematic uncertainty from profile choice, preferred orientation, and microabsorption. The approximately 0.6 wt% BaWO4 result is credible as a trace-phase indication, but its exact fraction and structure cannot be determined reliably from this pattern alone. Triclinic WO3 is the best tested model, although monoclinic pseudosymmetry remains a secondary structural uncertainty. No amorphous fraction can be measured without an internal standard.

File: results/experimental-eval/divalent-tungstates-PG15/baseline/attempts/case-001-r2/run/final-answer.md
Identified two crystalline phases:

- Witherite BaCO₃: 54.34 wt%
- Triclinic WO₃: 45.66 wt%

Final fit: Rwp 7.197%, Rp 5.464%, GOF 2.071. Scheelite BaWO₄ was tested but could not be reliably detected or quantified below ~1 wt%.

Outputs:

- [result.json](<ATTEMPT_WORKSPACE>/result.json)
- [report.md](<ATTEMPT_WORKSPACE>/report.md)
- [fit.csv](<ATTEMPT_WORKSPACE>/fit.csv)
- [final.gpx](<ATTEMPT_WORKSPACE>/final.gpx)
- [BaCO3.cif](<ATTEMPT_WORKSPACE>/BaCO3.cif)
- [WO3.cif](<ATTEMPT_WORKSPACE>/WO3.cif)

File: results/experimental-eval/divalent-tungstates-PG15/baseline/attempts/case-001-r2/workspace/report.md
# PXRD phase analysis

The pattern is described by two reliably quantifiable crystalline phases:

| Phase | Structural model | Weight fraction* |
|---|---|---:|
| Witherite, BaCO3 | orthorhombic Pmcn (No. 62; equivalent Pnma setting) | 54.34 wt% |
| Tungsten(VI) oxide, WO3 | triclinic P-1 (No. 2) | 45.66 wt% |

\*Normalized over the two modeled crystalline phases. The least-squares formal uncertainty is 0.13 wt% for each fraction, but a more realistic uncertainty is about 1–2 wt% because no calibrated instrumental profile or measured pointwise uncertainties were supplied. Amorphous material, if present, is not quantified.

## Evidence and refinement

The witherite model accounts for its characteristic reflections near 19.77, 24.21, 34.44, 42.29, 45.18, and 47.08 degrees 2theta. WO3 accounts for the 23.43/23.90/24.66 degree triplet, the split 33.57–34.89 degree group, and the repeated higher-angle peaks including those near 50.21 and 56.21 degrees. The detailed WO3 splitting favors triclinic P-1 over the closely related monoclinic P21/c model: otherwise comparable refinements gave Rwp = 7.397% and 7.461%, respectively. That model choice changes the phase fractions by about 1 wt%, which is included in the practical uncertainty above.

GSAS-II refinement used the supplied Cu Kalpha1/Kalpha2 wavelengths and intensity ratio, Poisson counting estimates because uncertainties were absent, a 15-term Chebyshev background, refined phase scales and major-phase unit cells, and refined zero, polarization, and W/X profile terms. A modest March-Dollase correction was refined for BaCO3 along [110] (ratio 0.904); WO3 did not support a preferred-orientation correction. Atomic coordinates were retained from the reference structures because unconstrained coordinate refinement was not justified by this multiphase laboratory pattern. The final fit has Rp = 5.464%, Rwp = 7.197%, Rexp = 3.481%, and goodness of fit = 2.071 over 8,301 points. The refinement converged with maximum shift/esd = 0.126.

The refined cells are a = 5.31159, b = 8.91981, c = 6.43685 A for BaCO3 and a = 7.31162, b = 7.54207, c = 7.69799 A, alpha = 89.8595, beta = 90.7703, gamma = 90.0333 degrees for WO3.

## Remaining uncertainty

Scheelite BaWO4 is chemically plausible after heating BaCO3 with WO3 at 400 degrees C, but it cannot be established reliably here. A conventional I41/a structure refined to a fraction statistically indistinguishable from zero, while a different historical split-oxygen model absorbed residual intensity at roughly 0.6 wt%. Because this sub-1 wt% estimate is structure-model dependent and lacks a distinct unoverlapped peak family, BaWO4 is not included in the submitted phase list or normalization. No other tested Ba-W-O candidate produced a convincing independent peak family. Residual structure around the strongest overlapped peaks is most consistent with profile, texture, and reference-intensity limitations rather than a reliably identifiable additional phase.

File: results/experimental-eval/divalent-tungstates-PG15/baseline/attempts/case-001-r3/run/final-answer.md
Completed. The modeled crystalline phases are:

- Witherite BaCO₃: 55.3 wt%
- Monoclinic WO₃: 44.7 wt%

Estimated model uncertainty is about ±1.5 wt% absolute. BaWO₄ was tested but could not be determined reliably and was excluded. Final fit: \(R_{wp}=7.13\%\), \(R_p=5.41\%\), GOF = 2.05.

Files:

- [result.json](<ATTEMPT_WORKSPACE>/result.json)
- [report.md](<ATTEMPT_WORKSPACE>/report.md)
- [final.gpx](<ATTEMPT_WORKSPACE>/final.gpx)
- [fit.csv](<ATTEMPT_WORKSPACE>/fit.csv)
- [phase_BaCO3.cif](<ATTEMPT_WORKSPACE>/phase_BaCO3.cif)
- [phase_WO3.cif](<ATTEMPT_WORKSPACE>/phase_WO3.cif)

The saved GPX reloads successfully, both CIFs parse independently, and `fit.csv` matches the saved project profile.

File: results/experimental-eval/divalent-tungstates-PG15/baseline/attempts/case-002-r1/run/final-answer.md
Identified two crystalline phases:

- Triclinic WO₃ (P-1): 67.20 wt%
- BaO₂ (I4/mmm): 32.80 wt%

These are crystalline-normalized fractions; practical uncertainty is about ±2 percentage points. No BaWO₄ was detected. Final fit: \(R_{wp}=7.570\%\), GOF = 2.079.

Outputs:

- [result.json](<ATTEMPT_WORKSPACE>/result.json)
- [report.md](<ATTEMPT_WORKSPACE>/report.md)
- [final.gpx](<ATTEMPT_WORKSPACE>/final.gpx)
- [fit.csv](<ATTEMPT_WORKSPACE>/fit.csv)
- [WO3 CIF](<ATTEMPT_WORKSPACE>/phase_1_WO3.cif)
- [BaO2 CIF](<ATTEMPT_WORKSPACE>/phase_2_BaO2.cif)

The triclinic WO₃ model is preferred over monoclinic alternatives, though the polymorph distinction is not absolute. BaO₂ oxygen deficiency could not be determined reliably, so the submitted peroxide model uses full occupancy.

File: results/experimental-eval/divalent-tungstates-PG15/baseline/attempts/case-002-r1/workspace/report.md
# Powder diffraction phase analysis

## Result

Two crystalline phases were required. The crystalline-only quantitative result is **triclinic WO3 (P -1): 67.20 wt%** and **BaO2 (I 4/mmm): 32.80 wt%**. The formal covariance-matrix standard uncertainty is 0.12 percentage point for each normalized fraction; model-dependent uncertainty is larger (about 2 percentage points).

The refined WO3 cell is a = 7.32107 A, b = 7.53846 A, c = 7.69686 A, alpha = 89.4961 deg, beta = 90.7051 deg, gamma = 90.2436 deg (P -1). The refined BaO2 cell is a = 3.81502 A and c = 6.85314 A (I 4/mmm).

## Evidence

The resolved WO3 triplet at approximately 23.43, 23.92 and 24.65 deg 2theta and its split 33--35 deg group match low-symmetry WO3. A triclinic model (COD 2106293) fit the resolved splitting materially better than the monoclinic alternatives tested. BaO2 is identified by the paired 26.3/27.1 deg reflections and the consistent 43.0, 46.6, 48.0 and 55--56 deg series. No separate unmodeled peak family remains, and the diagnostic BaWO4 reflections (especially near 31.8 deg) are absent.

The final GSAS-II Rietveld fit has Rwp = 7.570%, Rp = 5.711%, Rexp = 3.641% and goodness of fit = 2.079. Cu K-alpha1/K-alpha2 wavelengths and their reported 0.5 ratio were fixed from metadata. Refined terms were the phase scales and cells, a common zero offset, two common Lorentzian profile terms, a 15-term Chebyshev background, and the symmetry-allowed BaO2 oxygen z coordinate; other atomic coordinates were held to reference values. With no supplied point uncertainties, GSAS-II used counting-statistical weights (1/I).

## Uncertainty and limits

Fractions are normalized only over the two modeled crystalline phases; amorphous content and absolute sample composition cannot be obtained from this scan. The triclinic WO3 model is preferred by the resolved splitting and fit quality, but its metric is close to monoclinic and the broad peaks do not make that polymorph distinction absolute. The peroxide lattice and intensities are compatible with BaO2/BaO2-x, but Cu X-ray contrast beside Ba is insufficient to determine oxygen-vacancy concentration reliably, so the submitted model uses nominal full-occupancy BaO2. Plausible peroxide structural templates shift the phase result by roughly 1--2 wt%, which dominates the formal scale-factor uncertainty. Remaining residuals are concentrated around the strongest overlapping WO3 peaks and are attributable mainly to imperfect line-shape/structure modeling rather than a resolved third phase.

File: results/experimental-eval/divalent-tungstates-PG15/baseline/attempts/case-002-r2/run/final-answer.md
Completed and validated a two-phase GSAS-II refinement:

- Monoclinic WO₃, P2₁/n: **64.58 wt%**
- Tetragonal BaO₂, I4/mmm: **35.42 wt%**
- Rwp = **12.644%**, Rp = **9.251%**, GOF = **3.474**

No convincing BaWO₄ was detected. Fractions are normalized over crystalline phases only; conservative uncertainty is about ±2 wt percentage points.

Deliverables:

- [result.json](<ATTEMPT_WORKSPACE>/result.json)
- [report.md](<ATTEMPT_WORKSPACE>/report.md)
- [fit.csv](<ATTEMPT_WORKSPACE>/fit.csv)
- [final.gpx](<ATTEMPT_WORKSPACE>/final.gpx)
- [phase_1_WO3.cif](<ATTEMPT_WORKSPACE>/phase_1_WO3.cif)
- [phase_2_BaO2.cif](<ATTEMPT_WORKSPACE>/phase_2_BaO2.cif)

File: results/experimental-eval/divalent-tungstates-PG15/baseline/attempts/case-002-r2/workspace/report.md
# PXRD phase analysis

## Result

The pattern is described by two crystalline phases, normalized over the modeled crystalline material:

| Phase | Structural model | Weight fraction |
|---|---|---:|
| Monoclinic WO3 | P 21/n (No. 14), COD 2311041 transformed from the published P 21/c setting | 64.58 wt% |
| Tetragonal BaO2 | I 4/mmm (No. 139), COD 1010113 | 35.42 wt% |

The refined cells are WO3: a = 7.27557, b = 7.49010, c = 7.64354 A, beta = 90.5629 degrees; and BaO2: a = 3.79474, c = 6.81848 A. Atomic coordinates were retained from the published structures; lattice parameters, phase scales, zero offset, background, sample broadening and mild preferred orientation were refined.

## Evidence

The 23.42/23.92/24.66 degree triplet and the associated 29.2, 34.4, 41-51 and higher-angle groups identify room-temperature monoclinic WO3. Tetragonal BaO2 accounts for the independent lines near 26.3, 27.1, 33.5, 43.0 and 46.6 degrees. Together the two phases index all prominent peak groups. The strongest expected scheelite BaWO4 line near 31.9 degrees is absent, so BaWO4 was not included. Alternative WO3 settings/published coordinate sets and a BaWO4 trial were inferior to the submitted model.

The final GSAS-II fit over 10.0-100.0 degrees gives Rwp = 12.644%, Rp = 9.251%, Rexp = 3.644%, and GOF = 3.474. Phase-specific RF values are 5.82% for WO3 and 4.77% for BaO2. The Cu K-alpha1/K-alpha2 doublet and reported 0.5 intensity ratio were used; raw counts were weighted as 1/I.

## Uncertainty

The conditional GSAS-II scale-factor esd is about 0.21 wt% for each fraction, but this understates model uncertainty. The instrument profile was not calibrated, the peaks show strong anisotropic broadening, and scale, broadening and preferred orientation are correlated. Comparisons among defensible profile and WO3 models changed the WO3 fraction by about one percentage point; a conservative uncertainty is therefore approximately +/-2 wt percentage points (absolute) on each reported fraction. The lattice parameters likewise carry unquantified systematic uncertainty because no internal angular standard was supplied.

Fractions are normalized only over the modeled crystalline phases. Amorphous material cannot be quantified from these data, and a trace or strongly overlapping crystalline impurity cannot be excluded. No additional crystalline phase can be assigned reliably from the residuals. The GOF above unity and structured residual around several intense/overlapped WO3 groups reflect these line-shape and intensity limitations.

File: results/experimental-eval/divalent-tungstates-PG15/baseline/attempts/case-002-r3/run/final-answer.md
Completed the GSAS-II multiphase refinement.

- BaO₂: 34.78 wt%
- Triclinic WO₃: 61.54 wt%
- BaCO₃: 3.68 wt%

Fractions are normalized over crystalline phases. Final fit: Rwp 7.10%, Rp 5.38%, GOF 1.95. BaWO₄ was tested but refined to zero.

Outputs:

- [result.json](<ATTEMPT_WORKSPACE>/result.json)
- [report.md](<ATTEMPT_WORKSPACE>/report.md)
- [fit.csv](<ATTEMPT_WORKSPACE>/fit.csv)
- [final.gpx](<ATTEMPT_WORKSPACE>/final.gpx)
- [BaO2.cif](<ATTEMPT_WORKSPACE>/BaO2.cif)
- [WO3.cif](<ATTEMPT_WORKSPACE>/WO3.cif)
- [BaCO3.cif](<ATTEMPT_WORKSPACE>/BaCO3.cif)

File: results/experimental-eval/divalent-tungstates-PG15/baseline/attempts/case-002-r3/workspace/report.md
# PXRD phase analysis

The crystalline model contains 34.8 wt% BaO₂, 61.5 wt% WO₃, and 3.7 wt% BaCO₃, normalized over the modeled crystalline phases. The final GSAS-II fit gives Rwp = 7.10%, Rp = 5.38%, Rexp = 3.64%, and goodness of fit = 1.95 over 9.903–100.095° 2θ.

## Evidence

Tetragonal BaO₂ (I4/mmm) accounts for the characteristic reflections at approximately 26.32, 27.05, 42.97, 46.64, and 55.84° 2θ. Low-symmetry WO₃ accounts for the intense 23.43/23.92/24.65° triplet, the split 33–35° group, and the remaining broad higher-angle features. Under an otherwise identical two-phase protocol, the triclinic P-1 WO₃ model fit better than the closely related monoclinic model (Rwp 7.82% versus 8.60% before the final profile treatment), so the triclinic model was retained.

Weak residual intensity at the expected orthorhombic witherite positions near 24.2–24.6, 34–35, and 42–45° supports minor BaCO₃. Adding BaCO₃ lowered Rwp from 7.53% to 7.10%. Its refined cell remained close to the reference structure. By contrast, trial BaWO₄ and Ba(OH)₂ scales converged to the numerical lower bound. In particular, no convincing BaWO₄ diagnostic reflection near 31.9° is present, so no crystalline tungstate product is reported.

The Cu Kα₁/Kα₂ wavelengths and reported 0.5 intensity ratio were fixed from the metadata. Original counts were fitted with Poisson weights (1/I) because pointwise uncertainties were not supplied. A smooth 18-term Chebyshev background, phase scales and cells, isotropic crystallite-size/microstrain terms for the major phases, and a 2θ zero correction were refined. Atomic coordinates were retained from COD 1010113 (BaO₂), 2106293 (WO₃), and 9010928 (BaCO₃); the powder data do not support reliable independent coordinate refinement. The minor carbonate cell/profile was estimated in sensitivity fits and then fixed for the final scale refinement to avoid an unstable width/scale correlation.

## Remaining uncertainty

The formal fraction ESDs are about 0.1–0.2 wt%, but they understate model uncertainty because no calibrated instrumental profile or pointwise uncertainties were supplied, the peaks are strongly broadened and overlapped, and Ba/W phases may be affected by microabsorption. Alternative reasonable carbonate broadening models gave 3.2–3.8 wt% BaCO₃. The selected triclinic WO₃ distortion is favored but is not uniquely established over a closely related monoclinic description. Fractions are crystalline-normalized; amorphous material, if present, is not quantified.

File: results/experimental-eval/divalent-tungstates-PG15/baseline/attempts/case-003-r1/run/final-answer.md
Completed the three-phase Rietveld analysis:

- Monoclinic WO₃: 60.11 wt%
- Scheelite CaWO₄: 12.19 wt%
- Calcite CaCO₃: 27.70 wt%

Fit: \(R_{wp}=7.778\%\), \(R_p=5.752\%\), GOF = 3.255. Fractions exclude amorphous content; calcite texture introduces several percentage points of systematic uncertainty.

Files:

- [final.gpx](<ATTEMPT_WORKSPACE>/final.gpx)
- [result.json](<ATTEMPT_WORKSPACE>/result.json)
- [fit.csv](<ATTEMPT_WORKSPACE>/fit.csv)
- [report.md](<ATTEMPT_WORKSPACE>/report.md)
- [WO3_monoclinic.cif](<ATTEMPT_WORKSPACE>/WO3_monoclinic.cif)
- [CaWO4_scheelite.cif](<ATTEMPT_WORKSPACE>/CaWO4_scheelite.cif)
- [CaCO3_calcite.cif](<ATTEMPT_WORKSPACE>/CaCO3_calcite.cif)

File: results/experimental-eval/divalent-tungstates-PG15/baseline/attempts/case-003-r1/workspace/report.md
# Quantitative phase analysis

The pattern is modeled with three crystalline phases. Weight fractions are normalized over those phases only.

| Phase | Space group | Weight fraction | Formal s.u. |
|---|---:|---:|---:|
| Monoclinic WO3 | P 21/c | 0.6011 (60.11 wt%) | 0.0027 |
| Scheelite CaWO4 | I 41/a | 0.1219 (12.19 wt%) | 0.0011 |
| Calcite CaCO3 | R -3 c | 0.2770 (27.70 wt%) | 0.0029 |

The final GSAS-II fit gives Rwp = 7.778%, Rp = 5.752%, Rexp = 2.394%, and goodness-of-fit = 3.255 over 8,293 points. The elevated goodness-of-fit reflects systematic peak-shape residuals and the absence of supplied pointwise uncertainties; the formal fraction s.u. values therefore understate total uncertainty.

## Evidence

Monoclinic WO3 is identified by the resolved 23.42/23.90/24.67° triplet and supporting peaks near 33.56, 33.89, 34.47, and 50.21°. Scheelite CaWO4 accounts for its diagnostic peaks near 18.89, 29.02, 31.72, 47.5, and 58.16°. Calcite accounts for the 29.71° maximum and the family near 36.30, 39.72, 43.47, 47.8, and 48.8°. No coherent unmatched peak family remains to justify a fourth crystalline phase.

Starting structures were COD 2311041 (WO3), COD 7219229 (CaWO4), and COD 1547347 (calcite). The refinement used the reported Cu K-alpha1/K-alpha2 wavelengths and 0.5 intensity ratio, a 12-term Chebyshev background, a reflection-geometry specimen-displacement correction, refined unit cells and phase scales, and phase-dependent isotropic size broadening for WO3 and CaWO4. A common isotropic displacement parameter was refined for WO3. Calcite required a March-Dollase correction along its natural (104) cleavage direction; CaWO4 and WO3 texture trials were negligible.

## Remaining uncertainty

The phase identities and the presence of all three phases are reliable. The fractions are semi-quantitative because no calibrated instrumental profile or external/internal standard was supplied and calcite is textured. Omitting the calcite texture correction changes the result to approximately 56.0 wt% WO3, 12.1 wt% CaWO4, and 32.0 wt% calcite, so a realistic systematic uncertainty is several percentage points for WO3 and calcite; the CaWO4 fraction is more stable at about 12 wt%. Any amorphous content cannot be determined and is excluded from the normalization.

The refined cells are supported by peak positions, but the individual light-atom coordinates—especially oxygen in WO3—cannot be determined reliably from this multiphase laboratory pattern. Those coordinates were retained from the reference structures rather than over-refined.

File: results/experimental-eval/divalent-tungstates-PG15/baseline/attempts/case-003-r2/run/final-answer.md
Identified three crystalline phases:

- Monoclinic WO₃: 54.62 wt%
- Calcite CaCO₃: 33.78 wt%
- Scheelite CaWO₄: 11.60 wt%

Final fit: Rwp 8.381%, Rp 6.135%. Fractions are normalized over crystalline phases and remain model-dependent, especially for broadened CaWO₄.

Files:

- [result.json](<ATTEMPT_WORKSPACE>/result.json)
- [report.md](<ATTEMPT_WORKSPACE>/report.md)
- [fit.csv](<ATTEMPT_WORKSPACE>/fit.csv)
- [final.gpx](<ATTEMPT_WORKSPACE>/final.gpx)
- [WO₃ CIF](<ATTEMPT_WORKSPACE>/phase_1_WO3_monoclinic.cif)
- [CaCO₃ CIF](<ATTEMPT_WORKSPACE>/phase_2_CaCO3_calcite.cif)
- [CaWO₄ CIF](<ATTEMPT_WORKSPACE>/phase_3_CaWO4_scheelite.cif)

File: results/experimental-eval/divalent-tungstates-PG15/baseline/attempts/case-003-r3/run/final-answer.md
Completed the three-phase GSAS-II refinement:

- γ-WO₃, *P*2₁/*c*: **58.34 wt%**
- Calcite CaCO₃, *R*-3*c*: **29.07 wt%**
- Scheelite CaWO₄, *I*4₁/*a*: **12.59 wt%**

Fit: Rwp 7.467%, Rp 5.539%, GOF 3.127. Fractions are normalized over crystalline phases; systematic uncertainty is several wt.%-points.

Files:

- [result.json](<ATTEMPT_WORKSPACE>/result.json)
- [report.md](<ATTEMPT_WORKSPACE>/report.md)
- [fit.csv](<ATTEMPT_WORKSPACE>/fit.csv)
- [final.gpx](<ATTEMPT_WORKSPACE>/final.gpx)
- [WO3_gamma_monoclinic.cif](<ATTEMPT_WORKSPACE>/WO3_gamma_monoclinic.cif)
- [CaCO3_calcite.cif](<ATTEMPT_WORKSPACE>/CaCO3_calcite.cif)
- [CaWO4_scheelite.cif](<ATTEMPT_WORKSPACE>/CaWO4_scheelite.cif)

File: results/experimental-eval/divalent-tungstates-PG15/baseline/attempts/case-004-r1/run/final-answer.md
Completed the PXRD analysis with a two-phase model:

- γ-WO₃, P2₁/n: **69.59 wt%**
- CoWO₄, P2/c: **30.41 wt%**

Fractions are normalized over modeled crystalline phases. Final fit: Rwp = 7.34%, Rp = 5.38%, GOF = 2.24. CoO/Co₃O₄ trials refined to effectively zero; trace phases below roughly 1–2 wt% cannot be excluded.

Deliverables:

- [result.json](<ATTEMPT_WORKSPACE>/result.json)
- [report.md](<ATTEMPT_WORKSPACE>/report.md)
- [fit.csv](<ATTEMPT_WORKSPACE>/fit.csv)
- [final.gpx](<ATTEMPT_WORKSPACE>/final.gpx)
- [WO3.cif](<ATTEMPT_WORKSPACE>/WO3.cif)
- [CoWO4.cif](<ATTEMPT_WORKSPACE>/CoWO4.cif)

File: results/experimental-eval/divalent-tungstates-PG15/baseline/attempts/case-004-r1/workspace/report.md
# PXRD phase analysis

The pattern is best described by two crystalline phases:

| Phase | Space group | Refined cell | Crystalline weight fraction |
|---|---|---|---:|
| monoclinic γ-WO₃ | P 2₁/n | a = 7.30487 Å, b = 7.53627 Å, c = 7.69025 Å, β = 90.7904° | 69.59 wt% |
| wolframite-type CoWO₄ | P 2/c | a = 4.66750 Å, b = 5.68334 Å, c = 4.95011 Å, β = 89.9666° | 30.41 wt% |

The γ-WO₃ assignment is supported by its diagnostic 23.18/23.67/24.42° triplet and the associated lines at 26.66°, 28.68/28.91°, 33.35/33.58°, 34.22°, 47.26°, 50.01°, and 55.98°. CoWO₄ accounts for the independent reflections at 19.09°, 30.71°, 36.44°, 38.62°, and its higher-angle line set. This is chemically consistent with partial reaction of the reported CoO + WO₃ precursors at 900 °C, leaving excess/unreacted WO₃.

The submitted GSAS-II Rietveld refinement used the full 9.903–100.095° range and the reported Cu Kα₁/Kα₂ wavelengths and 0.5 intensity ratio. With counting-statistics weights estimated as σ(I)=√I, the final statistics are Rp = 5.385%, Rwp = 7.336%, Rexp = 3.280%, and GOF = 2.239. Trial additions of CoO and Co₃O₄ drove their nonnegative scales to effectively zero, and their strongest unique lines are not evident, so they were not retained.

The cells and phase scales were refined, while atomic coordinates were retained from reference γ-WO₃ (COD 1528915) and CoWO₄ (COD 5910316, reconstructed as a valid asymmetric unit). The broad, overlapping multiphase laboratory data do not determine independent atomic coordinates reliably. Likewise, because no calibrated instrumental profile was supplied, the fitted breadth terms should not be interpreted as quantitative crystallite sizes or strain.

The least-squares fraction uncertainty is ±0.21 wt% for each phase, but it reflects only the assumed counting weights. A more realistic systematic uncertainty is about 1–2 weight-percentage points because of peak overlap, background/profile choices, and fixed atomic parameters. Fractions are normalized only over the modeled crystalline phases; amorphous material and trace phases below roughly the 1–2 wt% level cannot be excluded or quantified reliably.

File: results/experimental-eval/divalent-tungstates-PG15/baseline/attempts/case-004-r2/run/final-answer.md
Identified crystalline phases:

- Triclinic WO₃ (P-1): 69.04 wt%
- Wolframite CoWO₄ (P2/c): 30.96 wt%

Final fit: Rwp 6.937%, Rp 5.329%, goodness-of-fit 2.119. Practical fraction uncertainty is approximately ±2 wt%; ≤1 wt% CoO cannot be excluded.

Files:

- [result.json](<ATTEMPT_WORKSPACE>/result.json)
- [report.md](<ATTEMPT_WORKSPACE>/report.md)
- [fit.csv](<ATTEMPT_WORKSPACE>/fit.csv)
- [final.gpx](<ATTEMPT_WORKSPACE>/final.gpx)
- [CoWO4.cif](<ATTEMPT_WORKSPACE>/CoWO4.cif)
- [WO3_triclinic.cif](<ATTEMPT_WORKSPACE>/WO3_triclinic.cif)

File: results/experimental-eval/divalent-tungstates-PG15/baseline/attempts/case-004-r2/workspace/report.md
# PXRD phase analysis

The modeled crystalline material contains two phases: triclinic WO3 (P -1), 69.04 wt%, and wolframite CoWO4 (P 2/c), 30.96 wt%. The fractions are normalized over these crystalline phases only. Their formal least-squares standard uncertainties are 0.20 and 0.20 wt%, respectively.

## Evidence

WO3 is identified by the intense 23.17/23.67/24.41 degree triplet and its higher-angle multiplets near 33--34, 41--42, 50, and 56 degrees 2-theta. Peak splitting in the 33--34 degree region is reproduced substantially better by a triclinic P -1 model than by the pseudosymmetric monoclinic P21/n alternative (matched trial Rwp about 7.35% versus 7.81% before the final cation refinement). CoWO4 accounts for the diagnostic reflections near 15.62, 19.09, 30.71, 36.44, 38.61, 54.15, and 61.80 degrees.

The final GSAS-II Rietveld fit uses the reported Cu Kalpha1/Kalpha2 wavelengths and fixed 0.5 intensity ratio, a refined zero offset, 12-term smooth background, refined cells and phase scales, a positive common Gaussian width, and positive isotropic phase-size broadening. It gives Rwp = 6.937%, Rp = 5.329%, Rexp = 3.280%, and goodness of fit = 2.119 over 8301 points.

## Uncertainty and limits

The formal fraction uncertainties understate practical uncertainty because no calibrated instrumental profile or supplied pointwise uncertainties were available; Poisson weights derived from the counts were used. Peak overlap, profile choice, preferred orientation and absorption can therefore shift the fractions. A realistic reading is approximately WO3 69.0 +/- 2 wt% and CoWO4 31.0 +/- 2 wt% among crystalline phases.

Co3O4 was tested and its scale collapsed to zero. A CoO trial refined to only about 0.8 wt% while improving Rwp by approximately 0.008 percentage point; its lattice parameter expanded to about 4.277 angstrom so that its six lines overlapped existing peaks, and no phase-specific line was resolved. CoO is therefore not reported as a determined phase, though roughly <=1 wt% cannot be excluded. No amorphous fraction can be obtained without an internal standard.

The CoWO4 cation y coordinates were stable enough to refine; its oxygen coordinates and all WO3 atomic coordinates were retained from literature starting models because releasing them was not independently stable against this laboratory powder pattern. Thus the phase types and cells are reliable, while fine atomic coordinates should not be interpreted as a new structure determination. The weak triclinic distortion of WO3 is supported by peak splitting but remains pseudosymmetric, so monoclinic indexing is the principal structural alternative.
