Repository: sache07/verifiable-pxrd

# Experimental evaluations

Agent panels on measured powder XRD data. Each folder is named after its dataset in `pxrd-bench/`.

| Folder | What |
|---|---|
| [`divalent-tungstates-PG15/`](divalent-tungstates-PG15/README.md) | `baseline` and `evolved` panels, 45 attempts each, on the 15 Precursor Genome divalent-tungstate scans in [`pxrd-bench/divalent-tungstates-PG15`](../../pxrd-bench/divalent-tungstates-PG15/README.md). |

File: results/experimental-eval/divalent-tungstates-PG15/baseline/attempts/case-004-r3/run/final-answer.md
Completed the two-phase refinement:

- Triclinic WO₃ (`P -1`): 69.24 wt%
- CoWO₄ (`P 2/c`): 30.76 wt%
- Fit: \(R_{wp}=6.10\%\), \(R_p=4.67\%\), GOF = 1.86

Fractions are normalized over modeled crystalline phases; practical uncertainty is approximately ±2 wt%.

Files:

- [result.json](<ATTEMPT_WORKSPACE>/result.json)
- [report.md](<ATTEMPT_WORKSPACE>/report.md)
- [fit.csv](<ATTEMPT_WORKSPACE>/fit.csv)
- [final.gpx](<ATTEMPT_WORKSPACE>/final.gpx)
- [WO3_triclinic.cif](<ATTEMPT_WORKSPACE>/WO3_triclinic.cif)
- [CoWO4.cif](<ATTEMPT_WORKSPACE>/CoWO4.cif)

File: results/experimental-eval/divalent-tungstates-PG15/baseline/attempts/case-005-r1/run/final-answer.md
Completed the phase analysis and GSAS-II refinement.

- γ-WO₃, P2₁/n: 72.52 wt%
- Co₃O₄ spinel, Fd-3m: 27.48 wt%
- Rwp = 3.361%, Rp = 2.403%, GOF = 1.955

Fractions are normalized over modeled crystalline phases; amorphous content was not quantified. CoWO₄ was tested but not supported. Realistic fraction uncertainty is approximately ±2 wt% absolute.

Files:

- [result.json](<ATTEMPT_WORKSPACE>/result.json)
- [report.md](<ATTEMPT_WORKSPACE>/report.md)
- [final.gpx](<ATTEMPT_WORKSPACE>/final.gpx)
- [fit.csv](<ATTEMPT_WORKSPACE>/fit.csv)
- [WO3_gamma.cif](<ATTEMPT_WORKSPACE>/WO3_gamma.cif)
- [Co3O4_spinel.cif](<ATTEMPT_WORKSPACE>/Co3O4_spinel.cif)

File: results/experimental-eval/divalent-tungstates-PG15/baseline/attempts/case-005-r1/workspace/report.md
# Powder diffraction phase analysis

## Result

The crystalline pattern is modeled by two residual precursor phases:

- monoclinic gamma-WO3, space group P 21/n: **72.52 wt%** (formal 1-sigma 0.30 wt%);
- cubic Co3O4 spinel, space group F d -3 m: **27.48 wt%** (formal 1-sigma 0.30 wt%).

Fractions are normalized only over these modeled crystalline phases. No amorphous fraction was measured.

## Evidence and refinement

The WO3 assignment is fixed by the resolved low-angle triplet at 23.465, 23.954 and 24.714 degrees 2theta and its matching higher-angle multiplets. The Co3O4 assignment is independently supported by its 220/311/400/511/440 series near 31.636, 37.200, 45.143, 59.672 and 65.551 degrees. A specimen-displacement correction accounts coherently for the positive, angle-dependent offset of both phases. The refined cells are a=7.30303, b=7.53409, c=7.69145 A, beta=90.6903 degrees for gamma-WO3, and a=8.08114 A for Co3O4.

Whole-pattern Rietveld refinement used the reported Cu Kalpha1/Kalpha2 wavelengths and 0.5 intensity ratio. Refined quantities were phase scales, lattice metrics, a reflection-geometry specimen displacement, global profile terms, a smooth 20-term background, and one symmetry-constrained isotropic displacement parameter for Co3O4. Atomic coordinates were retained from COD 2311041 (WO3, transformed to the near-orthogonal P 21/n setting) and COD 9005896 (Co3O4), because positional refinement was correlated and not reliable from this mixture pattern. The final fit has Rp=2.403%, Rwp=3.361%, Rexp=1.722% and goodness-of-fit=1.955.

CoWO4 was specifically tested because it is the expected reaction product. Its strongest diagnostic reflection would occur near 30.9 degrees after the fitted displacement, where no peak is present; adding a CoWO4 phase drove its scale to the lower bound. A triclinic WO3 alternative also fit worse and refined toward the monoclinic metric. Thus neither is included in the submitted phase list.

## Remaining uncertainty

The formal scale-factor uncertainties are about 0.30 wt%, but they understate model uncertainty. The instrument profile was not calibrated, thermal parameters are weakly constrained, and structured residuals remain around some overlapping WO3 peaks. A realistic fraction uncertainty is about +/-2 wt% absolute. Trace additional phases below a few weight percent cannot be excluded. The oxygen coordinates and a fully independent WO3 displacement model cannot be determined reliably from these data and were therefore not refined.

File: results/experimental-eval/divalent-tungstates-PG15/baseline/attempts/case-005-r2/run/final-answer.md
Identified two crystalline phases:

- Monoclinic WO₃, P 21/n: 71.26 wt%
- Spinel Co₃O₄, F d -3 m: 28.74 wt%

Final fit: Rwp = 3.561%, Rp = 2.554%, GOF = 2.071. CoWO₄ was tested but not detected. Fractions are crystalline-only; practical uncertainty is approximately ±1 wt%.

Files:

- [final.gpx](<ATTEMPT_WORKSPACE>/final.gpx)
- [fit.csv](<ATTEMPT_WORKSPACE>/fit.csv)
- [result.json](<ATTEMPT_WORKSPACE>/result.json)
- [report.md](<ATTEMPT_WORKSPACE>/report.md)
- [WO3 CIF](<ATTEMPT_WORKSPACE>/phase_1_WO3.cif)
- [Co3O4 CIF](<ATTEMPT_WORKSPACE>/phase_2_Co3O4.cif)

File: results/experimental-eval/divalent-tungstates-PG15/baseline/attempts/case-005-r2/workspace/report.md
# PXRD phase analysis and quantitative refinement

The crystalline pattern is modeled by two phases:

| Phase | Space group | Refined cell (Å, °) | Crystalline weight fraction |
|---|---|---|---:|
| Monoclinic WO3 | P 21/n | a = 7.30297, b = 7.53393, c = 7.69137, β = 90.6818 | 71.26 wt% |
| Spinel Co3O4 | F d -3 m | a = 8.08102 | 28.74 wt% |

The fractions are normalized over the modeled crystalline phases. Their covariance-only standard uncertainty is 0.18 wt% for each phase, but a more realistic uncertainty is about ±1 wt% absolute because no calibrated instrument profile, internal standard, or pointwise experimental uncertainties were supplied. Amorphous material, if present, cannot be quantified from this refinement.

## Evidence

The WO3 assignment is supported by the diagnostic low-angle triplet at 23.46, 23.95, and 24.71° 2θ and its characteristic multiplets from 33.6–34.5° and at higher angles. After the refined specimen-height correction, these match the gamma-monoclinic WO3 model. A modern monoclinic model (COD 2311041, transformed to the conventional P 21/n cell) fit better than the tested older monoclinic, orthorhombic, and triclinic alternatives.

The narrower peaks at 19.37, 31.64, 37.20, 38.91, 45.14, 59.68, and 65.56° match spinel Co3O4 (starting model COD 9005896). A trial CoWO4 phase refined to the nonnegative scale boundary: 0.00 ± 0.09 wt% (formal 1σ), and its strongest expected line near the corrected 30.9° position is absent. CoWO4 was therefore not retained; a practical detection limit is approximately 1 wt% given the overlap and model systematics.

## Refinement and uncertainty

GSAS-II used the reported Cu Kα1/Kα2 wavelengths and fixed 0.5 intensity ratio. With no supplied uncertainties, counting-statistical weights σ(I) = √I were used. Refined terms were the two phase scales and cells, a 15-term Chebyshev background, a Bragg–Brentano specimen displacement, and a parsimonious positive U/W/X peak profile. The final fit is Rwp = 3.561%, Rp = 2.554%, Rexp = 1.722%, and goodness of fit = 2.071.

Atomic coordinates were retained from the reference structures. Trial refinement of the two independent W sites produced greater than 99% parameter correlations, so the powder data do not determine those coordinates reliably. Small systematic intensity residuals at the strongest WO3 peaks and the goodness of fit above one likely reflect residual profile, preferred-orientation, microabsorption, or structure-factor effects; these dominate the practical fraction uncertainty.

File: results/experimental-eval/divalent-tungstates-PG15/baseline/attempts/case-005-r3/run/final-answer.md
Completed. The best-supported crystalline model is:

- Monoclinic WO₃, P2₁/c: **73.89 wt%**
- Cubic Co₃O₄, Fd-3m: **26.11 wt%**

Fractions are normalized over crystalline phases. Estimated model-dependent uncertainty is approximately ±2 percentage points. CoWO₄ was tested but refined to zero. Final fit: Rwp 3.439%, Rp 2.461%, GOF 2.000.

Files:

- [result.json](<ATTEMPT_WORKSPACE>/result.json)
- [report.md](<ATTEMPT_WORKSPACE>/report.md)
- [final.gpx](<ATTEMPT_WORKSPACE>/final.gpx)
- [fit.csv](<ATTEMPT_WORKSPACE>/fit.csv)
- [phase_1_WO3.cif](<ATTEMPT_WORKSPACE>/phase_1_WO3.cif)
- [phase_2_Co3O4.cif](<ATTEMPT_WORKSPACE>/phase_2_Co3O4.cif)

The saved project was reopened successfully, both CIFs were re-imported, and all 8,301 exported profile points were verified against the input.

File: results/experimental-eval/divalent-tungstates-PG15/baseline/attempts/case-006-r1/run/final-answer.md
Refinement completed with two crystalline phases:

- CuWO₄ (triclinic \(P\bar1\)): **97.67(9) wt%**
- WO₃ (monoclinic \(P2_1/n\)): **2.33(9) wt%**

Final fit: \(R_{wp}=6.4763\%\), \(R_p=4.6678\%\), \(R_{exp}=2.4337\%\), GOF = 2.6695. The minor WO₃ fraction is credible, though its atomic coordinates could not be independently refined; systematic fraction uncertainty is likely several tenths of a wt%.

Outputs:

- [result.json](<ATTEMPT_WORKSPACE>/result.json)
- [report.md](<ATTEMPT_WORKSPACE>/report.md)
- [fit.csv](<ATTEMPT_WORKSPACE>/fit.csv)
- [final.gpx](<ATTEMPT_WORKSPACE>/final.gpx)
- [CuWO4.cif](<ATTEMPT_WORKSPACE>/CuWO4.cif)
- [WO3.cif](<ATTEMPT_WORKSPACE>/WO3.cif)

File: results/experimental-eval/divalent-tungstates-PG15/baseline/attempts/case-006-r1/workspace/report.md
# Phase analysis

The modeled crystalline product is **97.67 wt% CuWO4** (triclinic, P -1) and **2.33 wt% WO3** (room-temperature monoclinic, P 21/n), normalized to the two crystalline phases. Formal covariance uncertainties are 0.09 wt% for each complementary fraction.

## Evidence

The CuWO4 model accounts for the dominant peak sequence at approximately 15.61, 19.32, 23.24, 23.88, 24.43, 26.27, 28.98, 30.44, 31.94, and 32.43 degrees 2-theta and the higher-angle pattern. A CuWO4-only refinement gave Rwp = 7.05%. Monoclinic WO3 explains an independent reflection at 33.56 degrees and related intensity near 33.9, 34.5, 50.2, and 56.2 degrees; adding it lowered Rwp to 6.48% and produced a nonzero scale well above its formal uncertainty. Alternative WO3 polymorphs fitted worse. CuO refined to zero, and Cu2O/Cu3WO6 challenge fits were below reliable detection and did not justify additional phases.

The final Cu K-alpha Rietveld refinement used the reported K-alpha1/K-alpha2 wavelengths and 0.5 intensity ratio over 10-100 degrees 2-theta. Final statistics are Rp = 4.67%, Rwp = 6.48%, Rexp = 2.43%, and goodness of fit = 2.67.

## Structural refinement and uncertainty

For CuWO4, the cell, atomic coordinates, Cu/W isotropic displacement parameters, and a common oxygen displacement parameter were refined. The refined cell is a = 4.70787, b = 5.84209, c = 4.88098 A; alpha = 91.6553, beta = 92.5338, gamma = 82.7492 degrees. For the 2.3 wt% WO3 phase, the cell and a common W displacement parameter were refined, but the literature atomic coordinates and fixed O displacement parameter were retained because this minor phase does not support reliable coordinate refinement. Its refined cell is a = 7.29998, b = 7.54032, c = 7.68571 A, beta = 90.8754 degrees.

The stated fraction uncertainties are statistical only. Peak overlap, the absence of a calibrated instrumental profile, and the constrained minor-phase model make a realistic WO3 uncertainty a few tenths of a weight percent. Absolute lattice uncertainties also have unmodeled systematic contributions from the large refined specimen displacement. Amorphous content cannot be assessed without an internal standard; no additional crystalline phase is reliable at roughly the 0.3 wt% conditional detection level for CuO.

File: results/experimental-eval/divalent-tungstates-PG15/baseline/attempts/case-006-r2/run/final-answer.md
Completed and validated the final two-phase model:

- CuWO₄ (P -1): 97.80(6) wt%
- WO₃ (P 2₁/c): 2.20(6) wt%
- \(R_\mathrm{wp}=6.525\%\), \(R_\mathrm{p}=4.734\%\), GOF = 2.689

Fractions are normalized over crystalline phases; amorphous content was not determined. WO₃ atomic coordinates could not be independently refined reliably at its low abundance.

Files:

- [report.md](<ATTEMPT_WORKSPACE>/report.md)
- [result.json](<ATTEMPT_WORKSPACE>/result.json)
- [final.gpx](<ATTEMPT_WORKSPACE>/final.gpx)
- [fit.csv](<ATTEMPT_WORKSPACE>/fit.csv)
- [CuWO4.cif](<ATTEMPT_WORKSPACE>/CuWO4.cif)
- [WO3.cif](<ATTEMPT_WORKSPACE>/WO3.cif)

File: results/experimental-eval/divalent-tungstates-PG15/baseline/attempts/case-006-r3/run/final-answer.md
Identified two crystalline phases:

- CuWO₄, triclinic \(P\bar1\): 97.852 wt%
- WO₃, monoclinic \(P2_1/n\): 2.148 wt%

Fractions are normalized over modeled crystalline phases. Final \(R_{wp}=7.377\%\), \(R_p=5.357\%\), GOF = 3.038.

Files:

- [result.json](<ATTEMPT_WORKSPACE>/result.json)
- [report.md](<ATTEMPT_WORKSPACE>/report.md)
- [final.gpx](<ATTEMPT_WORKSPACE>/final.gpx)
- [fit.csv](<ATTEMPT_WORKSPACE>/fit.csv)
- [CuWO4.cif](<ATTEMPT_WORKSPACE>/CuWO4.cif)
- [WO3.cif](<ATTEMPT_WORKSPACE>/WO3.cif)

File: results/experimental-eval/divalent-tungstates-PG15/baseline/attempts/case-006-r3/workspace/report.md
# PXRD phase analysis

The crystalline product is predominantly triclinic copper(II) tungstate, CuWO4 (space group P -1), with a small amount of room-temperature monoclinic WO3 (space group P 21/n, equivalent standard setting P2_1/c).

| Phase | Refined cell (A, degrees) | Crystalline weight fraction |
|---|---|---:|
| CuWO4 | a = 4.71105, b = 5.84552, c = 4.88386; alpha = 91.6555, beta = 92.5351, gamma = 82.7487 | 97.852(63)% |
| WO3 | a = 7.30361, b = 7.54638, c = 7.68932; beta = 90.8634 | 2.148(63)% |

Fractions are normalized over these two modeled crystalline phases; they do not measure any amorphous content. Parentheses give the formal one-sigma scale/covariance uncertainty from GSAS-II.

## Evidence

The CuWO4 model accounts for the complete dominant peak sequence, including the reflections near 15.61, 19.32, 23.24-24.43, 26.27, 28.98, 30.44, 31.94, 32.44, and 37.16 degrees 2theta. Its refined cell agrees with the ambient triclinic wolframite-type cell. A single-phase screening refinement left coherent positive residuals at the monoclinic WO3 positions, especially near 23.44, 24.68, 33.56, 33.89, 34.45, 41.73, and 42.18 degrees. Adding WO3 refined to the physically expected ambient cell and reduced Rwp from 8.09% to 7.55% in the fixed-coordinate screening comparison. A CuO trial instead drove its scale to the nonnegative lower bound, so CuO was not retained.

The final Rietveld refinement used the reported Cu Kalpha1/Kalpha2 wavelengths and fixed 0.5 intensity ratio, a refined zero offset and empirical profile coefficients, a 16-term Chebyshev background, phase cells and scales, and the Cu position in CuWO4. The final statistics are Rwp = 7.377%, Rp = 5.357%, Rexp = 2.433%, and goodness of fit = 3.038 over 8,301 points. Because point uncertainties were not supplied, sigma = sqrt(counts) was used.

## Remaining uncertainty

CuWO4 oxygen coordinates and all atomic coordinates of the 2.1 wt% WO3 phase cannot be determined reliably from this laboratory X-ray pattern; they were held to reference structures (COD 4000806 and 1528915). Only the Cu site in CuWO4 was released. The formal phase-fraction uncertainty (0.063 wt%) does not include background, reference-structure, preferred-orientation, microabsorption, or uncalibrated-profile systematics. Model variants changed the WO3 result by roughly 0.2 wt%, which is a more realistic indication of its absolute uncertainty. Crystalline phases below the practical detection limit, and amorphous material if present, cannot be excluded or quantified from this refinement.

File: results/experimental-eval/divalent-tungstates-PG15/baseline/attempts/case-007-r1/run/final-answer.md
Completed the three-phase GSAS-II Rietveld analysis.

| Crystalline phase | Space group | Weight fraction |
|---|---:|---:|
| MgWO₄, wolframite | P2/c | 78.29 wt% |
| WO₃, monoclinic | P2₁/n | 14.13 wt% |
| MgO, rocksalt | Fm-3m | 7.58 wt% |

Fractions are normalized over modeled crystalline phases. Fit statistics: \(R_p=7.037\%\), \(R_{wp}=9.693\%\), \(R_{exp}=2.863\%\), GOF = 3.393. Practical fraction uncertainties are approximately ±1–2 wt%; the precise WO₃ monoclinic/triclinic distortion remains less certain than its phase identity.

Outputs:

- [result.json](<ATTEMPT_WORKSPACE>/result.json)
- [report.md](<ATTEMPT_WORKSPACE>/report.md)
- [fit.csv](<ATTEMPT_WORKSPACE>/fit.csv)
- [final.gpx](<ATTEMPT_WORKSPACE>/final.gpx)
- [MgWO4.cif](<ATTEMPT_WORKSPACE>/MgWO4.cif)
- [WO3.cif](<ATTEMPT_WORKSPACE>/WO3.cif)
- [MgO.cif](<ATTEMPT_WORKSPACE>/MgO.cif)

All CIFs parse successfully, the 8,301 profile rows match the source data, and the exported fractions and statistics were cross-checked against `final.gpx`.

File: results/experimental-eval/divalent-tungstates-PG15/baseline/attempts/case-007-r1/workspace/report.md
# Quantitative crystalline-phase analysis

The pattern is modeled by three crystalline phases: wolframite-type MgWO4, monoclinic WO3, and rocksalt MgO. Fractions are normalized over these modeled crystalline phases; amorphous material, if present, is not quantified.

| Phase | Space group | Refined cell (angstrom, degrees) | Weight fraction |
|---|---|---|---:|
| MgWO4 | P 1 2/c 1 | a=4.69435, b=5.67988, c=4.93350, beta=90.7712 | 78.29% (0.18% formal s.u.) |
| WO3 | P 1 21/n 1 | a=7.30913, b=7.54458, c=7.69726, beta=90.8427 | 14.13% (0.09% formal s.u.) |
| MgO | F m -3 m | a=4.21626 | 7.58% (0.19% formal s.u.) |

## Evidence and refinement

MgWO4 accounts for the dominant wolframite sequence at about 15.93, 19.24, 24.21/24.92, 30.81/31.11, 36.79, and 41.86 degrees 2theta. Monoclinic WO3 is required by the separate 23.43/23.93/24.67 degree triplet and its corroborating lines near 26.91, 28.94/29.23, 33.57/33.87/34.47, 47.54, 48.53, and 50.21 degrees. MgO is fixed by its cubic series, especially 43.21 and 62.54 degrees; removing MgO raised Rwp from 9.69% to 10.49%.

The GSAS-II Rietveld refinement used Poisson counting weights (sigma=sqrt(counts)), Cu Kalpha1/Kalpha2 wavelengths 1.540598/1.544426 angstrom with the reported 0.5 intensity ratio, a 15-term smooth background, refined phase scales and cells, and an effective common peak profile. Because detector polarization was not supplied, its effective factor was selected by a one-dimensional profile-likelihood grid and fixed at 0.7725 in the final refinement. A mild MgWO4 [110] March-Dollase correction was refined. The reported dual-wavelength model is supported over a Kalpha1-only trial, which raised Rwp to 12.91%. Final statistics are Rp=7.037%, Rwp=9.693%, Rexp=2.863%, and goodness-of-fit=3.393.

## Remaining uncertainty

The formal fraction uncertainties above are covariance estimates and are smaller than the likely systematic uncertainty. No calibrated instrument profile, supplied polarization factor, or pointwise uncertainties were available, and reflection geometry can introduce preferred-orientation and microabsorption bias (especially between W-rich phases and MgO). Practical absolute uncertainties of roughly 1–2 wt% are more realistic. The monoclinic WO3 assignment is favored over the tested triclinic and higher-symmetry alternatives by the resolved splitting, but the subtle monoclinic-versus-triclinic distortion is less certain than the WO3 phase identity. Oxygen coordinates in MgWO4 and WO3 could not be refined reliably from this X-ray pattern without chemically implausible bond shifts, so validated literature coordinates were retained; only the MgWO4 cation y coordinates and all unit cells were refined.

File: results/experimental-eval/divalent-tungstates-PG15/baseline/attempts/case-007-r2/run/final-answer.md
Completed and validated the three-phase GSAS-II refinement:

- MgWO₄ (P2/c): 77.72 wt%
- Monoclinic WO₃ (P2₁/n): 15.24 wt%
- MgO (Fm-3m): 7.04 wt%

Fractions are normalized over modeled crystalline material. Final fit: Rwp = 8.888%, Rp = 6.353%, GOF = 3.113. Amorphous content cannot be quantified without an internal standard.

Files:

- [result.json](<ATTEMPT_WORKSPACE>/result.json)
- [report.md](<ATTEMPT_WORKSPACE>/report.md)
- [final.gpx](<ATTEMPT_WORKSPACE>/final.gpx)
- [fit.csv](<ATTEMPT_WORKSPACE>/fit.csv)
- [MgWO4.cif](<ATTEMPT_WORKSPACE>/MgWO4.cif)
- [WO3.cif](<ATTEMPT_WORKSPACE>/WO3.cif)
- [MgO.cif](<ATTEMPT_WORKSPACE>/MgO.cif)

File: results/experimental-eval/divalent-tungstates-PG15/baseline/attempts/case-007-r3/run/final-answer.md
Completed the three-phase GSAS-II refinement:

- MgWO₄: 77.59 wt%
- monoclinic WO₃: 14.96 wt%
- MgO: 7.46 wt%

Fractions are normalized over modeled crystalline material. Rwp = 8.43%, Rp = 6.15%, GOF = 2.95. A realistic systematic uncertainty is approximately ±1 wt% absolute; amorphous content cannot be determined.

Files:

- [result.json](<ATTEMPT_WORKSPACE>/result.json)
- [report.md](<ATTEMPT_WORKSPACE>/report.md)
- [fit.csv](<ATTEMPT_WORKSPACE>/fit.csv)
- [final.gpx](<ATTEMPT_WORKSPACE>/final.gpx)
- [MgWO4.cif](<ATTEMPT_WORKSPACE>/MgWO4.cif)
- [WO3.cif](<ATTEMPT_WORKSPACE>/WO3.cif)
- [MgO.cif](<ATTEMPT_WORKSPACE>/MgO.cif)

File: results/experimental-eval/divalent-tungstates-PG15/baseline/attempts/case-008-r1/run/final-answer.md
Refinement complete. The modeled crystalline composition is:

- MnWO₄, wolframite, P2/c: **97.98 wt%**
- Monoclinic WO₃, P2₁/n: **2.02 wt%**

Fractions are normalized over modeled crystalline phases. Practical uncertainty is approximately ±0.5 wt%. Final fit: Rwp 8.426%, Rp 5.696%, GOF 3.059. The minor WO₃ polymorph and atomic details remain somewhat uncertain, as documented in the report.

Files:

- [final.gpx](<ATTEMPT_WORKSPACE>/final.gpx)
- [fit.csv](<ATTEMPT_WORKSPACE>/fit.csv)
- [result.json](<ATTEMPT_WORKSPACE>/result.json)
- [report.md](<ATTEMPT_WORKSPACE>/report.md)
- [MnWO₄ CIF](<ATTEMPT_WORKSPACE>/phase_1_MnWO4.cif)
- [WO₃ CIF](<ATTEMPT_WORKSPACE>/phase_2_WO3.cif)

The saved project and both CIFs were reloaded successfully, and all 8,301 rows in `fit.csv` were cross-checked against the final GSAS-II profile.

File: results/experimental-eval/divalent-tungstates-PG15/baseline/attempts/case-008-r1/workspace/report.md
# PXRD phase analysis

The crystalline product is predominantly wolframite-type MnWO₄ with a small amount of unreacted monoclinic WO₃. Quantitative phase analysis, normalized over the modeled crystalline material, gives **97.98 wt% MnWO₄ and 2.02 wt% WO₃**. A practical uncertainty of about ±0.5 wt% is more realistic than the formal least-squares uncertainty (±0.085 wt%) because pointwise uncertainties and a calibrated instrument profile were not supplied.

The dominant P2/c MnWO₄ model accounts for the diagnostic sequence at 15.71, 18.68, 23.89, 24.36, 30.12/30.59, and 36.27° 2θ and the dense high-angle multiplets. Its refined cell is a = 4.83076, b = 5.75676, c = 4.99617 Å, β = 91.2165°. Residual peaks at about 23.45, 24.68, 33.58, and 34.47° form the characteristic room-temperature WO₃ series and are jointly explained by a P2₁/n model; its refined cell is a = 7.30063, b = 7.53850, c = 7.68483 Å, β = 90.7748°. Adding WO₃ lowered Rwp by about 0.30 percentage point in the comparable screening model and removed these independent residuals.

GSAS-II refinement used the reported Cu Kα1/Kα2 wavelengths, an empirical Bragg–Brentano profile/specimen-height correction, a 15-term Chebyshev background, unit cells, and independent phase scale factors. Atomic coordinates and displacement parameters were held to the reference structures: the uncalibrated instrumental broadening and the 2 wt% abundance of WO₃ do not support reliable free refinement of fine structural details. The final fit has Rwp = 8.426%, Rp = 5.696%, Rexp = 2.759%, and goodness of fit = 3.059. The elevated goodness of fit and visible residual asymmetry around the strongest MnWO₄ peaks indicate remaining profile-model/systematic error.

MnO, Mn₃O₄, Mn₂O₃, and Mn₃WO₆ were tested as additional phases. They did not produce a coherent set of diagnostic peaks; trial scale factors merely absorbed small main-peak/profile residuals and changed Rwp by no more than 0.005 percentage point. They are therefore not included. Their absence should be interpreted as an approximate 0.5–1 wt% detection limit, not proof of zero abundance. The minor WO₃ identification is secure at the phase-family level, but this pattern alone cannot reliably distinguish very closely related monoclinic/triclinic WO₃ distortions or refine its atomic coordinates.

File: results/experimental-eval/divalent-tungstates-PG15/baseline/attempts/case-008-r2/run/final-answer.md
Completed the two-phase refinement:

- MnWO₄, P2/c: 97.878(70) wt%
- γ-WO₃, P2₁/n: 2.122(70) wt%
- Rp = 4.938%, Rwp = 7.063%, GOF = 2.565

Files:

- [result.json](<ATTEMPT_WORKSPACE>/result.json)
- [report.md](<ATTEMPT_WORKSPACE>/report.md)
- [fit.csv](<ATTEMPT_WORKSPACE>/fit.csv)
- [final.gpx](<ATTEMPT_WORKSPACE>/final.gpx)
- [MnWO4.cif](<ATTEMPT_WORKSPACE>/MnWO4.cif)
- [WO3.cif](<ATTEMPT_WORKSPACE>/WO3.cif)

The WO₃ atomic coordinates could not be independently refined at its low abundance and remain reference-model values. Possible sub-0.5 wt% manganese oxides were non-unique and are not reported as phases.

File: results/experimental-eval/divalent-tungstates-PG15/baseline/attempts/case-008-r2/workspace/report.md
# Powder diffraction phase analysis

## Result

The modeled crystalline material contains two phases:

| Phase | Structure | Refined cell (Å, °) | Crystalline weight fraction |
|---|---|---|---:|
| MnWO4 | wolframite, monoclinic P 2/c | a = 4.83470(8), b = 5.76112(8), c = 4.99998(8), beta = 91.2178(10) | 97.878(70)% |
| WO3 | gamma-WO3, monoclinic P 21/n | a = 7.3062(15), b = 7.5469(22), c = 7.6880(17), beta = 90.830(29) | 2.122(70)% |

Fractions are normalized over the modeled crystalline phases. The quoted parentheses are GSAS-II least-squares standard uncertainties; model-dependent uncertainty is larger (see below).

The final fit statistics over 10.001-100.008 degrees 2theta are Rp = 4.938%, Rwp = 7.063%, GOF = 2.565, and chi-square = 54257.99 for 8284 observations and 37 varied parameters.

## Evidence and model

The dominant reflections at 15.71, 18.68, 23.89/24.36, 30.12/30.58, 31.36, and 36.27 degrees, together with the higher-angle line set, index consistently as wolframite MnWO4. This is also the chemically expected reaction product from MnO and WO3 at 900 degrees C. A P 2/c MnWO4 reference model (COD 1520200) was used to start the refinement; its cell and symmetry-allowed coordinates were refined.

A MnWO4-only model gave Rwp = 7.43%. Weak satellites near 23.45 and 24.68 degrees and supporting weak lines are explained by room-temperature monoclinic WO3. Adding P 21/n WO3 lowered Rwp to 7.06% and gave a positive, well-determined scale. Among tested WO3 models, P 21/n fitted best; triclinic, orthorhombic, tetragonal, and hexagonal alternatives fitted less well or refined to negligible scale. The WO3 cell was refined, while its atomic coordinates were fixed to the reference model (COD 1528915) because a 2.1 wt% phase does not constrain them reliably.

The refinement used the supplied Cu K-alpha1/K-alpha2 wavelengths and fixed 0.5 intensity ratio, Poisson counting weights because pointwise uncertainties were not supplied, a 15-term Chebyshev background, and refined zero, effective polarization, and physically positive effective W/X profile terms. Atomic displacement parameters were not refined. No preferred-orientation correction was retained.

## Remaining uncertainty

The formal fraction uncertainty is about 0.07 wt%, but it does not include profile, background, preferred-orientation, or microabsorption systematics. The uncalibrated instrument profile and serially correlated residuals (Durbin-Watson = 0.371) indicate that a practical uncertainty of a few tenths of a weight percent is more realistic. The two W-rich phases have similar absorption, which limits the expected microabsorption bias.

Trial additions of MnO, Mn2O3, Mn3O4, and Mn3WO6 did not provide a unique third-phase assignment. Several unrelated manganese oxides could each absorb the same small systematic residual and return roughly 0.3-0.4 wt%, while Mn3WO6 refined to zero. Consequently, no additional crystalline phase or sub-0.5 wt% fraction can be determined reliably from this pattern. Amorphous content, if present, is not quantified because the reported fractions are normalized only over modeled crystalline phases.

File: results/experimental-eval/divalent-tungstates-PG15/baseline/attempts/case-008-r3/run/final-answer.md
Completed the two-phase refinement:

- MnWO₄, P 2/c: 98.03(7) wt%
- Monoclinic WO₃, P 2₁/n: 1.97(7) wt%
- Final fit: Rp 4.738%, Rwp 6.735%, GOF 2.447

Outputs:

- [result.json](<ATTEMPT_WORKSPACE>/result.json)
- [report.md](<ATTEMPT_WORKSPACE>/report.md)
- [final.gpx](<ATTEMPT_WORKSPACE>/final.gpx)
- [fit.csv](<ATTEMPT_WORKSPACE>/fit.csv)
- [phase_MnWO4.cif](<ATTEMPT_WORKSPACE>/phase_MnWO4.cif)
- [phase_WO3.cif](<ATTEMPT_WORKSPACE>/phase_WO3.cif)

Possible sub-percent manganese oxides were tested but could not be identified or quantified reliably.

File: results/experimental-eval/divalent-tungstates-PG15/baseline/attempts/case-008-r3/workspace/report.md
# PXRD phase analysis

The modeled crystalline product contains two phases:

| Phase | Space group | Refined cell (Å, °) | Crystalline weight fraction |
|---|---|---|---:|
| MnWO4, wolframite | P 2/c (No. 13) | a = 4.83632, b = 5.76338, c = 5.00198, β = 88.7818 | 98.03(7)% |
| WO3, ambient monoclinic | P 21/n (No. 14) | a = 7.30903, b = 7.55020, c = 7.68421, β = 90.7918 | 1.97(7)% |

Fractions are normalized over these modeled crystalline phases only. Parentheses reflect the formal GSAS-II scale-factor covariance (one standard uncertainty); they do not include model-choice or systematic uncertainty.

## Evidence

The dominant reflection sequence at 15.706, 18.684, 23.889, 24.356, 30.115/30.582, and 36.265/36.624° 2θ, including the characteristic monoclinic splitting, indexes as wolframite MnWO4 and is chemically consistent with reaction of MnO and WO3 at 900 °C. A refined +0.3498° zero offset was required. The submitted MnWO4 setting has β < 90°; reversing the c axis gives the equivalent conventional β = 91.2182° setting.

A MnWO4-only refinement gave Rwp = 7.065%. Coherent residual peaks at approximately 23.48, 24.69, 33.60, and 34.47° match ambient monoclinic WO3; adding and refining this phase reduced Rwp to 6.735%. Hexagonal and tetragonal WO3 models refined to effectively zero, while orthorhombic WO3 gave a substantially poorer fit. This supports residual unreacted monoclinic WO3 rather than a high-temperature polymorph.

The final fit has Rp = 4.738%, Rwp = 6.735%, Rexp = 2.759%, and goodness of fit = 2.447 over 9.903–100.095° 2θ. The refinement converged with no Hessian singularities.

## Remaining uncertainty

Pointwise uncertainties were not supplied, so Poisson counting weights were assumed. The goodness of fit above unity and structured residuals around the strongest asymmetric peaks show that the formal fraction uncertainty is optimistic. With no calibrated instrumental profile, instrumental broadening cannot be separated reliably from crystallite size or microstrain; no physical size/strain result is claimed.

MnO, Mn2O3, Mn3O4, and Mn3WO6 were tested after including WO3. Mn3O4 and Mn3WO6 refined to zero. MnO and Mn2O3 each absorbed only about 0.2 wt% of the same small systematic residual and changed Rwp by less than 0.003 percentage point, so neither identity nor fraction is reliable and neither is included. A practical bound for an additional well-crystallized oxide is therefore roughly a few tenths of a weight percent, but it is phase- and overlap-dependent.

The MnWO4 cell and symmetry are well determined; its symmetry-allowed coordinates were refined while occupancies and displacement parameters were fixed. At only ~2 wt%, the WO3 scale and monoclinic metric are supported, but its atomic coordinates/displacement parameters and any very subtle monoclinic-versus-near-triclinic distortion cannot be determined independently from this pattern. The submitted WO3 CIF therefore retains literature ambient-monoclinic coordinates.

File: results/experimental-eval/divalent-tungstates-PG15/baseline/attempts/case-009-r1/run/final-answer.md
Completed the multiphase refinement. Fractions are normalized over modeled crystalline phases:

| Phase | Weight fraction | Assessment |
|---|---:|---|
| MnWO₄ | 98.308 ± 0.247 wt% | Secure |
| Mn₂O₃ | 0.671 ± 0.119 wt% | Tentative trace |
| Mn₃O₄ | 0.682 ± 0.191 wt% | Tentative trace |
| WO₃ | 0.339 ± 0.078 wt% | Tentative; least secure |

Final fit: Rwp 5.225%, Rp 3.863%, GOF 1.512. Trace-phase uncertainties are dominated by model sensitivity rather than the formal errors; no amorphous fraction was quantified.

Outputs:

- [final.gpx](<ATTEMPT_WORKSPACE>/final.gpx)
- [result.json](<ATTEMPT_WORKSPACE>/result.json)
- [fit.csv](<ATTEMPT_WORKSPACE>/fit.csv)
- [report.md](<ATTEMPT_WORKSPACE>/report.md)
- [MnWO4.cif](<ATTEMPT_WORKSPACE>/MnWO4.cif)
- [Mn2O3.cif](<ATTEMPT_WORKSPACE>/Mn2O3.cif)
- [Mn3O4.cif](<ATTEMPT_WORKSPACE>/Mn3O4.cif)
- [WO3.cif](<ATTEMPT_WORKSPACE>/WO3.cif)

File: results/experimental-eval/divalent-tungstates-PG15/baseline/attempts/case-009-r1/workspace/report.md
# PXRD phase analysis

The crystalline product is dominated by wolframite-type MnWO4 (space group P 1 2/c 1), with tentative sub-1 wt% traces of cubic Mn2O3, monoclinic WO3, and tetragonal Mn3O4. The crystalline-normalized result is:

| Phase | Weight fraction | Formal s.u. | Assessment |
|---|---:|---:|---|
| MnWO4 | 98.308 wt% | 0.247 wt% | secure |
| Mn2O3 | 0.671 wt% | 0.119 wt% | tentative trace |
| WO3 | 0.339 wt% | 0.078 wt% | tentative trace; least secure |
| Mn3O4 | 0.682 wt% | 0.191 wt% | tentative trace |

## Evidence and refinement

All prominent reflections, including the diagnostic doublets near 23.8/24.3 and 30.1/30.5 degrees 2theta, are indexed by MnWO4. Alternative Mn3WO6 predicts strong peaks near 20 and 29 degrees that are absent. The refined MnWO4 cell is a = 4.830709(85) A, b = 5.757026(95) A, c = 4.996246(86) A, beta = 91.21777(112) degrees, and V = 138.91681 A^3. Its cell and symmetry-constrained atomic coordinates were refined.

The trace phases give positive scales and reduce chi-square from 18988.3 (one phase, 35 variables) to 18856.1 (four phases, 38 variables) with the same profile/background model. Their strongest diagnostic regions are consistent with weak residual intensity (notably Mn2O3 near 33.2 degrees and Mn3O4 near 36.3/60.0 degrees). WO3 relies mostly on overlapped low-angle peaks, so that assignment is the least secure.

The final GSAS-II fit over 10.001-100.008 degrees has Rwp = 5.225%, Rp = 3.863%, and goodness of fit = 1.512. Cu Kalpha1/Kalpha2 wavelengths and the reported 0.5 intensity ratio were fixed; background, sample displacement/surface roughness, MnWO4 cell/coordinates, phase scales, and Gaussian/Lorentzian profile terms were refined.

## Remaining uncertainty

No calibrated instrument profile or pointwise uncertainties were supplied, so Poisson weights were assumed. The trace fractions are model-sensitive: plausible profile/background variants placed Mn2O3 at about 0.3-0.7 wt%, Mn3O4 at about 0.4-0.8 wt%, and WO3 at about 0.3-0.5 wt%. These systematic ranges exceed the formal least-squares s.u. values in the table. There is not enough independent intensity to refine trace-phase cells or atomic positions reliably; their reference structures were held fixed. The reported fractions are normalized only over modeled crystalline phases and do not quantify amorphous content.

File: results/experimental-eval/divalent-tungstates-PG15/baseline/attempts/case-009-r2/run/final-answer.md
Completed the PXRD phase analysis.

The only reliably supported crystalline phase is monoclinic wolframite MnWO4, space group P2/c, at 100.0 wt% normalized over modeled crystalline phases. Final fit: Rwp 5.068%, Rp 3.813%, GOF 1.467.

Trace WO3 below roughly 1 wt% cannot be excluded reliably; Mn3O4 and Mn3WO6 were not supported. Amorphous content cannot be determined without an internal standard.

Files:

- [result.json](<ATTEMPT_WORKSPACE>/result.json)
- [report.md](<ATTEMPT_WORKSPACE>/report.md)
- [MnWO4.cif](<ATTEMPT_WORKSPACE>/MnWO4.cif)
- [fit.csv](<ATTEMPT_WORKSPACE>/fit.csv)
- [final.gpx](<ATTEMPT_WORKSPACE>/final.gpx)

File: results/experimental-eval/divalent-tungstates-PG15/baseline/attempts/case-009-r2/workspace/report.md
# PXRD phase analysis

## Result

The modeled crystalline product is single-phase manganese tungstate, MnWO4, in the monoclinic wolframite structure (space group P 2/c, No. 13). Its weight fraction is **1.000 (100.0 wt%) when normalized over the modeled crystalline phases**. This normalization does not constrain an amorphous fraction or material below the reliable diffraction detection limit.

| Phase | Space group | Refined cell (Å, °) | Normalized crystalline weight fraction |
|---|---|---|---:|
| MnWO4 | P 2/c | a = 4.83044, b = 5.75668, c = 4.99593, β = 91.2174 | 1.000 |

The final Rietveld fit has Rwp = 5.068%, Rp = 3.813%, Rexp = 3.461%, and goodness of fit = 1.467. The phase residuals are RF = 1.855% and RF² = 3.664%.

## Evidence

The observed reflections—including the diagnostic low-angle peaks near 15.66° and 18.64° 2θ and the split groups near 24° and 30°—are indexed by the P 2/c wolframite cell. A wolframite MnWO4 reference topology was refined against all 8,301 points using the supplied Cu Kα1/Kα2 wavelengths and intensity ratio. The cell, atomic coordinates, phase scale, specimen displacement, surface roughness, background, and instrumental profile terms were refined; displacement parameters were retained from the starting structural model because freeing them produced unstable, nonphysical values in this laboratory pattern.

Mn3O4, Mn3WO6, and several ambient WO3 structure models were tested as additional phases. Mn3O4 refined to 0.16(18) wt% and Mn3WO6 to zero. WO3 gave model-dependent apparent values of roughly 0.3–0.7 wt%, with most leverage coming from overlap with MnWO4 rather than a coherent set of independent WO3 reflections. Therefore none is included as a supported crystalline phase. A sub-percent residual precursor, especially WO3, cannot be ruled out or quantified reliably from these data.

The refined profile coefficients are correlated (notably U and V), so their numerical values and the very small formal cell uncertainties should not be interpreted as an instrument calibration. This does not materially affect the phase assignment, but it limits claims about microstructure and trace-phase abundance.

File: results/experimental-eval/divalent-tungstates-PG15/baseline/attempts/case-009-r3/run/final-answer.md
Completed. The pattern supports one crystalline phase: wolframite MnWO₄ (P 2/c), with normalized modeled-crystalline weight fraction 1.000.

Final fit: Rp = 3.885%, Rwp = 5.251%, GoF = 1.520. Possible secondary phases were not reliably supported above the sub-percent level.

Files:

- [result.json](<ATTEMPT_WORKSPACE>/result.json)
- [phase_1_MnWO4.cif](<ATTEMPT_WORKSPACE>/phase_1_MnWO4.cif)
- [fit.csv](<ATTEMPT_WORKSPACE>/fit.csv)
- [report.md](<ATTEMPT_WORKSPACE>/report.md)
- [final.gpx](<ATTEMPT_WORKSPACE>/final.gpx)

File: results/experimental-eval/divalent-tungstates-PG15/baseline/attempts/case-009-r3/workspace/report.md
# Phase analysis and refinement

The modeled crystalline product is single-phase manganese tungstate, MnWO4, in the wolframite structure (monoclinic P 2/c, No. 13). Its weight fraction is 1.000 after normalization over the modeled crystalline phases. This is not an absolute crystallinity measurement and does not constrain amorphous material.

## Evidence

All prominent reflections from 9.90 to 100.09 degrees 2-theta are indexed by wolframite MnWO4, including the diagnostic low-angle peaks near 15.66, 18.64, 23.83, and 24.30 degrees and the strong pair near 30.06/30.54 degrees. The identification is chemically consistent with reaction of Mn3O4 and WO3 at 900 degrees C. The refined cell is a = 4.83401 A, b = 5.76087 A, c = 4.99959 A, beta = 91.2179 degrees, and V = 139.198 A^3.

Explicit scale-only challenge fits were made for residual Mn3O4, WO3, Mn3WO6, MnO, and Mn2O3. Mn3O4 and Mn3WO6 refined to zero, and MnO was below 0.1 wt% with an insignificant scale. WO3 and Mn2O3 produced formal sub-percent scales (about 0.65 and 0.52 wt%, respectively), but their strongest non-overlapping peaks were absent or had mixed-sign residuals; the small improvements came mainly from overlap with MnWO4 peaks. These trace assignments are therefore not reliable and were not included in the submitted phase model. Secondary crystalline phases below roughly the sub-percent-to-one-percent level cannot be ruled out from this pattern.

## Refinement and uncertainty

The final GSAS-II Rietveld refinement used the reported Cu Kalpha1/Kalpha2 wavelengths and 0.5 intensity ratio, a smooth background, an effective peak-profile model, and a Bragg-Brentano surface-roughness correction. Cell parameters and symmetry-allowed atomic coordinates were refined; displacement parameters were retained from the starting structural model. The final statistics are Rp = 3.885%, Rwp = 5.251%, Rexp = 3.454%, and goodness of fit = 1.520 (8301 points, 32 refined parameters).

Because pointwise uncertainties and a calibrated instrument profile were not supplied, counting uncertainties were approximated as sqrt(counts), and profile/sample terms are effective nuisance parameters. Formal cell and coordinate standard uncertainties consequently understate systematic uncertainty, especially correlation with the refined 2-theta zero offset. Oxygen coordinates are also less secure than the heavy-atom framework in Cu-radiation powder data.

The submitted structural model is in `phase_1_MnWO4.cif`; the complete observed/calculated/background/difference profile is in `fit.csv`; and `final.gpx` is the final project that generated those outputs.
