Repository: sache07/verifiable-pxrd

# Experimental evaluations

Agent panels on measured powder XRD data. Each folder is named after its dataset in `pxrd-bench/`.

| Folder | What |
|---|---|
| [`divalent-tungstates-PG15/`](divalent-tungstates-PG15/README.md) | `baseline` and `evolved` panels, 45 attempts each, on the 15 Precursor Genome divalent-tungstate scans in [`pxrd-bench/divalent-tungstates-PG15`](../../pxrd-bench/divalent-tungstates-PG15/README.md). |

File: results/experimental-eval/divalent-tungstates-PG15/baseline/attempts/case-010-r1/run/final-answer.md
Completed. Best-supported crystalline model:

- Triclinic WO₃ (P−1): 74.6 wt%
- Bixbyite Mn₂O₃ (Ia−3): 25.4 wt%
- \(R_{wp}=7.44\%\), \(R_p=5.47\%\), GOF = 2.80

The estimated model-dependent uncertainty is approximately ±4 wt% per phase.

Files:

- [result.json](<ATTEMPT_WORKSPACE>/result.json)
- [report.md](<ATTEMPT_WORKSPACE>/report.md)
- [final.gpx](<ATTEMPT_WORKSPACE>/final.gpx)
- [fit.csv](<ATTEMPT_WORKSPACE>/fit.csv)
- [WO₃ CIF](<ATTEMPT_WORKSPACE>/phase_WO3_triclinic.cif)
- [Mn₂O₃ CIF](<ATTEMPT_WORKSPACE>/phase_Mn2O3_bixbyite.cif)

File: results/experimental-eval/divalent-tungstates-PG15/baseline/attempts/case-010-r1/workspace/report.md
# Quantitative phase analysis

The pattern is best described by two crystalline phases: triclinic, pseudo-monoclinic WO3 (P -1) at **74.6 wt%** and cubic bixbyite Mn2O3 (I a -3) at **25.4 wt%**. Fractions are normalized over these modeled crystalline phases; amorphous material cannot be quantified without an internal standard.

| Phase | Space group | Refined cell (A, degrees) | Crystalline wt% |
|---|---|---|---:|
| WO3 | P -1 | a=7.30264, b=7.53468, c=7.69103; alpha=89.940, beta=90.673, gamma=89.961 | 74.6 |
| Mn2O3 (bixbyite) | I a -3 | a=9.41017 | 25.4 |

## Evidence

The split WO3 triplet at 23.432, 23.910, and 24.682 degrees and its complex groups at 33–35, 47–50, and 54–56 degrees account for the dominant pattern. Mn2O3 is required by coherent residual peaks near 33.27, 38.54, 49.65, 55.49, and 66.05 degrees; adding it reduced Rwp from about 11% for WO3 alone to 7.44%. MnWO4 is not supported because its intense approximately 30.0/30.5-degree doublet is absent, and Mn3WO6 is excluded by the missing strong approximately 20.5-degree line. No additional crystalline phase produced a distinct unmatched fingerprint.

The final GSAS-II Rietveld fit used the supplied Cu K-alpha1/K-alpha2 wavelengths and 0.5 intensity ratio over the entire supplied range. With no calibrated profile or pointwise uncertainties, the profile was refined empirically and Poisson counting uncertainties were used. A Bragg-Brentano specimen-displacement correction was refined instead of a constant zero offset. Unit cells, phase scales, isotropic size broadening, and heavy-cation coordinates were refined; oxygen coordinates and occupancies were held to reference values because unconstrained oxygen refinement was not reliable for this W-dominated laboratory X-ray pattern. Final statistics are Rp=5.47%, Rwp=7.44%, Rexp=2.66%, and GOF=2.80.

## Remaining uncertainty

The formal GSAS-II fraction standard uncertainty is about 0.33 wt%, but it omits model uncertainty. WO3 is metrically very close to monoclinic P21/n; that alternative gives a poorer fit (Rwp about 8.35%) but shifts the partition toward roughly 78/22 wt%. Weak orthorhombic distortion of Mn2O3 also cannot be resolved at the observed peak breadth. A realistic systematic uncertainty is therefore about **plus or minus 4 wt% per phase**, larger than the formal error. The submitted P -1/I a -3 model is the best-supported refinement, but the subtle symmetry choices and oxygen substructures should not be treated as uniquely determined.

File: results/experimental-eval/divalent-tungstates-PG15/baseline/attempts/case-010-r2/run/final-answer.md
Completed the three-phase GSAS-II refinement:

- Monoclinic WO₃: 72.21(20) wt%
- Cubic α-Mn₂O₃: 26.78(19) wt%
- Monoclinic MnWO₄: 1.01(9) wt% — tentative minor phase

Fit: Rp 4.975%, Rwp 6.845%, GOF 2.575. Fractions are normalized over modeled crystalline phases.

Files:

- [result.json](<ATTEMPT_WORKSPACE>/result.json)
- [report.md](<ATTEMPT_WORKSPACE>/report.md)
- [fit.csv](<ATTEMPT_WORKSPACE>/fit.csv)
- [final.gpx](<ATTEMPT_WORKSPACE>/final.gpx)
- [WO3_monoclinic.cif](<ATTEMPT_WORKSPACE>/WO3_monoclinic.cif)
- [Mn2O3_bixbyite.cif](<ATTEMPT_WORKSPACE>/Mn2O3_bixbyite.cif)
- [MnWO4_wolframite.cif](<ATTEMPT_WORKSPACE>/MnWO4_wolframite.cif)

File: results/experimental-eval/divalent-tungstates-PG15/baseline/attempts/case-010-r2/workspace/report.md
# Powder diffraction phase analysis

## Result

The crystalline model contains three phases, normalized over the modeled crystalline material:

| Phase | Space group | Weight percent (formal esd) | Confidence |
|---|---:|---:|---|
| Monoclinic WO3 (gamma-WO3) | P 21/c | 72.21 +/- 0.20 | high |
| Cubic alpha-Mn2O3 (bixbyite) | I a -3 | 26.78 +/- 0.19 | high |
| Monoclinic MnWO4 (wolframite) | P 2/c | 1.01 +/- 0.09 | tentative minor phase |

The sample is therefore predominantly unreacted monoclinic WO3 and cubic alpha-Mn2O3, with about 1 wt% MnWO4 as a weak reaction product. The WO3 CIF uses the valid nonconventional P 21/c setting inherited from the best-matching neutron reference; its beta angle is consequently about 136 degrees rather than the more familiar near-91-degree setting.

## Evidence and refinement

Monoclinic WO3 is identified by the intense 23.43, 23.91, and 24.68 degree triplet and the complete higher-angle line sequence. Cubic Mn2O3 is independently required by lines at approximately 33.27, 38.53, 49.60, 55.49, and 66.03 degrees. A WO3-only control gave Rwp = 10.59%, compared with 6.94% for WO3 + Mn2O3. The minor MnWO4 model adds weak, independently positioned intensity near 18.84, 30.14, 30.57, and 36.09 degrees and lowers the weighted residual further. Mn3WO6 and common manganese-oxide alternatives fit less well.

The final GSAS-II refinement used the full 9.903433-100.094885 degree range, the reported Cu Kalpha1/Kalpha2 wavelengths and 0.5 intensity ratio, a 12-term Chebyshev background, refined zero/profile/polarization terms, phase scales, and the WO3 and Mn2O3 cells. The weak MnWO4 cell was provisionally refined and then fixed for stable final cycles. Atomic coordinates were held to reference values: attempts to refine WO3 heavy-atom coordinates produced about 98% correlations and oscillatory shifts, so the data do not determine atomic positions reliably.

Final statistics are Rp = 4.975%, Rwp = 6.845%, Rexp = 2.662%, and goodness of fit = 2.575. The final maximum shift/esd was 0.022.

## Remaining uncertainty

The MnWO4 assignment is tentative because its fraction is near the laboratory-data detection limit and many of its reflections overlap the two major phases. Its strongest contribution is nevertheless supported by several non-overlapped residual features. Background/range tests placed it at roughly 0.7-1.0 wt%; a practical uncertainty of about +/-0.3 wt% is more realistic than the formal +/-0.09 wt% esd. A small orthorhombic-WO3 component can numerically improve peak shoulders, but it lacks independent reflections and is indistinguishable from anisotropic broadening without a calibrated instrument profile, so it was not counted as a separate phase.

The major-phase formal errors (about 0.2 wt%) likewise omit microabsorption, preferred-orientation, and profile-model systematics. Practical uncertainties of order 1-2 wt% for the major fractions are appropriate. No amorphous fraction or absolute crystalline content can be obtained without an internal standard; all fractions here are normalized only over the three modeled crystalline phases.

File: results/experimental-eval/divalent-tungstates-PG15/baseline/attempts/case-010-r3/run/final-answer.md
Analysis complete:

- γ-WO₃ (monoclinic, P2₁/c): **74.47 wt%**
- α-Mn₂O₃ (bixbyite, Ia-3): **25.53 wt%**
- Rwp: **6.813%**, GOF: **2.564**

Fractions are normalized over modeled crystalline material; realistic model-dependent uncertainty is approximately ±2 wt% absolute.

Files:

- [final.gpx](<ATTEMPT_WORKSPACE>/final.gpx)
- [phase_WO3.cif](<ATTEMPT_WORKSPACE>/phase_WO3.cif)
- [phase_Mn2O3.cif](<ATTEMPT_WORKSPACE>/phase_Mn2O3.cif)
- [fit.csv](<ATTEMPT_WORKSPACE>/fit.csv)
- [result.json](<ATTEMPT_WORKSPACE>/result.json)
- [report.md](<ATTEMPT_WORKSPACE>/report.md)

Both CIFs were independently parsed successfully, and the exported profile and fractions were verified against the saved GSAS-II project.

File: results/experimental-eval/divalent-tungstates-PG15/baseline/attempts/case-011-r1/run/final-answer.md
Identified two crystalline phases:

- Monoclinic γ‑WO₃: 71.00 wt%
- β‑MnO₂ (pyrolusite): 29.00 wt%

Fractions are normalized over modeled crystalline material; realistic uncertainty is about ±2 wt%. No crystalline MnWO₄ was resolved. Final fit: \(R_{wp}=6.105\%\), GoF = 2.270.

Files:

- [final.gpx](<ATTEMPT_WORKSPACE>/final.gpx)
- [result.json](<ATTEMPT_WORKSPACE>/result.json)
- [fit.csv](<ATTEMPT_WORKSPACE>/fit.csv)
- [phase_WO3.cif](<ATTEMPT_WORKSPACE>/phase_WO3.cif)
- [phase_beta_MnO2.cif](<ATTEMPT_WORKSPACE>/phase_beta_MnO2.cif)
- [report.md](<ATTEMPT_WORKSPACE>/report.md)

The final project was reloaded successfully, both CIFs were independently parsed, and `fit.csv` was verified point-for-point against `final.gpx`.

File: results/experimental-eval/divalent-tungstates-PG15/baseline/attempts/case-011-r2/run/final-answer.md
Completed the two-phase refinement:

- Triclinic WO₃, P-1: 70.59 wt%
- β-MnO₂ (pyrolusite), P4₂/mnm: 29.41 wt%

Fit: Rwp 6.197%, Rp 4.533%, GOF 2.305. A test MnWO₄ phase refined statistically to zero. The WO₃ monoclinic/triclinic distinction remains the main structural uncertainty.

Files:

- [result.json](<ATTEMPT_WORKSPACE>/result.json)
- [report.md](<ATTEMPT_WORKSPACE>/report.md)
- [fit.csv](<ATTEMPT_WORKSPACE>/fit.csv)
- [final.gpx](<ATTEMPT_WORKSPACE>/final.gpx)
- [WO3 CIF](<ATTEMPT_WORKSPACE>/phase_1_WO3_triclinic.cif)
- [MnO2 CIF](<ATTEMPT_WORKSPACE>/phase_2_MnO2_beta.cif)

File: results/experimental-eval/divalent-tungstates-PG15/baseline/attempts/case-011-r2/workspace/report.md
# Phase analysis and quantitative refinement

The pattern is described by two residual precursor phases: triclinic WO3 and rutile-type beta-MnO2 (pyrolusite). No crystalline manganese tungstate reaction product is required at the reported 300 °C heating temperature.

| Phase | Structure model | Refined cell (Å, °) | Crystalline weight fraction |
|---|---|---|---:|
| WO3 | triclinic, P -1; COD 2106293 | a=7.30683, b=7.53635, c=7.69316; alpha=89.8930, beta=90.7689, gamma=89.9814 | 0.7059 (70.59 wt%) |
| beta-MnO2 | tetragonal, P 42/m n m; COD 1514110 | a=4.39869, c=2.87402 | 0.2941 (29.41 wt%) |

The fractions are normalized over the modeled crystalline phases. Their least-squares standard uncertainties are 0.0018 in weight fraction (0.18 percentage point), but a more realistic uncertainty is about ±3 percentage points because no internal standard, calibrated instrument profile, or microabsorption correction was available.

## Evidence

WO3 accounts for the resolved cluster at 23.44, 23.93, and 24.69° 2theta and the strong lines near 34.48, 50.23, and 56.21°. Beta-MnO2 accounts for the independent lines near 29.01, 37.68, 56.96, 59.66, and 72.53°. A test MnWO4 phase refined to 0.047(54) wt%, statistically zero, and its diagnostic low-angle lines were absent; it was therefore excluded from the submitted model.

GSAS-II refinement used the reported Cu Kalpha1/Kalpha2 wavelengths and 0.5 intensity ratio over the full 9.903–100.095° range. With Poisson uncertainties assumed from the counts, the converged fit has Rwp=6.197%, Rp=4.533%, Rexp=2.693%, and goodness of fit=2.305. A mild [001] March-Dollase correction for MnO2 and phase-specific WO3 broadening were included.

## Remaining uncertainty

The WO3 formula and phase family are secure, but its exact low-symmetry assignment is less certain. The triclinic model gave a reproducibly better full-profile fit than tested monoclinic WO3 models, while the refined cell remains close to pseudo-monoclinic. The measurement temperature and an external angular standard were not supplied, so a monoclinic/triclinic distinction near the WO3 transition should be treated cautiously. Atomic coordinates and displacement parameters were retained from the cited database structures; only lattice metrics and profile/quantitative terms were refined.

The reported fractions do not include any amorphous material. The strong absorption contrast between W- and Mn-bearing phases, possible particle-size effects, and the absence of supplied pointwise uncertainties make the formal fraction errors optimistic.

File: results/experimental-eval/divalent-tungstates-PG15/baseline/attempts/case-011-r3/run/final-answer.md
Completed the two-phase GSAS-II refinement.

- WO₃, pseudo-monoclinic triclinic P-1: 70.87 wt%
- β-MnO₂ (pyrolusite), P4₂/mnm: 29.13 wt%
- Rwp = 5.861%, Rp = 4.301%, GOF = 2.180

The precise P-1 versus monoclinic WO₃ symmetry remains uncertain; possible trace Mn₂O₃ near 1 wt% was not sufficiently supported.

Files:

- [result.json](<ATTEMPT_WORKSPACE>/result.json)
- [report.md](<ATTEMPT_WORKSPACE>/report.md)
- [final.gpx](<ATTEMPT_WORKSPACE>/final.gpx)
- [fit.csv](<ATTEMPT_WORKSPACE>/fit.csv)
- [WO₃ CIF](<ATTEMPT_WORKSPACE>/phase_WO3_triclinic.cif)
- [β-MnO₂ CIF](<ATTEMPT_WORKSPACE>/phase_beta_MnO2.cif)

File: results/experimental-eval/divalent-tungstates-PG15/baseline/attempts/case-011-r3/workspace/report.md
# PXRD phase analysis

The modeled crystalline fraction consists of **70.87 wt% WO3** and **29.13 wt% beta-MnO2 (pyrolusite)**. These values are normalized to the two modeled crystalline phases; they do not quantify amorphous material. The covariance-only uncertainty is ±0.17 percentage point for each fraction, but uncertainty from the uncalibrated instrumental profile, texture, microabsorption, and structural-model choice is larger.

## Evidence

WO3 accounts for the intense 23.44/23.93/24.69 deg triplet and the characteristic groups near 33.6–34.5, 50.2, and 54–57 deg 2theta. Rutile-type beta-MnO2 accounts for the independent lines near 29.01, 37.67, 42.2, 56.2, 59.66, and 72.5 deg. A common refined specimen displacement explains the approximately +0.3 deg offset of both sets from uncorrected reference positions. No unassigned family of sharp peaks remains in the difference profile.

Trial additions of MnWO4 and Mn3WO6 each refined below 0.1 wt% and below meaningful detection. A cubic Mn2O3 trial gave about 0.9 wt%, but its apparent intensity came almost entirely from overlap beneath WO3 features at about 33.2 and 55.4 deg, without a convincing set of independent lines. It was therefore not retained; trace Mn2O3 at roughly the 1 wt% level cannot be ruled out reliably.

The selected WO3 model is triclinic P-1 and strongly pseudo-monoclinic. Its refined cell is a = 7.30474, b = 7.53426, c = 7.69108 A, alpha = 89.9152, beta = 90.7704, gamma = 90.0336 deg. A monoclinic P21/n-equivalent model gave a fit only about 0.1 Rwp percentage point worse, and the line widths do not cleanly resolve all symmetry-lowering splittings. Thus WO3 itself is secure, but the exact P-1 versus monoclinic gamma-WO3 assignment is not fully reliable. The beta-MnO2 cell is a = 4.39747 and c = 2.87310 A in P42/mnm.

## Refinement and fit

The final GSAS-II Rietveld refinement used the complete 9.903–100.095 deg range, the reported Cu Kalpha1/Kalpha2 wavelengths and 0.5 intensity ratio, counting-statistics weights, a smooth Chebyshev background, specimen displacement, unit cells, bounded profile/domain-size terms, and one stable second-order texture coefficient for beta-MnO2. Literature atomic coordinates were held fixed because the overlapping two-phase powder data do not support reliable coordinate refinement.

The converged fit has Rp = 4.301%, Rwp = 5.861%, Rexp = 2.693%, and goodness of fit = 2.180 (sqrt reduced chi-squared). The remaining residual is dominated by small peak-shape and relative-intensity mismatches, consistent with the absence of a calibrated instrumental profile rather than a clearly missing crystalline phase.

File: results/experimental-eval/divalent-tungstates-PG15/baseline/attempts/case-012-r1/run/final-answer.md
Identified two crystalline phases:

- NiWO₄, wolframite (P2/c): **75.32 wt%**
- Triclinic WO₃ (P-1): **24.68 wt%**

Fractions are normalized over modeled crystalline material. Final fit: \(R_\mathrm{wp}=4.350\%\), GOF = 1.253. Trace NiO could not be identified reliably.

Files:

- [result.json](<ATTEMPT_WORKSPACE>/result.json)
- [report.md](<ATTEMPT_WORKSPACE>/report.md)
- [fit.csv](<ATTEMPT_WORKSPACE>/fit.csv)
- [final.gpx](<ATTEMPT_WORKSPACE>/final.gpx)
- [NiWO₄ CIF](<ATTEMPT_WORKSPACE>/phase_NiWO4.cif)
- [WO₃ CIF](<ATTEMPT_WORKSPACE>/phase_WO3_triclinic.cif)

File: results/experimental-eval/divalent-tungstates-PG15/baseline/attempts/case-012-r1/workspace/report.md
# PXRD phase analysis

The pattern is modeled by two crystalline phases:

- **NiWO4, wolframite type, P 2/c:** **75.32 wt%**
- **WO3, triclinic, P -1:** **24.68 wt%**

Fractions are normalized over these modeled crystalline phases. Because pointwise uncertainties were not supplied, Poisson weights were inferred from the measured counts. The formal least-squares standard uncertainty is 0.08 wt% for each complementary fraction, but a more realistic uncertainty is about **1 wt%** because no calibrated instrumental profile was supplied and systematic effects (fixed displacement parameters, texture, and possible microabsorption) dominate over counting statistics. No amorphous fraction can be obtained from this analysis.

## Evidence

The NiO + WO3 precursor chemistry and 900 °C treatment make NiWO4 the expected reaction product. Its model accounts for the dominant reflections, including those near 15.59, 19.19, 23.91, 24.85, 30.87, 36.52, 41.63, 54.58, and 65.79° 2theta. Extra resolved peaks near 23.06, 23.53, and 24.28°, together with the 33–34° group, require residual WO3.

The WO3 polymorph was tested explicitly. At the same global-profile refinement stage, triclinic P -1 gave Rwp = 4.56%, compared with 4.87% for monoclinic P21/n and 7.72% for orthorhombic Pnma. The final triclinic angles, alpha = 89.8620(83)°, beta = 90.8186(41)°, and gamma = 90.1018(72)°, are resolved from monoclinic metric symmetry. The final two-phase fit has **Rwp = 4.350%, Rp = 3.357%, Rexp = 3.472%, and GOF = 1.253**.

The refinement used the reported Cu K-alpha doublet, a 12-term Chebyshev background, refined cells and phase scales, zero offset, pseudo-Voigt profile, and effective polarization. A mild [111] March-Dollase correction was used for NiWO4. The Ni and W symmetry-restricted coordinates in NiWO4 were refined; oxygen coordinates and the WO3 coordinates were held at reference values because this W-dominated laboratory X-ray pattern does not determine them reliably. Starting structures were based on COD 5910277 (NiWO4, with duplicate symmetry-equivalent sites removed) and COD 2106293 (triclinic WO3).

## Remaining uncertainty

A test NiO phase refined to only about 0.2(1) wt%. That signal was driven by overlap around 37° and did not reproduce an independent NiO line near 43.4°; it is therefore below a reliable identification/quantification threshold and was omitted. Trace NiO at roughly the sub-0.5 wt% level cannot be excluded. No other unmodeled crystalline peaks are evident above the profile/model residuals.

File: results/experimental-eval/divalent-tungstates-PG15/baseline/attempts/case-012-r2/run/final-answer.md
Completed the two-phase GSAS-II refinement:

- NiWO₄, P2/c: 76.37 wt%
- Monoclinic WO₃, P2₁/n: 23.63 wt%

Rwp = 4.629%, Rp = 3.483%, GOF = 1.334. NiO was tested but refined to zero. Fractions are normalized over crystalline phases; practical uncertainty is about ±1 wt% absolute, and amorphous content cannot be determined.

Files:

- [result.json](<ATTEMPT_WORKSPACE>/result.json)
- [report.md](<ATTEMPT_WORKSPACE>/report.md)
- [final.gpx](<ATTEMPT_WORKSPACE>/final.gpx)
- [fit.csv](<ATTEMPT_WORKSPACE>/fit.csv)
- [NiWO4.cif](<ATTEMPT_WORKSPACE>/NiWO4.cif)
- [WO3.cif](<ATTEMPT_WORKSPACE>/WO3.cif)

File: results/experimental-eval/divalent-tungstates-PG15/baseline/attempts/case-012-r3/run/final-answer.md
Completed the two-phase GSAS-II refinement:

- NiWO₄, P2/c: 75.98 wt%
- γ-WO₃, P2₁/c (equivalent P2₁/n setting): 24.02 wt%
- Rwp = 4.40%, GOF = 1.27
- NiO was not significant: 0.05(10) wt% in a challenge fit.

Outputs:

- [result.json](<ATTEMPT_WORKSPACE>/result.json)
- [report.md](<ATTEMPT_WORKSPACE>/report.md)
- [final.gpx](<ATTEMPT_WORKSPACE>/final.gpx)
- [fit.csv](<ATTEMPT_WORKSPACE>/fit.csv)
- [phase_NiWO4.cif](<ATTEMPT_WORKSPACE>/phase_NiWO4.cif)
- [phase_WO3.cif](<ATTEMPT_WORKSPACE>/phase_WO3.cif)

All files were cross-checked against the final project; the CIFs parse successfully and the phase fractions normalize to 1.

File: results/experimental-eval/divalent-tungstates-PG15/baseline/attempts/case-012-r3/workspace/report.md
# PXRD phase analysis

The pattern is described by two crystalline phases: **wolframite-type NiWO4** and **gamma-WO3**, at **75.98 wt%** and **24.02 wt%**, respectively, normalized over the modeled crystalline material. The final GSAS-II fit gives Rwp = 4.40%, Rp = 3.42%, and GOF = 1.27.

## Evidence

NiWO4 accounts for the dominant lines at approximately 19.21, 23.90, 24.85, 30.87, 36.52, 41.62, 54.57, and 65.78 degrees 2theta. The distinct 23.06/23.54/24.29 degree triplet, together with lines near 26.53, 28.82, 33.20, 33.52, and 34.09 degrees, requires residual monoclinic WO3. This assignment is chemically consistent with reaction of the reported NiO and WO3 precursors at 900 degrees C.

The refined cells are:

- NiWO4, P 2/c: a = 4.59948 A, b = 5.66171 A, c = 4.90903 A, beta = 89.9902 degrees.
- WO3, P 21/c: a = 7.68759 A, b = 7.53236 A, c = 10.5263 A, beta = 136.092 degrees. This is an alternative setting of the usual P 21/n gamma-WO3 cell (approximately a = 7.30071 A, b = 7.53236 A, c = 7.68759 A, beta = 90.8152 degrees).

A trial NiO phase refined to 0.05(10) wt% and did not improve Rwp; its strongest expected line near 43.4 degrees is absent. NiO was therefore excluded rather than reported as a detected phase.

## Refinement and uncertainty

The Cu Kalpha1/Kalpha2 wavelengths and 0.5 intensity ratio were fixed to the metadata. Refined terms were a 12-term Chebyshev background, an effective zero offset, global pseudo-Voigt profile terms, phase scales and cells, Ni/W positions in NiWO4, and heavy-atom isotropic displacement parameters; the two WO3 W displacement parameters were constrained equal. Oxygen coordinates and displacement parameters were held to reference values because this Cu X-ray powder pattern does not determine them reliably. Phase-specific size and microstrain were omitted because no calibrated instrumental profile was supplied and those terms were strongly correlated with profile broadening.

The covariance-only fraction uncertainty is 0.11 wt% per phase, but sensitivity to reasonable profile, displacement-parameter, and monoclinic/triclinic WO3 choices indicates a more realistic uncertainty of roughly 1-2 absolute wt%. A weak triclinic distortion of WO3 cannot be excluded, but the lower-symmetry model is not required by the data. The reported fractions exclude any amorphous or unidentified material, which cannot be quantified without an internal standard.

File: results/experimental-eval/divalent-tungstates-PG15/baseline/attempts/case-013-r1/run/final-answer.md
Completed the three-phase refinement:

- PbWO₄ scheelite: 72.42 wt%
- PbO massicot: 16.04 wt%
- Monoclinic WO₃: 11.54 wt%
- Fit: Rwp = 14.680%, Rp = 10.206%

Files:

- [result.json](<ATTEMPT_WORKSPACE>/result.json)
- [report.md](<ATTEMPT_WORKSPACE>/report.md)
- [fit.csv](<ATTEMPT_WORKSPACE>/fit.csv)
- [final.gpx](<ATTEMPT_WORKSPACE>/final.gpx)
- [PbWO₄ CIF](<ATTEMPT_WORKSPACE>/phase_1_PbWO4.cif)
- [PbO CIF](<ATTEMPT_WORKSPACE>/phase_2_PbO_massicot.cif)
- [WO₃ CIF](<ATTEMPT_WORKSPACE>/phase_3_WO3_monoclinic.cif)

All exported values were cross-checked against the reopened final GSAS-II project.

File: results/experimental-eval/divalent-tungstates-PG15/baseline/attempts/case-013-r1/workspace/report.md
# PXRD phase analysis

The pattern is best described by three crystalline phases. Weight fractions are normalized over these phases only.

| Phase | Structure | Weight fraction |
|---|---|---:|
| PbWO4 | scheelite/stolzite, *I* 41/*a* | 72.42(45) wt% |
| PbO | massicot, *Pbcm* | 16.04(36) wt% |
| WO3 | gamma-monoclinic, *P* 21/*n* (No. 14) | 11.54(37) wt% |

## Evidence

PbWO4 accounts for the dominant series at 27.70, 29.91, 33.05, 45.02, 47.28, 51.48, 55.54, 56.82, and 72.27 degrees 2theta. Orthorhombic PbO is required by the independent series including 29.34, 30.61, 38.12, 49.50, 53.38, 60.53, and 63.28 degrees. Monoclinic WO3 is identified by its characteristic 23.38/23.88/24.64-degree triplet and supporting peaks at 26.78, 33.52, 34.44, 41.92, 50.18, and 61.72 degrees. These assignments are chemically consistent with incomplete reaction of the PbO and WO3 precursors at 500 degrees C.

Model-selection refinements support all three phases: under the same constrained profile model, Rwp was 14.68% for the selected model, 15.98% when WO3 was omitted, and 17.17% when PbO was omitted. Substituting tetragonal litharge for massicot drove its scale essentially to zero. A vacancy-ordered Pb7W8O28.8 model gave a worse Rwp of 15.31% and introduced unsupported superstructure reflections, so ordinary PbWO4 is preferred.

## Refinement and uncertainty

The final GSAS-II Rietveld refinement used the full 10.009-99.994-degree range, the reported Cu Kalpha1/Kalpha2 wavelengths and 0.5 intensity ratio, an 18-term Chebyshev background, a refined common zero offset, axial-divergence and Gaussian profile terms, refined unit cells and phase scales, and isotropic crystallite-size broadening. Literature atomic coordinates from COD 9009811, 2310433, and 1528915 were retained because this overlapping multiphase laboratory pattern does not determine independent atomic coordinates reliably. The final statistics are Rwp = 14.680%, Rp = 10.206%, Rexp = 3.502%, and goodness of fit = 4.192.

The parenthetical fraction uncertainties are covariance-based statistical e.s.d.s and are lower bounds. Pointwise uncertainties and a calibrated instrument profile were not supplied, while preferred orientation, microabsorption, and amorphous content cannot be quantified from this scan alone. Practical fraction uncertainty is therefore a few absolute wt% (approximately 2-3 wt% for PbWO4/PbO and 1-2 wt% for WO3). Residuals are dominated by imperfect broad-peak line shapes and relative intensities; no coherent unmatched peak family justifies a fourth crystalline phase. Any amorphous fraction, if present, remains undetermined.

File: results/experimental-eval/divalent-tungstates-PG15/baseline/attempts/case-013-r2/run/final-answer.md
Completed the four-phase GSAS-II refinement. Fractions are normalized over modeled crystalline phases:

| Phase | Weight fraction |
|---|---:|
| PbWO₄ (scheelite) | 67.88% |
| Pb₂WO₅ | 14.52% |
| WO₃ (monoclinic) | 10.36% |
| PbO (massicot) | 7.24% |

Final fit: Rwp = 12.571%, Rp = 8.573%, goodness of fit = 3.600.

Outputs:

- [result.json](<ATTEMPT_WORKSPACE>/result.json)
- [report.md](<ATTEMPT_WORKSPACE>/report.md)
- [fit.csv](<ATTEMPT_WORKSPACE>/fit.csv)
- [final.gpx](<ATTEMPT_WORKSPACE>/final.gpx)
- [PbWO₄ CIF](<ATTEMPT_WORKSPACE>/phase_PbWO4_scheelite.cif)
- [Pb₂WO₅ CIF](<ATTEMPT_WORKSPACE>/phase_Pb2WO5.cif)
- [WO₃ CIF](<ATTEMPT_WORKSPACE>/phase_WO3_monoclinic.cif)
- [PbO CIF](<ATTEMPT_WORKSPACE>/phase_PbO_massicot.cif)

The Pb₂WO₅ identification is supported by its complete peak series, but its atomic coordinates were transferred from an isostructural Pb₂MoO₅ prototype; consequently, its detailed structure is less certain than its phase presence and fraction. All CIFs were validated by re-import, and `fit.csv` exactly matches `final.gpx`.

File: results/experimental-eval/divalent-tungstates-PG15/baseline/attempts/case-013-r2/workspace/report.md
# PXRD phase analysis

## Result

The pattern is best described by four crystalline phases. Weight fractions are normalized to the modeled crystalline material only.

| Phase | Space group | Refined cell (Å, °) | Weight fraction |
|---|---|---|---:|
| PbWO₄, scheelite | *I*4₁/*a* | a = 5.46702, c = 12.06536 | 67.88(26)% |
| PbO, massicot | *Pbcm* | a = 5.89992, b = 5.49206, c = 4.76023 | 7.24(13)% |
| WO₃, monoclinic | *P*2₁/*c* | a = 7.70625, b = 7.54810, c = 10.58261, β = 136.3297 | 10.36(21)% |
| Pb₂WO₅ | *C*2/*m* | a = 14.23486, b = 5.81284, c = 7.36451, β = 113.8863 | 14.52(23)% |

The parenthetical uncertainties are formal GSAS-II covariance standard uncertainties in percentage points. They describe counting-statistical precision under the adopted model and are smaller than the likely systematic uncertainty.

The final full-range refinement converged with Rwp = 12.571%, Rp = 8.573%, Rexp = 3.492%, goodness of fit = 3.600, and 44 refined parameters for 8,282 observations. The large goodness of fit reflects both visible profile/background mismatch and the use of Poisson weights estimated from counts because pointwise uncertainties were not supplied.

## Evidence and refinement

The dominant peak sequence is that of tetragonal scheelite PbWO₄. Distinct subsidiary features support each minor phase: the monoclinic WO₃ cluster near 23.4–24.7° 2θ, massicot PbO lines near 15.3°, 29.3°, 30.6°, and 38.1°, and a separate coherent series near 25.9°, 30.2°, 31.1°, and at higher angles matching monoclinic Pb₂WO₅. This assemblage is chemically consistent with incomplete reaction of PbO and WO₃ at the reported 500 °C, with PbWO₄ and Pb₂WO₅ products plus residual oxides.

Diagnostic phase-removal refinements worsened Rwp from about 12.7% to 14.2% without WO₃, 14.6% without PbO, and 15.1% without Pb₂WO₅. A trial raspite-PbWO₄ phase refined to effectively zero scale, and the remaining residual does not provide a robust coherent fifth-phase pattern.

Starting structures were COD 9009811 (PbWO₄), COD 2310433 (PbO), and COD 2311041 (WO₃). The WO₃ CIF uses a valid nonconventional *P*2₁/*c* cell setting. No Pb₂WO₅ entry was available in the local screened structure set, so its model was constructed from the isostructural *C*2/*m* Pb₂MoO₅ prototype (COD 7220560) by replacing Mo with W. Its lattice parameters, scale, and diffraction profile then refined against the data.

The GSAS-II model used the reported Cu Kα₁/Kα₂ wavelengths and 0.5 intensity ratio. Refined terms included phase scales and cells, a 16-term Chebyshev background, zero offset, global pseudo-Voigt width terms, axial divergence, and effective polarization. The dominant PbWO₄ oxygen position was also refined. Occupancies and displacement parameters were fixed, as were minor-phase atomic coordinates, because the overlapping laboratory data did not determine them stably.

## Remaining uncertainty

The four-phase identification is well supported, but detailed atomic coordinates for Pb₂WO₅ are not independently established by this pattern; its submitted CIF should be treated as an isostructural working model rather than a high-precision structure determination. Minor-phase fractions may also shift through correlated background/profile errors, preferred orientation, or microabsorption. A practical interpretation is that systematic fraction uncertainty is on the order of one to a few absolute percentage points, larger than the formal values in the table.

No internal standard was present, so amorphous material, if any, cannot be measured. The reported fractions therefore sum to 100% over the four modeled crystalline phases and are not absolute whole-sample fractions.

File: results/experimental-eval/divalent-tungstates-PG15/baseline/attempts/case-013-r3/run/final-answer.md
Completed and validated a six-phase GSAS-II refinement:

| Phase | Weight fraction |
|---|---:|
| PbWO₄, scheelite | 59.43 wt% |
| Pb₂WO₅ | 14.38 wt% |
| WO₃, monoclinic | 9.88 wt% |
| PbO, massicot | 7.08 wt% |
| Pb₂O₃ | 4.68 wt% |
| PbO, litharge | 4.55 wt% |

Final fit: Rwp 10.2345%, Rp 7.3447%, GOF 2.931. Fractions are normalized over modeled crystalline phases.

Outputs:

- [result.json](<ATTEMPT_WORKSPACE>/result.json)
- [report.md](<ATTEMPT_WORKSPACE>/report.md)
- [fit.csv](<ATTEMPT_WORKSPACE>/fit.csv)
- [final.gpx](<ATTEMPT_WORKSPACE>/final.gpx)
- [Phase CIF files](<ATTEMPT_WORKSPACE>/phase_01_PbWO4_scheelite.cif)

The report notes that Pb₂WO₅ uses an isostructural Pb₂MoO₅-derived model and that overlap, microabsorption, and the uncalibrated peak profile make practical fraction uncertainties larger than the formal errors.

File: results/experimental-eval/divalent-tungstates-PG15/baseline/attempts/case-014-r1/run/final-answer.md
Completed the three-phase GSAS-II refinement:

- SrWO₄: 78.55 wt%
- WO₃: 10.89 wt%
- Sr₃W₂O₉-like phase: 10.56 wt%

Final fit: Rwp 12.894%, Rp 9.136%, GOF 3.652. The Sr₃W₂O₉ structure and fraction remain model-dependent due to preferred orientation and imperfect intensity agreement.

Files:

- [result.json](<ATTEMPT_WORKSPACE>/result.json)
- [report.md](<ATTEMPT_WORKSPACE>/report.md)
- [fit.csv](<ATTEMPT_WORKSPACE>/fit.csv)
- [final.gpx](<ATTEMPT_WORKSPACE>/final.gpx)
- [SrWO4.cif](<ATTEMPT_WORKSPACE>/SrWO4.cif)
- [WO3.cif](<ATTEMPT_WORKSPACE>/WO3.cif)
- [Sr3W2O9.cif](<ATTEMPT_WORKSPACE>/Sr3W2O9.cif)

File: results/experimental-eval/divalent-tungstates-PG15/baseline/attempts/case-014-r1/workspace/report.md
# Phase analysis and refinement report

The pattern is best described by three crystalline phases. Weight fractions are normalized only over these modeled crystalline phases.

| Phase | Refined cell | Weight fraction |
|---|---|---:|
| Scheelite SrWO4, *I* 41/*a* | *a* = 5.41853 Å, *c* = 11.95995 Å | 78.55 wt% |
| Monoclinic WO3, *P* 21/*n* | *a* = 7.30419 Å, *b* = 7.54099 Å, *c* = 7.69033 Å, beta = 90.7958° | 10.89 wt% |
| Monoclinic Sr3W2O9 model, *C* 2/*c* | *a* = 9.63254 Å, *b* = 5.53386 Å, *c* = 13.45793 Å, beta = 103.4191° | 10.56 wt% |

The phase assignments used COD starting models 1546036 (SrWO4), 1528915 (WO3), and 2311977 (Sr3W2O9). SrWO4 is established by its complete scheelite sequence, including the strong peaks near 18.32, 28.00, 30.22, 33.39, 45.44, 47.75, 51.98, and 56.08° 2theta. Monoclinic WO3 is identified independently by the diagnostic 23.45/23.97/24.73° triplet and its higher-angle partners. After fitting those phases, the remaining peak sequence at about 29.75, 32.63, 44.67, 53.44, 61.28, 75.68, and 93.32° indexes coherently with the refined Sr3W2O9 cell. Adding that phase reduced Rwp from 17.77% for SrWO4 + WO3 to 15.29% before texture and instrumental-intensity corrections.

The final GSAS-II fit used the reported Cu K-alpha doublet and intensity ratio, a 15-term Chebyshev background, refined cells and phase scales, and an empirical sample displacement. Because no calibrated profile or effective polarization was supplied, polarization was fixed at its physical upper bound after an unconstrained trial exceeded it. A Gaussian Caglioti profile was used with zero Lorentzian contribution; its variance remains positive throughout the fitted range. Strong preferred orientation in the Sr3W2O9-like phase required a March-Dollase correction along [2 0 -4] (ratio 0.559). Final statistics are Rwp = 12.894%, Rp = 9.136%, Rexp = 3.538%, and GOF = 3.652 over 10.1–99.9° 2theta.

The first two phase identities are reliable. The Sr3W2O9 lattice match is strong, but its exact atomic structure is less secure: the reference model was reported for a high-pressure product, its phase R factors remain high, and its strongest reflection is texture sensitive. A related Sr–W–O structure with the same or a closely related lattice cannot be excluded. Consequently, the 10.56 wt% value for this phase is model dependent. The covariance-only fraction uncertainties (about 0.18–0.25 wt% absolute) do not include profile, polarization, texture, or structural-model uncertainty; a practical systematic uncertainty of several weight-percentage points is more realistic. Residual intensity near 22.09 and 30.89° and the GOF above unity likewise show that the detailed intensity model is imperfect. No amorphous fraction can be obtained from these data without an internal standard.

File: results/experimental-eval/divalent-tungstates-PG15/baseline/attempts/case-014-r2/run/final-answer.md
Identified three modeled crystalline phases:

- Scheelite SrWO₄ (I4₁/a): 76.95 wt%
- Monoclinic WO₃ (P2₁/n): 11.00 wt%
- Fergusonite-type SrWO₄ (I2/a): 12.06 wt%, provisional assignment

Fit: Rwp 16.47%, Rp 12.25%, GoF 4.66. The fergusonite-type model matches a distinct residual peak family but is lower confidence because its reference structure is pressure-stabilized and no pressure treatment was reported.

Deliverables:

- [report.md](<ATTEMPT_WORKSPACE>/report.md)
- [result.json](<ATTEMPT_WORKSPACE>/result.json)
- [fit.csv](<ATTEMPT_WORKSPACE>/fit.csv)
- [final.gpx](<ATTEMPT_WORKSPACE>/final.gpx)
- [Scheelite SrWO₄ CIF](<ATTEMPT_WORKSPACE>/phase_SrWO4_scheelite.cif)
- [Monoclinic WO₃ CIF](<ATTEMPT_WORKSPACE>/phase_WO3_monoclinic.cif)
- [Fergusonite-type SrWO₄ CIF](<ATTEMPT_WORKSPACE>/phase_SrWO4_fergusonite_type.cif)

File: results/experimental-eval/divalent-tungstates-PG15/baseline/attempts/case-014-r2/workspace/report.md
# Phase analysis report

## Result

The best three-phase model, normalized over the modeled crystalline material, is:

| Phase | Space group | Weight fraction | Assessment |
|---|---:|---:|---|
| Scheelite SrWO4 | I 41/a | 0.7695 (76.95 wt%) | Secure |
| Monoclinic WO3 | P 21/n | 0.1100 (11.00 wt%) | Secure |
| Fergusonite-type SrWO4 | I 2/a | 0.1206 (12.06 wt%) | Provisional |

The GSAS-II formal one-sigma errors are 0.28, 0.22, and 0.22 weight-percentage points, respectively. These are counting-statistical errors only and are smaller than the realistic model uncertainty. A more defensible practical reading is approximately 77 +/- 3, 11 +/- 2, and 12 +/- 3 wt%. No amorphous fraction can be obtained without an internal standard.

## Evidence

Scheelite SrWO4 accounts for the dominant pattern, including the peak series near 18.33, 27.99, 30.21, 33.39, 38.20, 45.47, 47.75, 51.98, 54.13, 56.08, and 57.34 degrees 2theta. The refined tetragonal cell is a = 5.41835 A and c = 11.95964 A.

Monoclinic WO3 is independently identified by its characteristic low-angle triplet near 23.46, 23.97, and 24.73 degrees and by matching higher-angle multiplets. Its refined cell is a = 7.30137 A, b = 7.54014 A, c = 7.69062 A, beta = 90.7943 degrees. This is consistent with unreacted WO3 in the SrCO3 + WO3 synthesis context.

The remaining coherent peak family, notably near 29.77, 32.61, 44.67, 48.61, 50.55, 59.56, and 61.28 degrees, is best indexed by the monoclinic fergusonite-type SrWO4 model. Adding it lowers Rwp from about 18.85% for the two-phase scheelite-SrWO4 + WO3 model to 16.47%. A search across the available chemically plausible Sr-W-O, Sr-O, W-O, and Sr carbonate structures did not find a better match to this residual peak sequence.

The fergusonite-type assignment remains provisional. Its reference structure (COD 1546037) is a pressure-stabilized polymorph, while the supplied metadata reports heating at 900 C but no pressure treatment. The refined cell (a = 5.14213 A, b = 11.10179 A, c = 5.10523 A, beta = 90.2414 degrees, V = 291.44 A3) is also strongly contracted relative to the reference. Thus the diffraction evidence supports a fergusonite-like structural motif, but the exact composition/polymorph and its fraction cannot be claimed with the same reliability as the two major assignments. Reasonable profile/orientation variants moved this component between roughly 12 and 14 wt%.

## Refinement and limitations

The final fit used the supplied Cu Kalpha1/Kalpha2 wavelengths and 0.5 intensity ratio over 10.05-99.95 degrees 2theta. Phase scales, unit cells, an 18-term smooth background, a reflection-geometry specimen displacement, and an empirical U/V/W peak profile were refined. Atomic coordinates were retained from the reference structures because this overlapped laboratory pattern does not support stable independent coordinate refinement. The profile terms were fixed for the last scale/cell cycle because no calibrated instrumental profile was supplied.

Final statistics are Rp = 12.25%, Rwp = 16.47%, Rexp = 3.54%, and goodness of fit = 4.66. Point uncertainties were not supplied, so sigma = sqrt(counts) was used. The elevated goodness of fit and residual intensity mismatch show that the formal errors underestimate systematic uncertainty from peak overlap, the uncalibrated profile, specimen displacement, and the provisional third-phase model. No additional crystalline phase could be established reliably from the remaining residual.
