Repository: sache07/verifiable-pxrd

# Experimental evaluations

Agent panels on measured powder XRD data. Each folder is named after its dataset in `pxrd-bench/`.

| Folder | What |
|---|---|
| [`divalent-tungstates-PG15/`](divalent-tungstates-PG15/README.md) | `baseline` and `evolved` panels, 45 attempts each, on the 15 Precursor Genome divalent-tungstate scans in [`pxrd-bench/divalent-tungstates-PG15`](../../pxrd-bench/divalent-tungstates-PG15/README.md). |

File: results/experimental-eval/divalent-tungstates-PG15/baseline/attempts/case-014-r3/run/final-answer.md
Identified two crystalline phases:

- Scheelite SrWO₄: 87.08 wt%
- Low-symmetry WO₃: 12.92 wt%

Fractions are normalized over modeled crystalline material. Rwp = 16.696%, Rp = 11.459%, GOF = 4.732. The exact WO₃ polymorph remains uncertain; triclinic P-1 fits best, while monoclinic P2₁/n gives essentially the same fraction. Practical fraction uncertainty is approximately ±2 wt%.

Files:

- [result.json](<ATTEMPT_WORKSPACE>/result.json)
- [report.md](<ATTEMPT_WORKSPACE>/report.md)
- [fit.csv](<ATTEMPT_WORKSPACE>/fit.csv)
- [final.gpx](<ATTEMPT_WORKSPACE>/final.gpx)
- [SrWO4.cif](<ATTEMPT_WORKSPACE>/SrWO4.cif)
- [WO3.cif](<ATTEMPT_WORKSPACE>/WO3.cif)

File: results/experimental-eval/divalent-tungstates-PG15/baseline/attempts/case-014-r3/workspace/report.md
# PXRD phase analysis

The modeled crystalline assemblage is **87.1 wt% scheelite SrWO4** and **12.9 wt% WO3**, normalized over the two modeled crystalline phases. The formal GSAS-II scale-factor esd is 0.27 wt% for either fraction, but a more realistic systematic uncertainty is about 2 wt% because the scan has no supplied counting uncertainties or calibrated profile and the WO3 polymorph is pseudometric.

## Evidence

- Scheelite SrWO4 (I 41/a) accounts for the dominant lines at approximately 18.33, 27.99, 30.21, 33.39, 38.20, 45.47, 47.75, 51.98, 56.08 and 62.53 degrees 2theta. Its formation is also consistent with heating SrCO3 and WO3 at 900 C.
- WO3 accounts for the characteristic 23.45/23.97/24.73 degree triplet and many weaker lines. Splitting near 20.7 and 41.77/42.20 degrees favors a low-symmetry WO3 model. With the same constrained physical profile, the retained triclinic P -1 model gave Rwp 16.70%, compared with about 17.6% for monoclinic P21/n and 18.2% for orthorhombic Pnma.
- SrCO3, SrO, monoclinic SrWO4 and Sr3W2O9 trial phases either refined to negligible/unstable amounts or required strong reflections that are absent. Residual-line indexing did not produce a coherent third lattice, so no third phase or fraction can be assigned reliably.

## Refinement and uncertainty

The final GSAS-II refinement used Cu Kalpha1/Kalpha2 wavelengths 1.540598/1.544426 A with ratio 0.5, Poisson weights (1/count, since uncertainties were absent), an 18-term Chebyshev background, refined phase scales and cells, zero, W/X profile terms and axial divergence. Atomic coordinates were held to reference structures and nonphysical negative displacement/profile terms were disallowed. The final statistics are Rwp = 16.696%, Rp = 11.459%, Rexp = 3.535% and GOF = 4.732.

The refined SrWO4 cell is a = 5.42815 A, c = 11.98236 A. The WO3 cell is a = 7.31473, b = 7.55264, c = 7.70927 A, alpha = 89.857, beta = 90.743, gamma = 90.034 degrees.

The exact WO3 symmetry is the main unresolved point: P -1 is the best profile model, but P21/n is chemically plausible at room temperature and gives essentially the same WO3 fraction (~12.9 wt%). Remaining misfit, notably near 29.8, 32.6 and 44.7 degrees and in some high-angle peak shapes, prevents a stronger polymorph claim. Amorphous content cannot be measured without an internal standard; reported fractions therefore sum to the modeled crystalline portion only.

File: results/experimental-eval/divalent-tungstates-PG15/baseline/attempts/case-015-r1/run/final-answer.md
Completed the GSAS-II Rietveld analysis.

| Phase | Space group | Weight fraction |
|---|---|---:|
| ZnWO₄ | P 2/c | 75.60% |
| WO₃ | P 2₁/n | 16.85% |
| ZnO | P 6₃mc | 7.55% |

Fractions are normalized over modeled crystalline phases. Final fit: Rwp 5.480%, Rp 4.146%, GOF 1.449. The exact WO₃ low-symmetry polymorph remains moderately uncertain, and no amorphous fraction can be quantified without an internal standard.

Files:

- [result.json](<ATTEMPT_WORKSPACE>/result.json)
- [report.md](<ATTEMPT_WORKSPACE>/report.md)
- [fit.csv](<ATTEMPT_WORKSPACE>/fit.csv)
- [final.gpx](<ATTEMPT_WORKSPACE>/final.gpx)
- [ZnWO₄ CIF](<ATTEMPT_WORKSPACE>/phase_1_ZnWO4.cif)
- [WO₃ CIF](<ATTEMPT_WORKSPACE>/phase_2_WO3.cif)
- [ZnO CIF](<ATTEMPT_WORKSPACE>/phase_3_ZnO.cif)

The final project was reloaded to verify that its fractions, statistics, and 8,301-point calculated profile exactly match the submitted JSON and CSV.

File: results/experimental-eval/divalent-tungstates-PG15/baseline/attempts/case-015-r1/workspace/report.md
# Quantitative phase analysis

The pattern is described by three crystalline phases. Weight fractions are normalized over these modeled crystalline phases; they are not absolute bulk fractions.

| Phase | Space group | Refined cell (Å, °) | Crystalline weight fraction |
|---|---|---|---:|
| ZnWO4 (zinc tungstate) | P 2/c | a = 4.69242, b = 5.72040, c = 4.92814, β = 90.6293 | 75.60 wt% |
| WO3 (monoclinic) | P 21/n | a = 7.30533, b = 7.54158, c = 7.69294, β = 90.8089 | 16.85 wt% |
| ZnO (zincite) | P 63 m c | a = 3.25036, c = 5.21053 | 7.55 wt% |

The formal GSAS-II one-sigma uncertainties on the three fractions are 0.11, 0.08, and 0.09 wt%, respectively. These are covariance errors conditional on the selected model and are substantially smaller than the realistic systematic uncertainty. Given the absent instrument/profile calibration and strong peak overlap, about 1–2 wt% absolute is a more appropriate uncertainty scale for the reported crystalline fractions.

## Evidence and refinement

The result is chemically consistent with formation of ZnWO4 from the stated ZnO and WO3 precursors at 900 °C, with both precursors remaining. ZnWO4 accounts for the dominant reflections, including those near 19.02, 23.87/24.59, 30.70, 36.49, and 41.41° 2θ. Monoclinic WO3 is required by the 23–25° multiplet and distinct intensity near 26.69, 28.89, 33.41, and 34.31°. Residual intensity at approximately 31.88°, together with contributions near 34.3, 36.5, 47.8, 56.7, and 62.9°, identifies residual zincite ZnO. Under a common preliminary profile treatment, adding WO3 to a ZnWO4-only model reduced Rwp from about 18% to 12.7%, and adding ZnO reduced it to about 12.1%. Tetragonal and orthorhombic WO3 models and tested reduced tungsten oxides gave poorer peak-position/intensity agreement.

The final full-pattern Rietveld refinement used all 8,301 points from 9.9034 to 100.0949° 2θ. The Cu Kα1/Kα2 wavelengths and 0.5 intensity ratio from the metadata were retained. Refined terms included phase scales and cells, a common pseudo-Voigt profile, zero offset, background, ZnWO4 coordinates, and the W coordinates in WO3. The weaker-scattering O coordinates of the minor WO3 phase and the ZnO coordinates were retained from their source structures because the laboratory pattern does not determine them robustly. A fixed Suortti surface-roughness correction was used for the pronounced reflection-geometry intensity curvature. The final statistics are Rwp = 5.480%, Rp = 4.146%, Rexp = 3.792%, and goodness of fit = 1.449; the refinement converged with maximum shift/e.s.d. = 0.089.

## Remaining uncertainty

The room-temperature monoclinic P 21/n WO3 model is favored, but its peak splitting is only marginally distinguishable from a closely related triclinic P -1 description at the available resolution. Thus the WO3 family and fraction are reliable, while the exact low-symmetry polymorph assignment remains moderately uncertain. The refined common profile parameters are correlated (especially U and V), and the surface correction is not independently calibrated; both limit the accuracy of the formal phase-fraction errors. No internal standard was supplied, so amorphous content and absolute whole-sample phase fractions cannot be measured. No additional crystalline phase is required by the residual, but a strongly overlapping or poorly crystalline component at roughly the 1–2 wt% level could escape detection.

Starting structures were COD 1520641 (ZnWO4), COD 1528915 (WO3), and COD 9004178 (ZnO). The submitted CIFs, fractions, and calculated profile were exported from `final.gpx`.

File: results/experimental-eval/divalent-tungstates-PG15/baseline/attempts/case-015-r2/run/final-answer.md
Completed the three-phase GSAS-II refinement:

- ZnWO₄ (wolframite, P2/c): 75.44 wt%
- γ-WO₃ (P2₁/c): 17.29 wt%
- ZnO (wurtzite, P6₃mc): 7.27 wt%

Fit: Rwp 11.245%, Rp 8.633%, GOF 2.970. Fractions are normalized over modeled crystalline phases; realistic systematic uncertainty is approximately 1–2 wt%.

Files:

- [result.json](<ATTEMPT_WORKSPACE>/result.json)
- [report.md](<ATTEMPT_WORKSPACE>/report.md)
- [fit.csv](<ATTEMPT_WORKSPACE>/fit.csv)
- [final.gpx](<ATTEMPT_WORKSPACE>/final.gpx)
- [ZnWO4_wolframite.cif](<ATTEMPT_WORKSPACE>/ZnWO4_wolframite.cif)
- [WO3_gamma_monoclinic.cif](<ATTEMPT_WORKSPACE>/WO3_gamma_monoclinic.cif)
- [ZnO_wurtzite.cif](<ATTEMPT_WORKSPACE>/ZnO_wurtzite.cif)

File: results/experimental-eval/divalent-tungstates-PG15/baseline/attempts/case-015-r2/workspace/report.md
# PXRD phase analysis

## Result

The modeled crystalline material contains three phases:

| Phase | Space group | Refined cell (Å, °) | Crystalline weight fraction |
|---|---:|---|---:|
| ZnWO4, wolframite | P 2/c | a = 4.69070, b = 5.71856, c = 4.92676, beta = 90.62798 | 0.7544 (75.44 wt%) |
| WO3, gamma-monoclinic | P 21/c | a = 7.30368, b = 7.53787, c = 7.69058, beta = 90.77910 | 0.1729 (17.29 wt%) |
| ZnO, wurtzite | P 63mc | a = 3.24937, c = 5.20876 | 0.0727 (7.27 wt%) |

The fractions are normalized over these modeled crystalline phases; they do not measure any amorphous content. The final GSAS-II fit gives Rwp = 11.245%, Rp = 8.633%, Rexp = 3.796%, and GOF = 2.970 over 10–100° 2theta.

## Evidence

The dominant P 2/c ZnWO4 model accounts for the characteristic sequence near 18.98, 23.87, 24.62, 30.69, 36.50, 41.39, 51.86, 61.90, and 64.9–65.6° 2theta. A one-phase fit left a coherent WO3 series, including the split 23–24° and 33–34° groups. Full-pattern candidate tests favored gamma-monoclinic P 21/c WO3 (fixed-cell Rwp about 13.6%) over P 21/m (15.3%), Pnma (16.3%), and tetragonal models (about 17.5%). After adding WO3, residual peaks at approximately 31.9, 34.4, 47.6, 56.7, and 63.0° formed the wurtzite ZnO series; adding ZnO lowered Rwp from 11.83% to 11.28% before final joint refinement.

The refinement used the reported Cu Kalpha1/Kalpha2 wavelengths and 0.5 intensity ratio, a 16-term smooth Chebyshev background, specimen displacement, and a constrained positive-width profile. All three cells and phase scales were refined. ZnWO4 coordinates were refined and retain plausible octahedral distances; minor-phase coordinates and all displacement parameters were held to their starting structural values because the overlapping powder data do not determine them independently.

## Uncertainty

Formal covariance standard uncertainties on the fractions are 0.24, 0.16, and 0.21 wt% for ZnWO4, WO3, and ZnO, respectively, but these are optimistic because pointwise intensity uncertainties and a calibrated instrument profile were unavailable. Background/profile alternatives move the fractions by roughly 1–2 wt%, which is the more realistic systematic precision. The exact oxygen arrangement within the minor monoclinic WO3 phase cannot be refined reliably from this pattern, though the P 21/c phase assignment is favored clearly. Trace phases below roughly 1–2 wt% and amorphous material cannot be excluded.

The profile, CIFs, fractions, and statistics were exported from `final.gpx`.

File: results/experimental-eval/divalent-tungstates-PG15/baseline/attempts/case-015-r3/run/final-answer.md
Completed and validated against the saved GSAS-II project.

| Phase | Weight fraction |
|---|---:|
| Wolframite ZnWO4 | 77.39 wt% |
| Monoclinic γ-WO3 | 15.66 wt% |
| Wurtzite ZnO | 6.95 wt% |

Fractions are normalized over modeled crystalline phases. Practical uncertainty is approximately ±1–2 absolute wt%; amorphous content cannot be determined. Final fit: Rwp 13.59%, Rp 10.16%, GoF 3.59.

Files:

- [result.json](<ATTEMPT_WORKSPACE>/result.json)
- [report.md](<ATTEMPT_WORKSPACE>/report.md)
- [final.gpx](<ATTEMPT_WORKSPACE>/final.gpx)
- [fit.csv](<ATTEMPT_WORKSPACE>/fit.csv)
- [ZnWO4.cif](<ATTEMPT_WORKSPACE>/ZnWO4.cif)
- [WO3.cif](<ATTEMPT_WORKSPACE>/WO3.cif)
- [ZnO.cif](<ATTEMPT_WORKSPACE>/ZnO.cif)

File: results/experimental-eval/divalent-tungstates-PG15/development/framework-documents-only/attempts/fwaccess-docs-exp-case-001-r1/run/final-answer.md
Completed and cross-validated against the final GSAS-II project.

Crystalline fractions:

- Monoclinic WO₃: 47.99 wt%
- Orthorhombic BaCO₃: 51.81 wt%
- Scheelite BaWO₄: 0.20 wt%, tentative and not reliably quantifiable

Fit: Rwp 6.0138%, Rp 4.5341%, GOF 1.7326.

Files:

- [result.json](<RAW_ARCHIVE>/results/experimental-eval/divalent-tungstates-PG15/pxrd-pg15-fwaccess-docs-20261109/attempts/fwaccess-docs-exp-case-001-r1/workspace/result.json)
- [report.md](<RAW_ARCHIVE>/results/experimental-eval/divalent-tungstates-PG15/pxrd-pg15-fwaccess-docs-20261109/attempts/fwaccess-docs-exp-case-001-r1/workspace/report.md)
- [fit.csv](<RAW_ARCHIVE>/results/experimental-eval/divalent-tungstates-PG15/pxrd-pg15-fwaccess-docs-20261109/attempts/fwaccess-docs-exp-case-001-r1/workspace/fit.csv)
- [final.gpx](<RAW_ARCHIVE>/results/experimental-eval/divalent-tungstates-PG15/pxrd-pg15-fwaccess-docs-20261109/attempts/fwaccess-docs-exp-case-001-r1/workspace/final.gpx)
- [phase_WO3.cif](<RAW_ARCHIVE>/results/experimental-eval/divalent-tungstates-PG15/pxrd-pg15-fwaccess-docs-20261109/attempts/fwaccess-docs-exp-case-001-r1/workspace/phase_WO3.cif)
- [phase_BaCO3.cif](<RAW_ARCHIVE>/results/experimental-eval/divalent-tungstates-PG15/pxrd-pg15-fwaccess-docs-20261109/attempts/fwaccess-docs-exp-case-001-r1/workspace/phase_BaCO3.cif)
- [phase_BaWO4.cif](<RAW_ARCHIVE>/results/experimental-eval/divalent-tungstates-PG15/pxrd-pg15-fwaccess-docs-20261109/attempts/fwaccess-docs-exp-case-001-r1/workspace/phase_BaWO4.cif)

File: results/experimental-eval/divalent-tungstates-PG15/development/framework-documents-only/attempts/fwaccess-docs-exp-case-001-r1/workspace/report.md
# Powder XRD phase analysis

## Result

The pattern is an almost unreacted/very weakly reacted mixture of monoclinic WO3 and orthorhombic BaCO3. A scheelite BaWO4 contribution refines at the detection level and is reported as tentative.

| Phase | Space group | Crystalline weight fraction | Assessment |
|---|---:|---:|---|
| WO3 | P 21/c (No. 14) | 0.47991 (47.99 wt%) | Secure major phase |
| BaCO3, witherite | Pmcn, equivalent setting of Pnma (No. 62) | 0.51806 (51.81 wt%) | Secure major phase |
| BaWO4, scheelite | I 41/a (No. 88) | 0.00203 (0.20 wt%) | Tentative trace; fraction and structure not independently determinable |

Fractions sum to one over the modeled crystalline phases. They do not measure amorphous material. Least-squares standard uncertainties are 0.15 wt% for each major phase and 0.029 wt% for BaWO4, but these omit model systematics. Sensitivity to displacement parameters and texture supports a more realistic uncertainty of about 2 wt% absolute on the two major fractions. For BaWO4, only “at most a few tenths of a weight percent” is defensible.

## Evidence and model

The WO3 assignment accounts for its characteristic split low-angle group at calculated 23.438, 23.921 and 24.675 degrees 2theta and the strong 34.473-degree line. BaCO3 independently accounts for the 24.229-degree maximum and lines at 34.401, 42.311, 45.169 and 47.078 degrees. These fingerprints and their full-pattern intensity distributions exclude a single-phase tungstate model.

The major structures started from COD 2311041 (WO3, Loopstra and Boldrini, 1966) and COD 9010928 (room-temperature synthetic witherite). Cells and heavy-atom coordinates were refined; weakly constrained O and C coordinates were retained from the references. The refined cells are WO3: a = 7.70046, b = 7.54428, c = 10.55043 A, beta = 136.11445 degrees; and BaCO3: a = 5.31303, b = 8.92311, c = 6.43885 A. Bond-distance and symmetry checks passed. Thus the phase symmetries, cells and heavy-atom frameworks are supported, while the light-atom coordinates are not independent structure determinations from this powder pattern.

For BaWO4, weak residual reductions occur at several expected scheelite lines, especially 26.801 (112), 43.294 (204), 49.001 (116) and 53.895 degrees. Removing it and re-refining changes chi-square from 24779.46 to 24925.94 and Rwp from 6.0138% to 6.0316%. BaO2 and Ba3W2O9 alternatives gave smaller and/or chemically less credible improvements. Nevertheless, the effect is small enough to be sensitive to profile imperfections. The trace cell and Ba/W sites came from COD 1527204; its unphysical split-oxygen average was replaced by the full-occupancy scheelite oxygen framework of BaMoO4 COD 2300459 with Mo replaced by W. No BaWO4 coordinates or cell parameters were refined.

The converged dual-Cu-Kalpha GSAS-II refinement covers all 8301 observations from 9.90343 to 100.09489 degrees: Rwp = 6.0138%, Rp = 4.5341%, Rexp = 3.4711%, goodness of fit = 1.7326. The model includes Bragg-Brentano displacement, surface roughness, phase size/strain and March-Dollase texture. The goodness of fit above one and correlated residuals indicate remaining systematic mismatch; additional unidentified crystalline material, if present, is below reliable identification in this dataset.

File: results/experimental-eval/divalent-tungstates-PG15/development/framework-documents-only/attempts/fwaccess-docs-exp-case-004-r1/run/final-answer.md
Completed the PXRD analysis.

- CoWO₄ (wolframite): 29.60 wt%
- Monoclinic WO₃: 70.40 wt%
- \(R_\mathrm{wp}=4.985\%\), \(R_p=3.802\%\)

Fractions are normalized over crystalline phases. No significant CoO or Co₃O₄ was resolved; approximately 0.3 wt% trace CoO cannot be excluded. Estimated systematic fraction uncertainty is ±1.5 wt%.

Files:

- [result.json](<RAW_ARCHIVE>/results/experimental-eval/divalent-tungstates-PG15/pxrd-pg15-fwaccess-docs-20261109/attempts/fwaccess-docs-exp-case-004-r1/workspace/result.json)
- [report.md](<RAW_ARCHIVE>/results/experimental-eval/divalent-tungstates-PG15/pxrd-pg15-fwaccess-docs-20261109/attempts/fwaccess-docs-exp-case-004-r1/workspace/report.md)
- [final.gpx](<RAW_ARCHIVE>/results/experimental-eval/divalent-tungstates-PG15/pxrd-pg15-fwaccess-docs-20261109/attempts/fwaccess-docs-exp-case-004-r1/workspace/final.gpx)
- [fit.csv](<RAW_ARCHIVE>/results/experimental-eval/divalent-tungstates-PG15/pxrd-pg15-fwaccess-docs-20261109/attempts/fwaccess-docs-exp-case-004-r1/workspace/fit.csv)
- [CoWO4.cif](<RAW_ARCHIVE>/results/experimental-eval/divalent-tungstates-PG15/pxrd-pg15-fwaccess-docs-20261109/attempts/fwaccess-docs-exp-case-004-r1/workspace/CoWO4.cif)
- [WO3.cif](<RAW_ARCHIVE>/results/experimental-eval/divalent-tungstates-PG15/pxrd-pg15-fwaccess-docs-20261109/attempts/fwaccess-docs-exp-case-004-r1/workspace/WO3.cif)

The saved project independently replays the submitted profile exactly.

File: results/experimental-eval/divalent-tungstates-PG15/development/framework-documents-only/attempts/fwaccess-docs-exp-case-004-r1/workspace/report.md
# Powder XRD phase analysis

The pattern is described by two crystalline phases: 29.60 wt% CoWO4 (wolframite type, P 2/c) and 70.40 wt% monoclinic WO3 (P 21/c). Fractions are normalized over these modeled crystalline phases; no amorphous fraction can be obtained without an internal standard.

## Evidence and structural models

The 23.18/23.67/24.42 degree triplet, the 33.35-34.22 degree group, and the strong features near 41.5-42.0, 50.0, and 56.0 degrees identify monoclinic WO3. The remaining coherent reflections, including those near 19.1, 30.71, 31.5, 36.4, 38.6, 44.4, 45.9, 52.2, and 61.8 degrees, are accounted for by wolframite CoWO4. This phase inventory is also chemically consistent with CoO plus WO3 fired at 900 degrees C.

The WO3 model is based on COD 2311041 and has refined cell parameters a = 7.68798, b = 7.53131, c = 10.53006 A, beta = 136.1020 degrees (an equivalent nonstandard monoclinic setting), V = 422.749 A3. The CoWO4 topology was established from the repaired CoWO4 record COD 5910316. Because that 1951 CIF contains duplicated symmetry-equivalent sites and coarse coordinates, its oxygen framework was cross-checked and adapted from isostructural ZnWO4 (COD 1520641), whose divalent cation has a closely matched octahedral radius. Co and W were substituted/refined in P 2/c. The final CoWO4 cell is a = 4.66658, b = 5.68004, c = 4.94712 A, beta = 90.0133 degrees, V = 131.130 A3. The resulting Co-O distances are 2.059-2.140 A and W-O distances are 1.797-2.125 A.

The full-grid GSAS-II fit gives Rwp = 4.985%, Rp = 3.802%, Rexp = 3.280%, and sqrt(reduced chi-square) = 1.521. Separate trial additions gave only 0.10(9) wt% CoO with a 0.0003 percentage-point Rwp change, and Co3O4 refined to zero. These are not significant; a trace CoO level below roughly 0.3 wt% cannot be excluded.

## Remaining uncertainty

The formal scale-derived fraction uncertainty is about 0.10 wt%, but it understates correlations with Uiso, surface roughness, preferred orientation, and peak broadening. Sensitivity refinements support a more realistic absolute uncertainty of about 1.5 wt% for each reported fraction. The phase identities and wolframite/monoclinic frameworks are reliable. Exact oxygen coordinates are not independently determined by this laboratory powder pattern and remain analogue/reference anchored; unrestricted oxygen refinement was chemically unstable. Instrument width, polarization, and roughness terms approached their allowed bounds, so the submitted profile is a physically bounded effective model rather than a unique decomposition of all instrumental and specimen effects.

File: results/experimental-eval/divalent-tungstates-PG15/development/framework-documents-only/attempts/fwaccess-docs-exp-case-005-r1/run/final-answer.md
Identified two crystalline phases:

- Monoclinic WO₃, P2₁/c: **75.39 wt%**
- Spinel Co₃O₄, Fd-3m: **24.61 wt%**

Fractions are normalized over crystalline phases. Final fit: Rwp 3.123%, Rp 2.233%, GOF 1.817. Conservative fraction uncertainty is about ±1 wt%; WO₃ oxygen positions remain less reliable than the phase assignment and cell.

Files:

- [result.json](<RAW_ARCHIVE>/results/experimental-eval/divalent-tungstates-PG15/pxrd-pg15-fwaccess-docs-20261109/attempts/fwaccess-docs-exp-case-005-r1/workspace/result.json)
- [report.md](<RAW_ARCHIVE>/results/experimental-eval/divalent-tungstates-PG15/pxrd-pg15-fwaccess-docs-20261109/attempts/fwaccess-docs-exp-case-005-r1/workspace/report.md)
- [final.gpx](<RAW_ARCHIVE>/results/experimental-eval/divalent-tungstates-PG15/pxrd-pg15-fwaccess-docs-20261109/attempts/fwaccess-docs-exp-case-005-r1/workspace/final.gpx)
- [fit.csv](<RAW_ARCHIVE>/results/experimental-eval/divalent-tungstates-PG15/pxrd-pg15-fwaccess-docs-20261109/attempts/fwaccess-docs-exp-case-005-r1/workspace/fit.csv)
- [phase_WO3.cif](<RAW_ARCHIVE>/results/experimental-eval/divalent-tungstates-PG15/pxrd-pg15-fwaccess-docs-20261109/attempts/fwaccess-docs-exp-case-005-r1/workspace/phase_WO3.cif)
- [phase_Co3O4.cif](<RAW_ARCHIVE>/results/experimental-eval/divalent-tungstates-PG15/pxrd-pg15-fwaccess-docs-20261109/attempts/fwaccess-docs-exp-case-005-r1/workspace/phase_Co3O4.cif)

File: results/experimental-eval/divalent-tungstates-PG15/development/framework-documents-only/attempts/fwaccess-docs-exp-case-006-r1/run/final-answer.md
Completed the PXRD refinement.

Result: 97.10 wt% triclinic CuWO₄ and 2.90 wt% monoclinic WO₃, normalized over crystalline phases. Final Rwp = 3.903%, Rp = 3.043%. The detailed WO₃ distortion remains less certain because it is a trace phase.

Files:

- [result.json](<RAW_ARCHIVE>/results/experimental-eval/divalent-tungstates-PG15/pxrd-pg15-fwaccess-docs-20261109/attempts/fwaccess-docs-exp-case-006-r1/workspace/result.json)
- [report.md](<RAW_ARCHIVE>/results/experimental-eval/divalent-tungstates-PG15/pxrd-pg15-fwaccess-docs-20261109/attempts/fwaccess-docs-exp-case-006-r1/workspace/report.md)
- [final.gpx](<RAW_ARCHIVE>/results/experimental-eval/divalent-tungstates-PG15/pxrd-pg15-fwaccess-docs-20261109/attempts/fwaccess-docs-exp-case-006-r1/workspace/final.gpx)
- [fit.csv](<RAW_ARCHIVE>/results/experimental-eval/divalent-tungstates-PG15/pxrd-pg15-fwaccess-docs-20261109/attempts/fwaccess-docs-exp-case-006-r1/workspace/fit.csv)
- [CuWO4.cif](<RAW_ARCHIVE>/results/experimental-eval/divalent-tungstates-PG15/pxrd-pg15-fwaccess-docs-20261109/attempts/fwaccess-docs-exp-case-006-r1/workspace/CuWO4.cif)
- [WO3.cif](<RAW_ARCHIVE>/results/experimental-eval/divalent-tungstates-PG15/pxrd-pg15-fwaccess-docs-20261109/attempts/fwaccess-docs-exp-case-006-r1/workspace/WO3.cif)

File: results/experimental-eval/divalent-tungstates-PG15/development/framework-documents-only/attempts/fwaccess-docs-exp-case-008-r1/run/final-answer.md
Resolved the crystalline mixture as:

- MnWO₄, P2/c: 97.42 wt%
- WO₃, P2₁/n: 2.58 wt%

Full-grid refinement: Rwp 4.019%, Rp 3.044%, GOF 1.460. The trace WO₃ fraction has an estimated practical uncertainty of about ±0.5 wt%; its detailed oxygen coordinates are not independently reliable.

Artifacts:

- [final.gpx](<RAW_ARCHIVE>/results/experimental-eval/divalent-tungstates-PG15/pxrd-pg15-fwaccess-docs-20261109/attempts/fwaccess-docs-exp-case-008-r1/workspace/final.gpx)
- [result.json](<RAW_ARCHIVE>/results/experimental-eval/divalent-tungstates-PG15/pxrd-pg15-fwaccess-docs-20261109/attempts/fwaccess-docs-exp-case-008-r1/workspace/result.json)
- [fit.csv](<RAW_ARCHIVE>/results/experimental-eval/divalent-tungstates-PG15/pxrd-pg15-fwaccess-docs-20261109/attempts/fwaccess-docs-exp-case-008-r1/workspace/fit.csv)
- [phase_MnWO4.cif](<RAW_ARCHIVE>/results/experimental-eval/divalent-tungstates-PG15/pxrd-pg15-fwaccess-docs-20261109/attempts/fwaccess-docs-exp-case-008-r1/workspace/phase_MnWO4.cif)
- [phase_WO3.cif](<RAW_ARCHIVE>/results/experimental-eval/divalent-tungstates-PG15/pxrd-pg15-fwaccess-docs-20261109/attempts/fwaccess-docs-exp-case-008-r1/workspace/phase_WO3.cif)
- [report.md](<RAW_ARCHIVE>/results/experimental-eval/divalent-tungstates-PG15/pxrd-pg15-fwaccess-docs-20261109/attempts/fwaccess-docs-exp-case-008-r1/workspace/report.md)

File: results/experimental-eval/divalent-tungstates-PG15/development/framework-documents-only/attempts/fwaccess-docs-exp-case-008-r1/workspace/report.md
# Powder XRD phase analysis

The crystalline sample is predominantly wolframite-type MnWO4, with a small amount of residual monoclinic WO3. The refined crystalline-only fractions are 97.42 wt% MnWO4 and 2.58 wt% WO3. These values do not quantify any amorphous material.

MnWO4 is identified by the complete strong-line sequence at approximately 15.72, 18.68, 23.89, 24.36, 30.12, 30.58, 31.36, and 36.27 degrees 2theta. A P 2/c wolframite model accounts for all major reflections. The available COD 1520200 parent was measured at pressure, so its cell was refined to the ambient specimen; the resulting cell is approximately a = 4.8311, b = 5.7572, c = 4.9966 A, beta = 91.2195 degrees. Symmetry-allowed coordinates were refined, while a shared positive Uiso was imposed to avoid nonphysical site-specific ADPs.

The weak residual triplet near 23.45, 23.91, and 24.68 degrees, together with weaker lines in the 33–35 degree region, supports gamma-WO3 in P 21/n. Monoclinic WO3 models (COD 1528915 and its equivalent alternative setting) fit better than triclinic WO3; reduced tungsten oxides were less consistent with the full residual pattern. A tetragonal Mn3O4 control refined to effectively zero abundance and was rejected. Because WO3 is only about 2.6 wt% and overlaps MnWO4 strongly, its oxygen coordinates and detailed microstructure cannot be determined reliably from this scan; the reported CIF therefore retains the reference coordinates with only the cell refined.

The final full-grid GSAS-II refinement gives Rwp = 4.019%, Rp = 3.044%, Rexp = 2.759%, and goodness of fit = 1.460. The model includes Cu Kalpha1/Kalpha2 radiation, calibrated profile terms, specimen displacement, surface roughness, [001] uniaxial MnWO4 microstrain, and mild [110] preferred orientation. Formal fraction uncertainties are about 0.06 wt%, but model choice and severe overlap dominate; a practical uncertainty of roughly 0.5 wt% for the WO3 fraction is more realistic. Cell scale, zero offset, and specimen displacement remain strongly correlated, so their individual formal uncertainties should also be treated cautiously.

File: results/experimental-eval/divalent-tungstates-PG15/development/framework-documents-only/attempts/fwaccess-docs-exp-case-009-r1/run/final-answer.md
Completed. The modeled crystalline material is wolframite MnWO₄, P2/c (No. 13), at 100 wt% normalized over modeled crystalline phases. Final \(R_{wp}=3.7526\%\), GOF = 1.0878. No secondary crystalline phase was resolved reliably; amorphous content remains undetermined.

- [result.json](<RAW_ARCHIVE>/results/experimental-eval/divalent-tungstates-PG15/pxrd-pg15-fwaccess-docs-20261109/attempts/fwaccess-docs-exp-case-009-r1/workspace/result.json)
- [phase_MnWO4.cif](<RAW_ARCHIVE>/results/experimental-eval/divalent-tungstates-PG15/pxrd-pg15-fwaccess-docs-20261109/attempts/fwaccess-docs-exp-case-009-r1/workspace/phase_MnWO4.cif)
- [fit.csv](<RAW_ARCHIVE>/results/experimental-eval/divalent-tungstates-PG15/pxrd-pg15-fwaccess-docs-20261109/attempts/fwaccess-docs-exp-case-009-r1/workspace/fit.csv)
- [final.gpx](<RAW_ARCHIVE>/results/experimental-eval/divalent-tungstates-PG15/pxrd-pg15-fwaccess-docs-20261109/attempts/fwaccess-docs-exp-case-009-r1/workspace/final.gpx)
- [report.md](<RAW_ARCHIVE>/results/experimental-eval/divalent-tungstates-PG15/pxrd-pg15-fwaccess-docs-20261109/attempts/fwaccess-docs-exp-case-009-r1/workspace/report.md)

File: results/experimental-eval/divalent-tungstates-PG15/development/framework-documents-only/attempts/fwaccess-docs-exp-case-009-r1/workspace/report.md
# Powder XRD phase analysis

## Result

The modeled crystalline material is single-phase wolframite **MnWO4**, space group **P 2/c** (No. 13). Its weight fraction is **1.0000 (100 wt%) on the normalized modeled-crystalline basis**. This is not an absolute bulk fraction: the pattern has no internal standard, so an amorphous fraction cannot be measured.

The refined cell is (a=4.832175\) Å, (b=5.758691\) Å, (c=4.997873\) Å, β = 91.21858°, and (V=139.0444\) Å³. The final GSAS-II fit has (R_{wp}=3.7526\%\), (R_p=2.8996\%\), (R_{exp}=3.4635\%\), goodness of fit 1.0878, and χ² = 9724.61 for 8,284 observations and 66 refined parameters.

## Evidence

The MnWO4 wolframite model indexes the full peak set, including the characteristic observed groups near 18.63°, 23.85/24.31°, 30.07/30.53°, 36.22°, 41.13°, and 51.45° 2θ. This assignment is also chemically consistent with firing Mn3O4 and WO3 at 900 °C. A COD MnWO4 model (entry 1520200) supplied the structural topology; the cell, atomic coordinates, scale, profile, [001] uniaxial microstrain, weak [100] March-Dollase texture, surface roughness, specimen displacement, and Cu Kα doublet profile were refined. The final crystallographic residuals are (R_F=1.036\%\) and (R_{F^2}=2.133\%\). Refined Mn–O distances are approximately 2.10–2.29 Å and W–O distances 1.79–2.14 Å, consistent with the wolframite coordination environments.

## Uncertainty

Trial additions of unreacted Mn3O4 and WO3 and plausible MnO, Mn2O3, and Mn3WO6 byproducts gave only about 0–0.24 wt% fitted scales. Their largest calculated trace peaks were below the pointwise counting noise, diagnostic reflections were not independently resolved, and results were sensitive to systematic profile/background error. These are not reliable phase detections, so their structures and fractions cannot be determined reliably and no extra CIFs are submitted. A conservative, phase-dependent minor-crystalline-phase sensitivity is roughly 0.5 wt%.

The common isotropic displacement parameter was fixed at (U_{iso}=0.003\) Å² because independent powder-only ADPs were unstable. Zero offset and specimen displacement are strongly correlated, so their individual values and formal cell/coordinate uncertainties should not be overinterpreted; forcing either geometric term to zero worsened the fit, while the phase identity and one-phase fraction conclusion were unchanged.

File: results/experimental-eval/divalent-tungstates-PG15/development/framework-documents-only/attempts/fwaccess-docs-exp-case-011-r1/run/final-answer.md
Completed the two-phase GSAS-II refinement:

- γ-WO₃: 74.083 wt%
- Pyrolusite MnO₂: 25.917 wt%
- Rwp = 5.280%, Rp = 3.881%, goodness of fit = 1.967

No crystalline MnWO₄ was detected. Fractions are normalized over modeled crystalline material; amorphous content is undetermined, with practical fraction uncertainty around ±2 percentage points.

Files:

- [result.json](<RAW_ARCHIVE>/results/experimental-eval/divalent-tungstates-PG15/pxrd-pg15-fwaccess-docs-20261109/attempts/fwaccess-docs-exp-case-011-r1/workspace/result.json)
- [report.md](<RAW_ARCHIVE>/results/experimental-eval/divalent-tungstates-PG15/pxrd-pg15-fwaccess-docs-20261109/attempts/fwaccess-docs-exp-case-011-r1/workspace/report.md)
- [fit.csv](<RAW_ARCHIVE>/results/experimental-eval/divalent-tungstates-PG15/pxrd-pg15-fwaccess-docs-20261109/attempts/fwaccess-docs-exp-case-011-r1/workspace/fit.csv)
- [final.gpx](<RAW_ARCHIVE>/results/experimental-eval/divalent-tungstates-PG15/pxrd-pg15-fwaccess-docs-20261109/attempts/fwaccess-docs-exp-case-011-r1/workspace/final.gpx)
- [γ-WO₃ CIF](<RAW_ARCHIVE>/results/experimental-eval/divalent-tungstates-PG15/pxrd-pg15-fwaccess-docs-20261109/attempts/fwaccess-docs-exp-case-011-r1/workspace/phase_1_gamma_WO3.cif)
- [Pyrolusite MnO₂ CIF](<RAW_ARCHIVE>/results/experimental-eval/divalent-tungstates-PG15/pxrd-pg15-fwaccess-docs-20261109/attempts/fwaccess-docs-exp-case-011-r1/workspace/phase_2_pyrolusite_MnO2.cif)

All 8,301 profile rows and reported fractions were cross-checked directly against `final.gpx`; both CIFs also passed structural parsing.

File: results/experimental-eval/divalent-tungstates-PG15/development/framework-documents-only/attempts/fwaccess-docs-exp-case-012-r1/run/final-answer.md
Identified two crystalline phases:

- NiWO₄ (wolframite, P2/c): 75.40 wt%
- WO₃ (monoclinic, P2₁/c): 24.60 wt%

Final fit: Rwp 4.176%, Rp 3.216%, GoF 1.200. No crystalline NiO was supported. Realistic fraction uncertainty is approximately ±1 wt%; the WO₃ monoclinic/triclinic distinction remains mildly uncertain.

Files:

- [final.gpx](<RAW_ARCHIVE>/results/experimental-eval/divalent-tungstates-PG15/pxrd-pg15-fwaccess-docs-20261109/attempts/fwaccess-docs-exp-case-012-r1/workspace/final.gpx)
- [result.json](<RAW_ARCHIVE>/results/experimental-eval/divalent-tungstates-PG15/pxrd-pg15-fwaccess-docs-20261109/attempts/fwaccess-docs-exp-case-012-r1/workspace/result.json)
- [fit.csv](<RAW_ARCHIVE>/results/experimental-eval/divalent-tungstates-PG15/pxrd-pg15-fwaccess-docs-20261109/attempts/fwaccess-docs-exp-case-012-r1/workspace/fit.csv)
- [report.md](<RAW_ARCHIVE>/results/experimental-eval/divalent-tungstates-PG15/pxrd-pg15-fwaccess-docs-20261109/attempts/fwaccess-docs-exp-case-012-r1/workspace/report.md)
- [NiWO₄ CIF](<RAW_ARCHIVE>/results/experimental-eval/divalent-tungstates-PG15/pxrd-pg15-fwaccess-docs-20261109/attempts/fwaccess-docs-exp-case-012-r1/workspace/phase_1_NiWO4.cif)
- [WO₃ CIF](<RAW_ARCHIVE>/results/experimental-eval/divalent-tungstates-PG15/pxrd-pg15-fwaccess-docs-20261109/attempts/fwaccess-docs-exp-case-012-r1/workspace/phase_2_WO3.cif)

The project, profile, fractions, and CIFs passed consistency and independent parsing checks.

File: results/experimental-eval/divalent-tungstates-PG15/development/framework-documents-only/condition/policies/fwaccess-docs/note.md
# Framework folder

`learned/divalent-tungstates/` holds five documents from the starting folder of an automated research process on powder XRD of divalent-metal tungstate syntheses. In that process a researcher generates synthetic, verifiable problems from the lab description, studies solver attempts and freezes learned solver packages. The documents are the process's instructions (`evolve/PROMPT.md`, `evolve/TOOLS.md`, `evolve/AGENTS.md`), the lab description (`evolve/LAB.md`) and the baseline package prompt (`evolve/P0.md`), as written before any problem was generated or any package was learned. The process's code (the synthetic-pattern generator, the scorer and the controller that `TOOLS.md` refers to) is not included and cannot be run here.

Do not carry out that process: your task is only the analysis described above. You may read the documents and use any information or instructions in them that help this analysis.

File: results/experimental-eval/divalent-tungstates-PG15/development/october-v6-v8/attempts/v6-exp-case-001-r1/run/final-answer.md
Completed the quantitative Rietveld analysis:

- BaCO₃ (witherite, Pmcn/Pnma No. 62): **53.27 wt%**
- WO₃ (monoclinic P2₁/c No. 14): **46.73 wt%**
- Rwp: **7.0083%**, Rp: **5.3339%**, GOF: **2.0165**

The main uncertainty is a near-tied triclinic WO₃ model; practical fraction uncertainty is approximately ±1 wt%. Fractions exclude any unquantified amorphous material.

Files:

- [result.json](<ATTEMPT_WORKSPACE>/result.json)
- [report.md](<ATTEMPT_WORKSPACE>/report.md)
- [fit.csv](<ATTEMPT_WORKSPACE>/fit.csv)
- [final.gpx](<ATTEMPT_WORKSPACE>/final.gpx)
- [phase_BaCO3.cif](<ATTEMPT_WORKSPACE>/phase_BaCO3.cif)
- [phase_WO3.cif](<ATTEMPT_WORKSPACE>/phase_WO3.cif)

CIF, GPX, profile-regeneration, and submission audits all pass without flags.

File: results/experimental-eval/divalent-tungstates-PG15/development/october-v6-v8/attempts/v6-exp-case-001-r1/workspace/report.md
# Quantitative crystalline-phase analysis

The selected two-phase Rietveld model is **witherite BaCO3** in Pmcn (space-group No. 62, a setting of Pnma) at **53.27 wt%**, and **monoclinic WO3** in P21/c (No. 14) at **46.73 wt%**. Fractions sum to 100% over the modeled crystalline material. The formal covariance esd is 0.16 wt% for each complementary fraction.

The complete-pattern fit converged with Rwp = 7.0083%, Rp = 5.3339%, and goodness-of-fit = 2.0165, using all 8301 points. Removing either precursor phase gave poor single-phase fits (Rwp about 31.4% for BaCO3 alone and 29.5% for WO3 alone), whereas both accepted structures account for many unique reflections. A BaWO4 candidate was rejected because its strong predicted peaks near 26.45 and 31.85 degrees 2theta are absent. Other oxide and carbonate candidates either predicted unsupported peaks, failed geometry audits, or collapsed to negligible/unstable scale.

For WO3, a fully reconverged triclinic P-1 alternative is close but worse (Rwp 7.0174% versus 7.0083%) and uses three additional lattice parameters; it changes the phase split to 52.57/47.43 wt% (BaCO3/WO3). Thus WO3 is securely present, but the monoclinic-versus-pseudotriclinic symmetry assignment remains the main structural uncertainty. The orthorhombic WO3 alternative is clearly worse (Rwp 11.73%). Atomic coordinates and displacement parameters were retained from audited literature structures because free coordinate/ADP refinements were non-unique or chemically implausible.

The final profile uses a single specimen-displacement correction, global U and X widths, polarization, WO3 isotropic microstrain, and a mild BaCO3 [110] March-Dollase term. Matched removals materially degrade the complete pattern; competing zero/shift, size/strain, extra V/Y/W, roughness, and WO3 texture branches were rejected for correlation, instability, boundary behavior, or region-inconsistent gains. The fitted displacement is substantial, so absolute cell parameters inherit calibration uncertainty.

No internal standard was supplied, and the measurement has no reported pointwise uncertainties. Consequently, the fractions are conditional crystalline-phase fractions: amorphous content cannot be measured, the formal esds understate model/systematic uncertainty, and a practical fraction uncertainty of roughly +/-1 wt% is more realistic than the covariance esd.

File: results/experimental-eval/divalent-tungstates-PG15/development/october-v6-v8/attempts/v6-exp-case-001-r2/run/final-answer.md
Identified crystalline composition:

- BaCO₃ (witherite, Pnma/Pmcn): 52.36 wt%
- WO₃ (monoclinic P2₁/c): 47.64 wt%

Rwp = 6.980%, Rp = 5.293%, GOF = 2.007. Practical fraction uncertainty is about ±0.6 wt%. Triclinic WO₃ is near-tied; trace BaWO₄ could not be determined reliably and was excluded.

Files:

- [result.json](<ATTEMPT_WORKSPACE>/result.json)
- [report.md](<ATTEMPT_WORKSPACE>/report.md)
- [fit.csv](<ATTEMPT_WORKSPACE>/fit.csv)
- [final.gpx](<ATTEMPT_WORKSPACE>/final.gpx)
- [BaCO3_witherite.cif](<ATTEMPT_WORKSPACE>/BaCO3_witherite.cif)
- [WO3_monoclinic.cif](<ATTEMPT_WORKSPACE>/WO3_monoclinic.cif)

CIF, GPX, profile-consistency, and submission audits all passed.
