Repository: sache07/verifiable-pxrd

# Experimental evaluations

Agent panels on measured powder XRD data. Each folder is named after its dataset in `pxrd-bench/`.

| Folder | What |
|---|---|
| [`divalent-tungstates-PG15/`](divalent-tungstates-PG15/README.md) | `baseline` and `evolved` panels, 45 attempts each, on the 15 Precursor Genome divalent-tungstate scans in [`pxrd-bench/divalent-tungstates-PG15`](../../pxrd-bench/divalent-tungstates-PG15/README.md). |

File: results/experimental-eval/divalent-tungstates-PG15/development/october-v6-v8/attempts/v6-exp-case-001-r3/run/final-answer.md
Completed the PXRD analysis.

- BaCO₃ (Pnma): **52.16 wt%**
- WO₃ (P-1): **47.84 wt%**
- Rwp: **6.340%**, GOF: **1.823**

All CIF, GPX, profile-regeneration, and submission audits passed. WO₃ symmetry has minor model uncertainty; trace BaWO₄ could not be supported independently of overlap.

Files:

- [result.json](<ATTEMPT_WORKSPACE>/result.json)
- [report.md](<ATTEMPT_WORKSPACE>/report.md)
- [fit.csv](<ATTEMPT_WORKSPACE>/fit.csv)
- [final.gpx](<ATTEMPT_WORKSPACE>/final.gpx)
- [BaCO3 CIF](<ATTEMPT_WORKSPACE>/phase_1_BaCO3.cif)
- [WO3 CIF](<ATTEMPT_WORKSPACE>/phase_2_WO3.cif)

File: results/experimental-eval/divalent-tungstates-PG15/development/october-v6-v8/attempts/v6-exp-case-002-r1/run/final-answer.md
Completed. The best-supported crystalline model is:

- γ-WO₃, monoclinic P2₁/n: 64.00(15) wt%
- BaO₂, tetragonal I4/mmm: 36.00(15) wt%

Fit: Rwp 7.398%, Rp 5.499%, GOF 2.036. No third phase met the multi-peak support criterion. Fractions exclude amorphous material; realistic systematic uncertainty is about 1–2 wt percentage points.

Files:

- [result.json](<ATTEMPT_WORKSPACE>/result.json)
- [report.md](<ATTEMPT_WORKSPACE>/report.md)
- [fit.csv](<ATTEMPT_WORKSPACE>/fit.csv)
- [final.gpx](<ATTEMPT_WORKSPACE>/final.gpx)
- [wo3.cif](<ATTEMPT_WORKSPACE>/wo3.cif)
- [bao2.cif](<ATTEMPT_WORKSPACE>/bao2.cif)

GSAS-II, profile-regeneration, CIF, and submission consistency audits passed.

File: results/experimental-eval/divalent-tungstates-PG15/development/october-v6-v8/attempts/v6-exp-case-002-r2/run/final-answer.md
Completed the two-phase refinement:

- BaO₂, I4/mmm: **33.94 wt%**
- Triclinic WO₃, P-1: **66.06 wt%**

Fit: Rwp 7.051%, Rp 5.251%, GOF 1.940. Fractions are normalized over modeled crystalline phases; realistic uncertainty is approximately ±1 wt%. BaWO₄ was tested but rejected because its nominal trace scale lacked consistent unique-peak support.

Files:

- [final.gpx](<ATTEMPT_WORKSPACE>/final.gpx)
- [fit.csv](<ATTEMPT_WORKSPACE>/fit.csv)
- [result.json](<ATTEMPT_WORKSPACE>/result.json)
- [report.md](<ATTEMPT_WORKSPACE>/report.md)
- [BaO₂ CIF](<ATTEMPT_WORKSPACE>/phase_1_bao2.cif)
- [WO₃ CIF](<ATTEMPT_WORKSPACE>/phase_2_wo3_triclinic.cif)

The GPX and submission audits pass. The BaO₂ CIF’s only geometry flag is its chemically expected 1.445 Å peroxide O–O bond.

File: results/experimental-eval/divalent-tungstates-PG15/development/october-v6-v8/attempts/v6-exp-case-002-r3/run/final-answer.md
Completed the phase analysis and refinement.

- BaO₂, I4/mmm: 32.62 wt%
- WO₃, P-1: 67.38 wt%
- Rwp = 7.0551%, Rp = 5.3003%, GOF = 1.9414

Fractions are normalized over modeled crystalline phases. Realistic systematic uncertainty is approximately 1–2 wt%. No coherent additional crystalline phase was supported.

Files:

- [result.json](<ATTEMPT_WORKSPACE>/result.json)
- [report.md](<ATTEMPT_WORKSPACE>/report.md)
- [fit.csv](<ATTEMPT_WORKSPACE>/fit.csv)
- [final.gpx](<ATTEMPT_WORKSPACE>/final.gpx)
- [BaO2.cif](<ATTEMPT_WORKSPACE>/BaO2.cif)
- [WO3.cif](<ATTEMPT_WORKSPACE>/WO3.cif)

GSAS-II, cross-file, CIF, and submission audits passed. The BaO₂ CIF’s short O–O audit flag was reviewed and is the expected peroxide bond.

File: results/experimental-eval/divalent-tungstates-PG15/development/october-v6-v8/attempts/v6-exp-case-003-r1/run/final-answer.md
Completed the three-phase refinement:

| Phase | Weight fraction |
|---|---:|
| Monoclinic γ-WO₃, P 21/c | 56.81 ± 0.16 wt% |
| Calcite CaCO₃, R -3 c | 30.88 ± 0.20 wt% |
| Scheelite CaWO₄, I 41/a | 12.30 ± 0.11 wt% |

Final fit: Rwp 7.451%, Rp 5.426%, GOF 3.118. Fractions are normalized over modeled crystalline material only. Trace aragonite remains unconfirmed because its possible contribution lacks unique-peak support.

Outputs:

- [result.json](<ATTEMPT_WORKSPACE>/result.json)
- [report.md](<ATTEMPT_WORKSPACE>/report.md)
- [fit.csv](<ATTEMPT_WORKSPACE>/fit.csv)
- [final.gpx](<ATTEMPT_WORKSPACE>/final.gpx)
- [CaWO₄ CIF](<ATTEMPT_WORKSPACE>/phase_CaWO4_scheelite.cif)
- [WO₃ CIF](<ATTEMPT_WORKSPACE>/phase_WO3_monoclinic.cif)
- [CaCO₃ CIF](<ATTEMPT_WORKSPACE>/phase_CaCO3_calcite.cif)

GPX, CIF, profile-regeneration, and submission audits passed.

File: results/experimental-eval/divalent-tungstates-PG15/development/october-v6-v8/attempts/v6-exp-case-003-r1/workspace/report.md
# PXRD phase analysis

## Result

The crystalline pattern is modeled with three phases. Fractions are normalized over these modeled crystalline phases only.

| Phase | Space group | Weight fraction | Refined cell |
|---|---:|---:|---|
| Scheelite CaWO4 | I 41/a (No. 88) | 12.30 ± 0.11 wt% | a = 5.24168 Å, c = 11.37648 Å |
| Monoclinic WO3 (gamma-WO3) | P 21/c (No. 14) | 56.81 ± 0.16 wt% | a = 7.69116 Å, b = 7.53597 Å, c = 10.54051 Å, beta = 136.14288° |
| Calcite CaCO3 | R -3 c (No. 167) | 30.88 ± 0.20 wt% | a = 4.98754 Å, c = 17.06240 Å |

The quoted uncertainties are covariance-derived statistical scale uncertainties. They do not include phase-model, profile-model, preferred-orientation, absorption, sampling, or amorphous-content uncertainty and therefore understate the total uncertainty.

The final GSAS-II fit has Rwp = 7.4512%, Rp = 5.4263%, Rexp = 2.3944%, and goodness of fit = 3.1185 over 10.00–100.09° 2theta (8292 observations, 35 refined variables). The refinement converged with maximum shift/esd = 0.0267 and no dropped variables.

## Evidence and model selection

- Monoclinic WO3 accounts for the diagnostic 23.4–24.7° multiplet and many independent medium/high-angle lines. The accepted P 21/c model uses a transformed, doubled conventional gamma-WO3 cell. A triclinic WO3 replacement remained nonconvergent and worse (Rwp about 7.59%); Pnma and the chemically corrected small-cell P 21/c alternative were much worse. A separate malformed WO3 candidate with short O–O contacts was rejected.
- Scheelite CaWO4 is required by its independent 18.91°, 29.01/29.32°, 31.71°, and 34.46° families. Omitting it in screening increased Rwp from 12.80% to 16.77% even before the mature profile model. Monoclinic CaWO4 and Ca3WO6 replacements failed full-pattern and convergence tests.
- Calcite is required by the strong 29.69° line and supporting lines near 39.7°, 43.4°, 47.8°, and 48.8°. Omitting it increased the screening Rwp to 18.00%; an aragonite replacement was unstable and grossly worse.
- A four-phase aragonite addition refined to about 0.7 wt% and changed Rwp by only 0.006 percentage point. Its strongest calculated peaks all overlap accepted WO3/calcite reflections, with no multiple unique residual peaks. Its presence and fraction therefore cannot be determined reliably, and it is not included in the reported phase inventory.

The structural refinements were staged. The CaWO4 oxygen position and an antisymmetric pair of WO3 tungsten displacements were retained only after geometry and complete-pattern tests; oxygen-coordinate refinement in WO3 was unstable and was rolled back. Missing WO3 displacement factors were fixed at small positive values (Uiso = 0.005 Å² for W and 0.010 Å² for O) after a grouped refinement drove oxygen Uiso negative. All final CIFs pass the supplied composition, occupancy, symmetry, duplicate-site, and contact audit.

The selected profile contains positive global W, X, and Y terms, sample displacement, simple surface roughness, CaWO4 isotropic size and strain broadening, WO3 isotropic strain broadening, and a mild calcite [001] March–Dollase term. Leave-one-out copies degraded when each retained optional term was removed. Zero/displacement and joint angular branches were compared twice; the displacement-only model was retained, while the nominally lower-Rwp joint branch was rejected at 99.97% Zero/Shift correlation. The absolute microstrain values are not unique because global Y competes with a common strain offset, so they should not be interpreted as independently calibrated material properties.

## Remaining uncertainty

The three major phase identities are well supported, but the fit still contains systematic intensity/profile residuals at some dominant overlapping peaks, consistent with the goodness of fit above one. Trace aragonite remains unresolved rather than identified. No internal standard was provided, so amorphous content and absolute crystalline yield cannot be measured; all fractions are conditional crystalline fractions. The final GPX profile-regeneration and positive-total-width audits pass for every phase.

File: results/experimental-eval/divalent-tungstates-PG15/development/october-v6-v8/attempts/v6-exp-case-003-r2/run/final-answer.md
Completed the three-phase Rietveld analysis:

- Triclinic WO₃: 59.40 wt%
- Scheelite CaWO₄: 12.48 wt%
- Calcite CaCO₃: 28.13 wt%

Fit: Rwp 7.467%, Rp 5.509%, GOF 3.126. Fractions are normalized crystalline fractions; amorphous content cannot be determined without an internal standard.

Files:

- [result.json](<ATTEMPT_WORKSPACE>/result.json)
- [report.md](<ATTEMPT_WORKSPACE>/report.md)
- [fit.csv](<ATTEMPT_WORKSPACE>/fit.csv)
- [final.gpx](<ATTEMPT_WORKSPACE>/final.gpx)
- [wo3.cif](<ATTEMPT_WORKSPACE>/wo3.cif)
- [cawo4.cif](<ATTEMPT_WORKSPACE>/cawo4.cif)
- [caco3.cif](<ATTEMPT_WORKSPACE>/caco3.cif)

The final GPX replay, peak-width, CIF, cross-file, and submission audits all passed without flags.

File: results/experimental-eval/divalent-tungstates-PG15/development/october-v6-v8/attempts/v6-exp-case-003-r3/run/final-answer.md
Completed the quantitative phase analysis.

| Phase | Space group | Crystalline weight fraction |
|---|---|---:|
| WO₃, triclinic | P-1 | 60.54 wt% |
| Calcite, CaCO₃ | R-3c | 27.27 wt% |
| Scheelite CaWO₄ | I4₁/a | 12.20 wt% |

Fit: Rwp 7.611%, Rp 5.668%, GOF 3.184. Fractions are normalized over crystalline phases; amorphous content was not determined. The principal uncertainty is triclinic versus monoclinic WO₃, though the triclinic model fits better and changes in fractions are under ~0.7 wt% between these alternatives.

Deliverables:

- [final.gpx](<ATTEMPT_WORKSPACE>/final.gpx)
- [fit.csv](<ATTEMPT_WORKSPACE>/fit.csv)
- [result.json](<ATTEMPT_WORKSPACE>/result.json)
- [report.md](<ATTEMPT_WORKSPACE>/report.md)
- [wo3_triclinic.cif](<ATTEMPT_WORKSPACE>/wo3_triclinic.cif)
- [calcite.cif](<ATTEMPT_WORKSPACE>/calcite.cif)
- [cawo4_scheelite.cif](<ATTEMPT_WORKSPACE>/cawo4_scheelite.cif)

The GPX, all CIFs, submission schema, normalized fractions, and profile/project consistency checks passed.

File: results/experimental-eval/divalent-tungstates-PG15/development/october-v6-v8/attempts/v6-exp-case-004-r1/run/final-answer.md
Identified two crystalline phases:

- CoWO₄ wolframite, P 2/c: **28.08(18) wt%**
- Monoclinic γ-WO₃, P 2₁/n: **71.92(18) wt%**

Fractions are normalized over modeled crystalline material. Practical uncertainty is approximately ±1–2 wt% absolute; amorphous content was not measurable. Trace CoO below roughly 0.3 wt% cannot be excluded.

Final fit: Rwp 4.7953%, Rp 3.6532%, GOF 1.4647. All CIF, project, and submission audits passed.

Files:

- [result.json](<ATTEMPT_WORKSPACE>/result.json)
- [report.md](<ATTEMPT_WORKSPACE>/report.md)
- [fit.csv](<ATTEMPT_WORKSPACE>/fit.csv)
- [final.gpx](<ATTEMPT_WORKSPACE>/final.gpx)
- [phase_CoWO4.cif](<ATTEMPT_WORKSPACE>/phase_CoWO4.cif)
- [phase_WO3.cif](<ATTEMPT_WORKSPACE>/phase_WO3.cif)

File: results/experimental-eval/divalent-tungstates-PG15/development/october-v6-v8/attempts/v6-exp-case-004-r1/workspace/report.md
# PXRD phase analysis

## Result

The pattern is described by two crystalline phases. Weight fractions are normalized over those modeled crystalline phases only.

| Phase | Structural model | Weight fraction |
|---|---|---:|
| Cobalt tungstate (wolframite), CoWO4 | P 2/c (No. 13), a = 4.66891, b = 5.68247, c = 4.94911 Å, beta = 90.0433° | 28.08(18) wt% |
| Monoclinic gamma-WO3 | P 21/n setting of No. 14 (equivalent to P 21/c), a = 7.30564, b = 7.53503, c = 7.69189 Å, beta = 89.2044° | 71.92(18) wt% |

The final full-pattern fit has Rwp = 4.7953%, Rp = 3.6532%, Rexp = 3.2739%, and goodness of fit = 1.4647 for 8,301 observations and 32 refined variables. Refinement converged with maximum shift/esd = 0.0129, no SVD-dropped or frozen variables, and positive calculated peak widths throughout the measured range.

## Evidence and model selection

The identification is consistent with the reported CoO + WO3 precursor mixture heated at 900 °C. More importantly, each model explains several independent reflections across the complete Cu K-alpha pattern. CoWO4 accounts for the resolved approximately 30.68/30.70° doublet, for which the nearest WO3 reflection is over 0.96° away. WO3 accounts for its characteristic 23.16–24.40° and 33.31–34.21° multiplets, which cannot be supplied by CoWO4. The two atomistic structures jointly reproduce the full angular range without a coherent family of residual peaks requiring another phase.

Candidates were audited before use. Both submitted CIFs have full occupancies, the expected reduced formulas, correct symmetry expansion, no duplicate sites, and no contact-screen flags. A freer CoWO4 oxygen-coordinate branch gave a slightly lower residual but an implausibly short W–O contact (about 1.64 Å), so it was rejected. The submitted chemistry-safe branch has W–O contacts of 1.78–2.13 Å and Co–O contacts of 2.00–2.29 Å. Alternative small-cell and triclinic WO3 descriptions either failed the complete-pattern test or became unstable; a malformed candidate with an O–O contact near 1.58 Å was rejected.

After the final structural rollback, CoO and Co3O4 were retested individually against the mature two-phase model. CoO refined to 0.035(96) wt% and improved Rwp by only 0.00005 percentage point, without independent multi-peak support. Co3O4 collapsed to the zero-scale bound. They are therefore not reported as phases. A CoO amount below roughly 0.3 wt% cannot be excluded by this dataset.

The retained nuisance model includes background, scales and cells, minimal global profile terms, specimen displacement, simple surface roughness, CoWO4 isotropic size broadening, WO3 isotropic microstrain, and a one-axis March–Dollase correction for WO3. Each optional term was checked by matched removal or competing branches; unsupported size/strain/texture terms were discarded. The angular correction helper selected the displacement-only baseline; a joint zero/displacement branch was rejected because of near-perfect correlation and an implausible displacement.

## Uncertainty and scope

The parenthesized fraction uncertainties are formal covariance esds (0.18 wt% absolute). They do not include model choice, preferred orientation, microabsorption, or uncalibrated instrumental-profile uncertainty; a more realistic practical uncertainty is approximately ±1–2 wt% absolute. No internal standard was supplied, so amorphous content cannot be quantified and is excluded from the normalization.

The phase identities and cells are well supported, but this laboratory pattern does not uniquely determine every internal coordinate. CoWO4 internal coordinates were fixed at the audited chemistry-safe branch, and WO3 internal coordinates were retained from the audited atomistic model because coordinate refinements were strongly correlated; only fit-supported cell/profile and a shared W displacement parameter were refined. The CIFs should therefore be treated as phase models consistent with this PXRD dataset, not as high-precision structure determinations.

File: results/experimental-eval/divalent-tungstates-PG15/development/october-v6-v8/attempts/v6-exp-case-004-r2/run/final-answer.md
Completed the two-phase refinement:

- Triclinic WO₃, P-1: **70.784 ± 0.159 wt%**
- Wolframite CoWO₄, P2/c: **29.216 ± 0.159 wt%**

Fit: Rwp 6.103%, Rp 4.615%, GOF 1.861. Fractions are normalized over modeled crystalline phases. A forced ~0.78 wt% CoO contribution was not reliable; a trace near 1 wt% cannot be excluded.

All CIF, GPX, submission, and cross-file audits passed.

Files:

- [result.json](<ATTEMPT_WORKSPACE>/result.json)
- [report.md](<ATTEMPT_WORKSPACE>/report.md)
- [fit.csv](<ATTEMPT_WORKSPACE>/fit.csv)
- [final.gpx](<ATTEMPT_WORKSPACE>/final.gpx)
- [WO₃ CIF](<ATTEMPT_WORKSPACE>/phase_wo3_triclinic.cif)
- [CoWO₄ CIF](<ATTEMPT_WORKSPACE>/phase_cowo4_wolframite.cif)

File: results/experimental-eval/divalent-tungstates-PG15/development/october-v6-v8/attempts/v6-exp-case-004-r3/run/final-answer.md
Completed. The crystalline model is:

- CoWO₄, wolframite P2/c: **29.82 wt%**
- WO₃, triclinic P-1: **70.18 wt%**

Fractions are normalized over modeled crystalline phases. Final statistics: Rwp 4.9194%, Rp 3.8017%, GOF 1.5024. The formal fraction esd is ±0.13 percentage point, but systematic uncertainty is larger. No reliable third phase was established; trace CoO and Co₃O₄ tests were rejected.

Deliverables:

- [final.gpx](<ATTEMPT_WORKSPACE>/final.gpx)
- [result.json](<ATTEMPT_WORKSPACE>/result.json)
- [fit.csv](<ATTEMPT_WORKSPACE>/fit.csv)
- [report.md](<ATTEMPT_WORKSPACE>/report.md)
- [phase_cowo4.cif](<ATTEMPT_WORKSPACE>/phase_cowo4.cif)
- [phase_wo3.cif](<ATTEMPT_WORKSPACE>/phase_wo3.cif)

CIF, GPX, profile-regeneration, cross-file consistency, and submission audits all pass.

File: results/experimental-eval/divalent-tungstates-PG15/development/october-v6-v8/attempts/v6-exp-case-005-r1/run/final-answer.md
Completed. The crystalline model is:

- Monoclinic WO₃ (P2₁/c): **74.9 ± 1.0 wt%**
- Cubic spinel Co₃O₄ (Fd-3m): **25.1 ± 1.0 wt%**

Fractions are normalized over modeled crystalline phases. Final \(R_\mathrm{wp}=3.2845\%\), \(R_p=2.3524\%\), GOF = 1.9099. CoWO₄ was tested but refined to zero scale.

Files:

- [result.json](<ATTEMPT_WORKSPACE>/result.json)
- [report.md](<ATTEMPT_WORKSPACE>/report.md)
- [fit.csv](<ATTEMPT_WORKSPACE>/fit.csv)
- [final.gpx](<ATTEMPT_WORKSPACE>/final.gpx)
- [WO3_monoclinic.cif](<ATTEMPT_WORKSPACE>/WO3_monoclinic.cif)
- [Co3O4_spinel.cif](<ATTEMPT_WORKSPACE>/Co3O4_spinel.cif)

CIF, GSAS-II project, profile-regeneration, and submission audits all passed without flags.

File: results/experimental-eval/divalent-tungstates-PG15/development/october-v6-v8/attempts/v6-exp-case-005-r1/workspace/report.md
# PXRD phase analysis

The pattern is described by two crystalline phases: monoclinic WO3 (P 21/c) at **74.9 wt%** and cubic spinel Co3O4 (Fd-3m) at **25.1 wt%**. These fractions are normalized only over the modeled crystalline phases. The formal covariance e.s.d. is about 0.19 wt%-point per phase, but **about ±1 wt%-point** is a more realistic uncertainty because no calibrated instrument profile, measured ADPs, internal standard, or pointwise uncertainties were supplied. Amorphous content therefore cannot be quantified.

## Evidence

WO3 accounts for the characteristic low-angle multiplet near 23.46, 23.95, and 24.71 degrees 2theta and its higher-angle families. Co3O4 is independently required by peaks near 31.64, 37.20, 45.14, 59.68, and 65.55 degrees. In the final nuisance model, removing Co3O4 raises Rwp from 3.2845% to 5.7884%.

Audited atomistic candidates were compared with identical staged nuisance refinements. Monoclinic WO3 (source COD 2311041) gives the better mature full-pattern model than triclinic WO3 (COD 2106293): the best final triclinic trial was approximately 3.301% Rwp, was less stable, and used two additional cell variables. The submitted WO3 CIF retains the valid nonstandard P 21/c setting of the source (beta about 136.154 degrees, V = 423.183 A^3). Co3O4 uses the audited spinel model from COD 9005896.

A chemically valid P2/c wolframite CoWO4 screening model was generated by charge-balanced Fe2+ to Co2+ substitution in COD 9008124. Its refined scale collapsed to 1e-12 and it slightly worsened the fit, so CoWO4 is not supported. The directly indexed Co-O-W library entry was malformed and could not be parsed. No remaining coherent set of residual peaks justified another crystalline phase.

## Refinement and checks

The refinement used the supplied Cu K-alpha doublet, raw-count Poisson weights, a Chebyshev background, phase scales and cells, sample displacement, minimal positive profile terms, polarization, and isotropic microstrain for both phases. The selected displacement is -584.62 micrometres (about +0.297 degrees effective correction at 55 degrees 2theta for the assumed 200 mm radius). A simultaneous zero/displacement branch was rejected because their correlation was 99.97%; the displacement-only model was retained. Size and March-Dollase texture terms were unsupported, negligible, boundary-limited, or unstable.

Atomic coordinates were held at the audited source values. Refining all WO3 coordinates was unstable, gave a 97.5% coordinate correlation, and shortened W-O to 1.575 A; refining the Co3O4 oxygen coordinate gave only a 0.0016 percentage-point Rwp gain. The source WO3 CIF contained zero ADP placeholders, so physically positive fixed screening values were used (W Uiso = 0.003 A^2 and O Uiso = 0.008 A^2); they were not claimed as measurements.

Final statistics over 10-100 degrees 2theta are Rwp = **3.2845%**, Rp = **2.3524%**, Rexp = **1.7221%**, and goodness of fit = **1.9099** (8,284 observations, 23 refined variables). The full exported 9.9034-100.0949 degree grid has Rwp = 3.2825%. The final project converged with no dropped variables and maximum shift/e.s.d. = 0.0082. Both submitted CIFs passed composition, occupancy, symmetry, duplicate-site, and contact audits; `final.gpx` passed profile regeneration and positive-width audits without flags.

Trace crystalline material below the detection/support level of this pattern cannot be excluded, and the reported fractions should not be interpreted as total-sample fractions if an amorphous component is present.

File: results/experimental-eval/divalent-tungstates-PG15/development/october-v6-v8/attempts/v6-exp-case-005-r2/run/final-answer.md
Completed and audited.

- Co₃O₄, *Fd*‑3*m*: **25.61 wt%**
- WO₃, *P*‑1: **74.39 wt%**
- Fit: Rwp 3.356%, Rp 2.395%, GOF 1.952

Formal fraction uncertainty is ±0.20 wt%; realistic model-dependent uncertainty is approximately ±2 wt%. Triclinic WO₃ is preferred, though monoclinic WO₃ remains the principal structural ambiguity. Fractions exclude possible amorphous material.

Files:

- [result.json](<ATTEMPT_WORKSPACE>/result.json)
- [report.md](<ATTEMPT_WORKSPACE>/report.md)
- [fit.csv](<ATTEMPT_WORKSPACE>/fit.csv)
- [final.gpx](<ATTEMPT_WORKSPACE>/final.gpx)
- [Co3O4.cif](<ATTEMPT_WORKSPACE>/Co3O4.cif)
- [WO3_triclinic.cif](<ATTEMPT_WORKSPACE>/WO3_triclinic.cif)

GSAS-II, CIF, profile-regeneration, fraction-normalization, and submission audits all passed without flags.

File: results/experimental-eval/divalent-tungstates-PG15/development/october-v6-v8/attempts/v6-exp-case-005-r2/workspace/report.md
# PXRD phase analysis

The pattern is modeled as two crystalline phases: spinel Co₃O₄ (space group *Fd*‑3*m*) and triclinic WO₃ (space group *P*‑1). The refined crystalline-phase-normalized fractions are **25.61 wt% Co₃O₄** and **74.39 wt% WO₃**. Formal covariance-only 1σ uncertainties are 0.20 wt% for each fraction. These do not include model systematics; a more realistic uncertainty is about ±2 wt% absolute because no calibrated instrumental profile or internal standard was supplied.

## Evidence

The Co₃O₄ model accounts for its characteristic peak family near 19.37, 31.64, 37.20, 38.91, 45.14, 59.68 and 65.56° 2θ. WO₃ accounts for the resolved low-angle triplet near 23.46, 23.95 and 24.71° and the many higher-angle reflections. Both exported atomistic models pass the composition, occupancy, symmetry-expansion, duplicate-site and contact audit with plausible Co–O and W–O distances.

Matched screening favored the triclinic WO₃ model (COD 2106293) over a monoclinic *P*2₁/*c* alternative (COD 2311041): with the same minimal W+X profile treatment, Rwp was 3.527% versus 3.617%. A screened *P*2/*c* CoWO₄ model refined to only about 0.13 wt%, had poor phase Rf (~28%), gained credit only from overlaps, and its released cell became unstable; it was therefore rejected. No additional phase had stable positive scale and support from multiple unique peaks.

The final refinement converged without dropped variables (maximum shift/esd 0.034), with Rwp = 3.356%, Rp = 2.395%, Rexp = 1.722% and goodness-of-fit = 1.952 over 10–100° 2θ. Refined cells are *a* = 8.08097 Å for Co₃O₄ and *a* = 7.30319, *b* = 7.53423, *c* = 7.69149 Å, α = 89.8689°, β = 90.6955°, γ = 89.9774° for WO₃. Leave-one-out refinements materially worsened Rwp when the Lorentzian X term, surface-roughness correction, or WO₃ size term was removed.

## Remaining uncertainty

The exact WO₃ symmetry is the main structural uncertainty: *P*‑1 is reproducibly preferred, but the closely related monoclinic model cannot be excluded absolutely at laboratory resolution. Atomic coordinates and displacement parameters were retained from the audited source structures; only cells, phase scales and supported nuisance/profile terms were refined. The fitted WO₃ size (~0.188 µm) should be read as an effective broadening parameter, not a reliable physical crystallite size, because the instrument profile was not calibrated. The reported fractions are conditional on the modeled crystalline material and do not quantify any amorphous content.

File: results/experimental-eval/divalent-tungstates-PG15/development/october-v6-v8/attempts/v6-exp-case-005-r3/run/final-answer.md
Completed the quantitative Rietveld analysis.

- Co₃O₄ spinel: **25.997 wt%**
- Triclinic WO₃: **74.003 wt%**
- Fit: **Rwp 3.6443%, Rp 2.6025%, GOF 2.1189**

No supported CoWO₄ or reduced tungsten-oxide phase was found. Fractions are normalized over modeled crystalline material; amorphous content is not determined. Formal fraction uncertainty is ±0.19 wt%, though practical systematic uncertainty may be a few wt%.

Deliverables:

- [result.json](<ATTEMPT_WORKSPACE>/result.json)
- [report.md](<ATTEMPT_WORKSPACE>/report.md)
- [fit.csv](<ATTEMPT_WORKSPACE>/fit.csv)
- [final.gpx](<ATTEMPT_WORKSPACE>/final.gpx)
- [phase_Co3O4.cif](<ATTEMPT_WORKSPACE>/phase_Co3O4.cif)
- [phase_WO3.cif](<ATTEMPT_WORKSPACE>/phase_WO3.cif)

The final GPX, both CIFs, cross-file consistency, and submission schema all passed their supplied audits without flags.

File: results/experimental-eval/divalent-tungstates-PG15/development/october-v6-v8/attempts/v6-exp-case-005-r3/workspace/report.md
# Quantitative crystalline-phase analysis

The pattern is best described by two crystalline phases: spinel Co3O4 and triclinic WO3. The refined fractions, normalized over those modeled crystalline phases, are:

| Phase | Structural model | Crystalline weight fraction |
|---|---|---:|
| Co3O4 | cubic Fd-3m (No. 227), a = 8.08076 A | 0.25997 (26.00 wt%) |
| WO3 | triclinic P-1 (No. 2), a = 7.30300 A, b = 7.53388 A, c = 7.69118 A, alpha = 89.9015 deg, beta = 90.6848 deg, gamma = 89.9473 deg | 0.74003 (74.00 wt%) |

The formal one-standard-deviation uncertainty from the scale-factor covariance is 0.00185 in fraction (0.19 absolute wt%) for each phase. This is conditional on the two-phase crystalline model. Because no internal standard, calibrated instrumental profile, or effective polarization was supplied, amorphous content cannot be quantified and practical systematic uncertainty in the crystalline ratio is likely larger than the formal value (potentially a few absolute wt%).

## Evidence and model selection

The Co3O4 model (starting structure COD 9005896) accounts for the coherent spinel reflection family, while triclinic WO3 (COD 2106293) accounts for the split low-angle WO3 peaks and the remaining WO3 families across the full 10-100 deg 2theta refinement range. Both submitted CIFs pass the supplied composition, occupancy, symmetry-expansion, duplicate-site, and contact audits without flags. The final Rietveld fit has Rwp = 3.6443%, Rp = 2.6025%, and GOF = 2.1189.

Matched complete-pattern replacements favored the submitted structures. Replacing triclinic WO3 with the clean monoclinic alternative increased Rwp to 3.7695% and introduced a 0.94 cell-parameter correlation. Two cobalt-vacancy spinel alternatives increased Rwp to 3.6986% and 3.9553%. Added CoWO4, CoO, W10O29, W18O49, and W3O8 models all refined to the numerical scale floor from the mature baseline, so there is no reliable multi-peak evidence for any of them. The largest remaining residuals are paired positive/negative shape or intensity lobes at strong reflections already assigned to Co3O4 or WO3, rather than a set of independent unmodeled peaks. Trace amounts below the diffraction detection limit cannot be excluded.

Only specimen displacement was retained for angular correction; a joint zero/displacement model was rejected at 99.97% correlation. The compact W-X peak profile and positive isotropic WO3 microstrain were retained. Removing WO3 microstrain worsened Rwp from 3.6443% to 3.6847%; size-only was poorer and correlated with the global Lorentzian term, and Co3O4 size/strain branches were unstable or nonphysical. Polarization, surface roughness, axial divergence, extra profile terms, and preferred orientation were rejected for instability, strong correlation, or no material full-range benefit.

Atomic coordinates were therefore kept at the audited literature-model values; coordinate and ADP refinements were not reliably determined by this powder pattern. Conservative positive isotropic displacement parameters were fixed in the submitted models (Co/O: 0.010 A^2; W: 0.005 A^2). The final project is converged (maximum shift/esd 0.0029, no SVD-dropped variables or covariance warnings), its regenerated profile is identical to the saved profile, and all generated total peak widths are positive.

File: results/experimental-eval/divalent-tungstates-PG15/development/october-v6-v8/attempts/v6-exp-case-006-r1/run/final-answer.md
Analysis complete.

- CuWO₄, triclinic P -1: 97.5516 wt%
- WO₃, triclinic P -1: 2.4484 wt%
- Fit: Rwp 4.461%, Rp 3.431%, GOF 1.839

Formal fraction uncertainty is ±0.056 wt%; realistic systematic uncertainty is a few tenths of a wt%.

Files: [result.json](<ATTEMPT_WORKSPACE>/result.json), [report.md](<ATTEMPT_WORKSPACE>/report.md), [fit.csv](<ATTEMPT_WORKSPACE>/fit.csv), [final.gpx](<ATTEMPT_WORKSPACE>/final.gpx), [CuWO4.cif](<ATTEMPT_WORKSPACE>/CuWO4.cif), and [WO3.cif](<ATTEMPT_WORKSPACE>/WO3.cif).

All CIF, GPX, submission-schema, and cross-file consistency audits passed.

File: results/experimental-eval/divalent-tungstates-PG15/development/october-v6-v8/attempts/v6-exp-case-006-r1/workspace/report.md
# PXRD phase analysis

The crystalline product is predominantly triclinic copper tungstate, with a small amount of residual triclinic tungsten trioxide. Fractions are normalized over the two modeled crystalline phases.

| Phase | Space group | Refined cell (Å, °) | Weight fraction |
|---|---|---|---:|
| CuWO4 | P -1 (No. 2) | 4.70878, 5.84343, 4.88205; 91.6556, 92.5336, 82.7508 | 97.5516(56)% |
| WO3 | P -1 (No. 2) | 7.30393, 7.53746, 7.69195; 88.5812, 90.9336, 90.1057 | 2.4484(56)% |

The result is chemically consistent with the CuO + WO3 precursor mixture heated at 800 °C. Triclinic CuWO4 accounts for the dominant peak positions and splittings. The competing monoclinic CuWO4 model fails the complete pattern even after scale and cell refinement (Rwp 47.46%, versus 4.461% for the selected model). The minor P -1 WO3 model explains several distinct residual peaks, notably near 23.48°, 24.66°, and the 33.3–34.8° cluster; replacing it with orthorhombic WO3 worsens Rwp to 4.891%. Mature-model additions of CuO and Cu3WO6 refined to zero scale, while Cu2O was only 0.04 standard deviations from zero, so no third crystalline phase was retained.

The final Rietveld fit has Rwp = 4.461%, Rp = 3.431%, and goodness of fit = 1.839. The GSAS-II project converged without singular variables, regenerated its saved profile exactly, and passed the supplied project audit. Both exported CIFs passed composition, occupancy, symmetry, contact, and duplicate-site checks.

The quoted fraction uncertainties are formal one-sigma covariance estimates. They do not include profile-model, preferred-orientation, absorption/surface, or sampling errors; branch sensitivity indicates that a few tenths of a weight-percent is a more realistic systematic uncertainty for the minor phase. Fractions exclude any amorphous material because no internal standard was supplied. The CuWO4 coordinates were refined and retain plausible Cu–O/W–O geometry. For the 2.45 wt% WO3 phase, the cell, scale, and size were refined but its source atomic coordinates were fixed; its phase identity is supported, while detailed WO3 atomic positions cannot be determined reliably from this pattern alone. Trace phases below the residual/model sensitivity remain possible.

File: results/experimental-eval/divalent-tungstates-PG15/development/october-v6-v8/attempts/v6-exp-case-006-r2/run/final-answer.md
Identified crystalline phases:

- CuWO₄, triclinic `P -1`: **97.864 wt%**
- WO₃, monoclinic `P 21/c`: **2.136 wt%**

Fractions are normalized over modeled crystalline material. Final fit: Rwp = 6.640%, Rp = 4.777%, GOF = 2.736. Trace CuO could not be established reliably; WO₃ polymorph assignment retains some uncertainty.

Deliverables:

- [result.json](<ATTEMPT_WORKSPACE>/result.json)
- [report.md](<ATTEMPT_WORKSPACE>/report.md)
- [fit.csv](<ATTEMPT_WORKSPACE>/fit.csv)
- [final.gpx](<ATTEMPT_WORKSPACE>/final.gpx)
- [CuWO₄ CIF](<ATTEMPT_WORKSPACE>/phase_CuWO4.cif)
- [WO₃ CIF](<ATTEMPT_WORKSPACE>/phase_WO3.cif)

The final project, regenerated profile, CIFs, fractions, and schema passed the supplied audits.

File: results/experimental-eval/divalent-tungstates-PG15/development/october-v6-v8/attempts/v6-exp-case-006-r3/run/final-answer.md
Completed and validated.

- CuWO₄, triclinic *P* -1: **97.776 wt%**
- WO₃, monoclinic *P* 2₁/c: **2.224 wt%**
- Fit: **Rwp 6.5346%, Rp 4.7319%, GOF 2.6932**

The minor WO₃ symmetry has moderate uncertainty, and trace phases below several tenths wt% cannot be excluded. Fractions are normalized over modeled crystalline phases.

Files:

- [result.json](<ATTEMPT_WORKSPACE>/result.json)
- [report.md](<ATTEMPT_WORKSPACE>/report.md)
- [fit.csv](<ATTEMPT_WORKSPACE>/fit.csv)
- [final.gpx](<ATTEMPT_WORKSPACE>/final.gpx)
- [phase_CuWO4.cif](<ATTEMPT_WORKSPACE>/phase_CuWO4.cif)
- [phase_WO3.cif](<ATTEMPT_WORKSPACE>/phase_WO3.cif)

CIF, GSAS-II, submission, and cross-file consistency audits all passed without flags.

File: results/experimental-eval/divalent-tungstates-PG15/development/october-v6-v8/attempts/v6-exp-case-007-r1/run/final-answer.md
Identified three crystalline phases:

- MgWO₄, P2/c: 76.70(18) wt%
- WO₃, P-1: 15.93(13) wt%
- MgO, Fm-3m: 7.37(16) wt%

Final fit: Rwp 8.417%, Rp 6.074%, goodness-of-fit 2.946. All CIF, GPX, profile-replay, and submission audits passed.

The WO₃ identity is secure, but its exact symmetry remains uncertain: triclinic P-1 is preferred slightly over monoclinic P2₁/c.

Files:

- [result.json](<ATTEMPT_WORKSPACE>/result.json)
- [report.md](<ATTEMPT_WORKSPACE>/report.md)
- [fit.csv](<ATTEMPT_WORKSPACE>/fit.csv)
- [final.gpx](<ATTEMPT_WORKSPACE>/final.gpx)
- [MgWO₄ CIF](<ATTEMPT_WORKSPACE>/phase_mgwo4.cif)
- [WO₃ CIF](<ATTEMPT_WORKSPACE>/phase_wo3.cif)
- [MgO CIF](<ATTEMPT_WORKSPACE>/phase_mgo.cif)

File: results/experimental-eval/divalent-tungstates-PG15/development/october-v6-v8/attempts/v6-exp-case-007-r2/run/final-answer.md
Completed and validated.

| Crystalline phase | Weight fraction |
|---|---:|
| Wolframite MgWO₄, P2/c | 78.047 ± 0.146 wt% |
| Monoclinic WO₃, P2₁/c | 14.602 ± 0.076 wt% |
| Periclase MgO, Fm-3m | 7.351 ± 0.153 wt% |

Final fit: Rwp 8.2707%, Rp 5.8696%, GOF 2.8946. Fractions are normalized over modeled crystalline phases. The WO₃ phase is well supported, though its exact symmetry is less certain because a triclinic alternative fit only moderately worse.

Deliverables:

- [final.gpx](<ATTEMPT_WORKSPACE>/final.gpx)
- [fit.csv](<ATTEMPT_WORKSPACE>/fit.csv)
- [result.json](<ATTEMPT_WORKSPACE>/result.json)
- [report.md](<ATTEMPT_WORKSPACE>/report.md)
- [phase_mgwo4.cif](<ATTEMPT_WORKSPACE>/phase_mgwo4.cif)
- [phase_wo3.cif](<ATTEMPT_WORKSPACE>/phase_wo3.cif)
- [phase_mgo.cif](<ATTEMPT_WORKSPACE>/phase_mgo.cif)

CIF, GPX, profile, fraction, and submission audits all pass.

File: results/experimental-eval/divalent-tungstates-PG15/development/october-v6-v8/attempts/v6-exp-case-007-r3/run/final-answer.md
Identified crystalline phases, normalized over modeled crystalline material:

| Phase | Weight fraction |
|---|---:|
| MgWO₄, wolframite-type P2/c | 78.24 wt% |
| WO₃, monoclinic P2₁/c | 14.53 wt% |
| MgO, periclase Fm-3m | 7.23 wt% |

Final fit: Rwp 8.655%, Rp 6.332%, GOF 3.030. The exact monoclinic-versus-triclinic distortion of WO₃ remains moderately uncertain, although WO₃ presence and fraction are well supported. No amorphous fraction was determined.

Deliverables:

- [result.json](<ATTEMPT_WORKSPACE>/result.json)
- [report.md](<ATTEMPT_WORKSPACE>/report.md)
- [fit.csv](<ATTEMPT_WORKSPACE>/fit.csv)
- [final.gpx](<ATTEMPT_WORKSPACE>/final.gpx)
- [MgWO4 CIF](<ATTEMPT_WORKSPACE>/phase_MgWO4.cif)
- [WO3 CIF](<ATTEMPT_WORKSPACE>/phase_WO3_monoclinic.cif)
- [MgO CIF](<ATTEMPT_WORKSPACE>/phase_MgO.cif)

All CIF, GSAS-II project, profile-regeneration, schema, fraction, and cross-file consistency audits passed.

File: results/experimental-eval/divalent-tungstates-PG15/development/october-v6-v8/attempts/v6-exp-case-008-r1/run/final-answer.md
Identified crystalline phases:

- Wolframite MnWO₄: **97.33 wt%**
- Monoclinic WO₃ (P2₁/n): **2.67 wt%**

Final fit: Rwp 6.800%, Rp 4.732%, GOF 2.470. The WO₃ fraction is model-dependent; approximately 2–3 wt% is a realistic range. No amorphous fraction can be quantified without an internal standard.

Deliverables:

- [result.json](<ATTEMPT_WORKSPACE>/result.json)
- [report.md](<ATTEMPT_WORKSPACE>/report.md)
- [fit.csv](<ATTEMPT_WORKSPACE>/fit.csv)
- [final.gpx](<ATTEMPT_WORKSPACE>/final.gpx)
- [MnWO4_wolframite.cif](<ATTEMPT_WORKSPACE>/MnWO4_wolframite.cif)
- [WO3_monoclinic.cif](<ATTEMPT_WORKSPACE>/WO3_monoclinic.cif)

The final GPX, regenerated profile, both CIF audits, cross-file checks, and submission audit all passed.

File: results/experimental-eval/divalent-tungstates-PG15/development/october-v6-v8/attempts/v6-exp-case-008-r1/workspace/report.md
# PXRD phase analysis

The crystalline product is wolframite MnWO4 with a small monoclinic WO3 remainder. The GSAS-II phase fractions, normalized only over these modeled crystalline phases, are **97.33 wt% MnWO4** and **2.67 wt% WO3**. The final full-range fit has Rwp = 6.800%, Rp = 4.732%, and goodness of fit = 2.470.

MnWO4 is supported by the complete set of strong reflections and by the MnO + WO3 reaction context. The refined P 2/c cell is a = 4.83056, b = 5.75631, c = 4.99573 A, beta = 91.2174 degrees. Because the available starting model (COD 1520200) was measured at 2.4 GPa, its cell and both independent oxygen positions were refined; the resulting Mn-O and W-O contacts pass the supplied CIF geometry audit. A small {110} March-Dollase correction was retained after matched leave-one-out testing.

Coherent residual peaks near 23.45, 33.6, and 34.5 degrees require WO3. A literature monoclinic model (COD 2311041), transformed to the equivalent P 21/n setting, explains these and other weaker/overlapped lines without strong absent predictions. A triclinic WO3 replacement was about 0.074 Rwp percentage points worse under the same scale and size treatment; the other screened WO3 polymorphs were poorer, unstable, or malformed. The WO3 cell and atomic coordinates were therefore held at literature values, while an isotropic coherent-domain size of about 0.092(13) micrometres was supported. MnO, Mn3O4, Mn2O3, and Mn3WO6 were retested from the mature two-phase model and rejected because their gains were overlap-dominated or lacked stable multi-peak support.

The quoted covariance uncertainty on each normalized fraction is about 0.12 wt%, but it does not include model selection, background, absorption, or microstructure systematics. In particular, the WO3 fraction moves by several tenths of a weight-percent when its weak-line broadening is changed; a realistic interpretation is roughly 2-3 wt% WO3 rather than an exact 2.67 wt%. Its detailed oxygen coordinates cannot be determined reliably from this minor, strongly overlapped contribution. No internal standard was supplied, so amorphous content cannot be quantified and is excluded from the normalization. Pointwise uncertainties were not supplied; count-statistical GSAS-II weights were used.

The submitted CIFs, fractions, and `fit.csv` were exported from `final.gpx` after full-grid profile regeneration. Both CIF audits, the project numerical/width audit, and the submission readback audit were run on the final files.

File: results/experimental-eval/divalent-tungstates-PG15/development/october-v6-v8/attempts/v6-exp-case-008-r2/run/final-answer.md
Completed the PXRD analysis and refinement.

- MnWO₄ (P2/c): 98.3065 wt%
- Monoclinic WO₃ (P2₁/c): 1.6935 wt%
- Rwp: 6.0921%; Rp: 4.7667%; GOF: 2.2103

The WO₃ fraction has greater systematic uncertainty because of its low abundance and peak overlap. Fractions exclude any unquantified amorphous material.

Deliverables:

- [result.json](<ATTEMPT_WORKSPACE>/result.json)
- [report.md](<ATTEMPT_WORKSPACE>/report.md)
- [fit.csv](<ATTEMPT_WORKSPACE>/fit.csv)
- [final.gpx](<ATTEMPT_WORKSPACE>/final.gpx)
- [phase_MnWO4.cif](<ATTEMPT_WORKSPACE>/phase_MnWO4.cif)
- [phase_WO3.cif](<ATTEMPT_WORKSPACE>/phase_WO3.cif)

GSAS-II, CIF, profile-regeneration, and submission audits all passed without flags.

File: results/experimental-eval/divalent-tungstates-PG15/development/october-v6-v8/attempts/v6-exp-case-008-r2/workspace/report.md
# PXRD phase analysis

The crystalline model contains two phases:

- **MnWO4 (wolframite, P2/c): 98.3065 wt%** of the modeled crystalline material.
- **Monoclinic WO3 (P21/c): 1.6935 wt%** of the modeled crystalline material.

The final whole-pattern fit has **Rwp = 6.0921%**, **Rp = 4.7667%**, and **GOF = 2.2103** over 9.9034–100.0949° 2θ (8301 points). The fractions are normalized only over the modeled crystalline phases; no amorphous fraction can be obtained without an internal standard.

## Evidence

The dominant peak positions, systematic absences, and intensity distribution are explained by wolframite MnWO4. Its refined cell is a = 4.83219, b = 5.75839, c = 4.99737 Å, β = 91.2157° (P2/c). Refining the MnWO4 coordinates materially improved the full-pattern fit, and the exported structure passed occupancy, symmetry-expansion, duplicate-site, and contact checks. A small [100] March–Dollase correction remained supported (ratio 1.02697).

Several coherent residual peaks, including the family near 23.45, 24.68, 33.58, and 34.45° 2θ after displacement correction, are jointly explained by monoclinic WO3. Removing WO3 from the mature model raises Rwp from 6.092% to 6.383%. Under the same nuisance model, audited triclinic and orthorhombic WO3 replacements both give about 6.179%, so the submitted monoclinic model is preferred. MnO, Mn3O4, and Mn3WO6 retests collapsed to the scale floor and were rejected; no third crystalline phase had stable multi-peak support.

The final model uses the supplied Cu Kα1/Kα2 wavelengths and ratio, a six-term fixed Chebyshev background, a specimen-displacement correction, positive global U/X width terms, axial-divergence asymmetry, and a refined polarization factor. Independent phase-size and microstrain terms were rejected because they were negative, limit-seeking, dropped, or nearly singular with the global profile terms. A surface-roughness model lowered Rwp numerically but was rejected because its two parameters were not identifiable: the constrained forms were boundary/arbitrary solutions strongly correlated with scale, while freeing both drove one parameter negative.

## Remaining uncertainty

The formal GSAS-II fraction uncertainty is about 0.00058 in weight fraction (0.058 percentage point) for each phase, but model and overlap uncertainty—especially for the 1.7 wt% WO3 component—is larger and is not reliably quantified by that covariance estimate. WO3 is structurally supported but less certain than MnWO4 because of its low abundance and extensive overlap. The large fitted specimen displacement is preferred over a zero-offset model; refining both together was rejected at approximately 99.7% correlation. No unmodeled component can be assigned reliably from the remaining residuals.
