Repository: sache07/verifiable-pxrd

# Experimental evaluations

Agent panels on measured powder XRD data. Each folder is named after its dataset in `pxrd-bench/`.

| Folder | What |
|---|---|
| [`divalent-tungstates-PG15/`](divalent-tungstates-PG15/README.md) | `baseline` and `evolved` panels, 45 attempts each, on the 15 Precursor Genome divalent-tungstate scans in [`pxrd-bench/divalent-tungstates-PG15`](../../pxrd-bench/divalent-tungstates-PG15/README.md). |

File: results/experimental-eval/divalent-tungstates-PG15/development/october-v6-v8/attempts/v6-exp-case-008-r3/run/final-answer.md
Completed the two-phase refinement:

- MnWO₄ wolframite (P2/c): **98.14 wt%**
- Triclinic WO₃ (P-1): **1.86 wt%**
- Fit: Rwp 6.885%, Rp 4.838%, GOF 2.500

Fractions are normalized over crystalline phases. The WO₃ fraction has a realistic systematic range of approximately 1.4–3.2 wt%; amorphous content cannot be quantified. All CIF, GPX, profile, and submission audits passed.

Files:

- [result.json](<ATTEMPT_WORKSPACE>/result.json)
- [report.md](<ATTEMPT_WORKSPACE>/report.md)
- [fit.csv](<ATTEMPT_WORKSPACE>/fit.csv)
- [final.gpx](<ATTEMPT_WORKSPACE>/final.gpx)
- [phase_mnwo4.cif](<ATTEMPT_WORKSPACE>/phase_mnwo4.cif)
- [phase_wo3.cif](<ATTEMPT_WORKSPACE>/phase_wo3.cif)

File: results/experimental-eval/divalent-tungstates-PG15/development/october-v6-v8/attempts/v6-exp-case-009-r1/run/final-answer.md
Completed. The crystalline product is wolframite MnWO₄, 100 wt% normalized over modeled crystalline phases. Final Rwp = 4.1116% and GOF = 1.1910. No secondary phase met the required multi-peak evidence threshold; amorphous content and trace impurities remain unquantified.

Outputs:

- [result.json](<ATTEMPT_WORKSPACE>/result.json)
- [report.md](<ATTEMPT_WORKSPACE>/report.md)
- [MnWO4.cif](<ATTEMPT_WORKSPACE>/MnWO4.cif)
- [fit.csv](<ATTEMPT_WORKSPACE>/fit.csv)
- [final.gpx](<ATTEMPT_WORKSPACE>/final.gpx)

The CIF, GSAS-II project, profile identity, fractions, and submission schema all passed their supplied audits.

File: results/experimental-eval/divalent-tungstates-PG15/development/october-v6-v8/attempts/v6-exp-case-009-r1/workspace/report.md
# PXRD phase analysis

## Result

The modeled crystalline product is single-phase manganese tungstate, MnWO₄, in the wolframite structure (space group P 2/c, No. 13). Its weight fraction is **1.0000 (100 wt%) after normalization over the modeled crystalline phases**.

The refined cell is a = 4.83258 Å, b = 5.75926 Å, c = 4.99832 Å, β = 88.7810°, and V = 139.082 Å³. The acute-β cell is an equivalent setting of the more commonly reported obtuse-β wolframite cell. The final whole-pattern statistics are Rwp = 4.1116%, Rp = 3.2006%, Rexp = 3.4605%, and GOF = 1.1910.

## Evidence and model selection

The precursor chemistry (Mn₃O₄ + WO₃, heated at 900 °C), the indexed peak positions across 9.90–100.09° 2θ, systematic absences, and the complete intensity pattern all support wolframite MnWO₄. An ambient-pressure wolframite model was preferred to a 2.4 GPa model in matched minimal refinements (Rwp 12.533% versus 12.639% before the later profile and coordinate stages). The selected model accounts for 146 reflections over the measured range, and the exported structure passes the supplied composition, occupancy, symmetry, duplicate-site, and contact audit.

Source-supported Mn₃O₄, Mn₃WO₆, Mn₂O₃, and WO₃ models were audited and retested one at a time from the mature baseline. Mn₃O₄ and Mn₃WO₆ refined to the nonnegative scale floor. WO₃ gave only a 0.0024 percentage-point Rwp change and predicted strong absent intensity. Mn₂O₃ produced a nominal 0.43(9) wt% overlap fit and a 0.0053 percentage-point Rwp change, but its second- and third-strongest unique reflections were absent; most credit came from one residual near 33.24° and overlaps. It therefore did not satisfy the required multi-peak support and was not included.

The final nuisance model uses the stated Cu Kα1/Kα2 wavelengths and ratio, a smooth 20-term background, one surface-roughness parameter, axial asymmetry, positive U/W/X profile widths, and a refined specimen displacement. A constant-zero model was inferior; refining zero and displacement together was rejected at 99.99% correlation. Texture was negligible. Refinable crystallite size was exactly degenerate with X, and microstrain refined negative after U was released, so neither microstructural quantity was retained. Coordinate refinement gave plausible Mn–O and W–O contacts. ADPs were held at positive source values because free ADP branches became negative.

## Remaining uncertainty

The 100 wt% value is conditional on the modeled crystalline material. With no internal standard, amorphous content and absolute crystalline yield cannot be determined. Trace phases at the few-tenths-wt% level cannot be excluded reliably, but no additional phase passed the full-pattern and unique-peak criteria. Oxygen coordinates are less precise than the heavy-atom framework, and the fixed ADPs should not be interpreted as independently measured thermal parameters.

File: results/experimental-eval/divalent-tungstates-PG15/development/october-v6-v8/attempts/v6-exp-case-009-r2/run/final-answer.md
Completed. The accepted model is monoclinic wolframite MnWO₄, P 2/c, at 1.0000 weight fraction among modeled crystalline phases. Rwp = 5.0997% and GOF = 1.4763.

A possible trace residual component remains unassigned; tested Mn/W oxide models failed absent-peak or significance checks. Amorphous content is not quantified.

Files:

- [result.json](<ATTEMPT_WORKSPACE>/result.json)
- [report.md](<ATTEMPT_WORKSPACE>/report.md)
- [phase_1_MnWO4.cif](<ATTEMPT_WORKSPACE>/phase_1_MnWO4.cif)
- [fit.csv](<ATTEMPT_WORKSPACE>/fit.csv)
- [final.gpx](<ATTEMPT_WORKSPACE>/final.gpx)

CIF, GPX, profile-regeneration, and submission audits passed.

File: results/experimental-eval/divalent-tungstates-PG15/development/october-v6-v8/attempts/v6-exp-case-009-r2/workspace/report.md
# PXRD phase analysis

The accepted crystalline model is single-phase wolframite MnWO4, space group P 2/c (No. 13). Its refined cell is a = 4.83066(8) Å, b = 5.75683(8) Å, c = 4.99613(8) Å, beta = 91.2169(10)°, and V = 138.9075(39) Å³. The reported fraction is therefore 1.0000 (100 wt%) after normalization over the modeled crystalline phases.

This assignment is supported by the Mn3O4 + WO3 reaction context and, more importantly, by the positions and intensities of the MnWO4 reflections throughout 9.90–100.09° 2theta. A P 2/c atomistic model (COD 1520200 topology) was audited, refined, exported, and audited again; all sites are fully occupied and the final CIF has no occupancy, duplicate-site, symmetry, or short-contact flags. The complete-pattern fit has Rwp = 5.0997%, Rp = 3.8226%, Rexp = 3.4543%, and GOF = 1.4763.

Mn3O4, Mn3WO6, and structurally valid hexagonal, tetragonal, orthorhombic, monoclinic, and triclinic WO3 models were retested one at a time from the mature baseline. Mn3WO6 and two WO3 branches collapsed to the positive scale floor; Mn3O4 changed Rwp by only 0.00001%. Several WO3 polymorphs acquired very small positive scales, but none passed the absent-prediction test. The best diagnostic branch, triclinic WO3, nominally fitted about 0.46 wt% and lowered Rwp by 0.009%, but its strongest calculated feature at 24.595° was absent and materially worsened that profile region; its gain was driven mainly by a residual near 23.410°. It was therefore rejected rather than reported as a phase. The weak residual scattering may contain an unidentified trace component, but neither its structure nor fraction is reliable.

The final refinement uses the stated Cu Kalpha1/Kalpha2 wavelengths and ratio, a Chebyshev background, specimen displacement, a minimal W/Z peak-width model, surface-roughness B, and positive isotropic microstrain of 660(52) microstrain. Atomic coordinates and the cell were refined; displacement parameters were fixed at source isotropic-equivalent values because their refinement gave no material benefit. Size was rejected at 99.8% correlation with Z; joint zero/displacement was rejected at 99.993% correlation; added U/V/X/Y widths, axial divergence, polarization, a second roughness term, and preferred orientation were unstable, nonphysical, highly correlated, or non-unique.

The 100 wt% value is conditional: it is normalized only over accepted crystalline phases. Without an internal standard, amorphous content and phases below the data/model detection capability cannot be quantified. Instrument broadening was not supplied independently, so the refined microstrain and specimen displacement should not be interpreted as high-accuracy standalone physical measurements. Count-derived Poisson weights also omit systematic model uncertainty.

File: results/experimental-eval/divalent-tungstates-PG15/development/october-v6-v8/attempts/v6-exp-case-009-r3/run/final-answer.md
Identified crystalline phases, normalized over modeled crystalline material:

- MnWO₄, wolframite P2/c: 99.569(97) wt%, high confidence.
- Mn₂O₃, bixbyite Ia-3: 0.431(97) wt%, tentative trace phase; its detailed structure and fraction have significant systematic uncertainty.

Final fit: Rwp 5.3549%, Rp 4.0538%, GOF 1.5498. All CIF, GPX, submission, and cross-file consistency audits passed.

Files: [result.json](<ATTEMPT_WORKSPACE>/result.json), [report.md](<ATTEMPT_WORKSPACE>/report.md), [fit.csv](<ATTEMPT_WORKSPACE>/fit.csv), [final.gpx](<ATTEMPT_WORKSPACE>/final.gpx), [MnWO4.cif](<ATTEMPT_WORKSPACE>/MnWO4.cif), [Mn2O3.cif](<ATTEMPT_WORKSPACE>/Mn2O3.cif).

File: results/experimental-eval/divalent-tungstates-PG15/development/october-v6-v8/attempts/v6-exp-case-009-r3/workspace/report.md
# PXRD phase analysis

The pattern is dominated by wolframite MnWO4 (P2/c), refined to 99.569(97) wt% of the modeled crystalline material. Its atomistic model accounts for the full sequence of strong and weak reflections from 10–100° 2θ, and the refined cell is a = 4.830535(82), b = 5.756807(92), c = 4.996050(85) Å, β = 91.2181(11)°. The refined CIF has full occupancies, plausible Mn–O/W–O contacts, and no CIF-audit flags.

A weak residual family near 23.37°, 33.18°, 38.46°, 55.39°, and 65.98° is consistent with bixbyite Mn2O3. Adding an audited Ia-3 model gives 0.431(97) wt% and lowers matched leave-one-out Rwp from 5.3614% to 5.3549%. This phase is tentative: Ia-3, Pbca, and I213 models are nearly tied at this intensity level, and its cell, coordinates, size, strain, and texture cannot be refined reliably. The submitted Mn2O3 CIF is therefore the fixed, conventional Ia-3 reference model, and its fraction should be treated as approximate rather than a robust trace assay.

Mn3O4, Mn3WO6, and orthorhombic WO3 refined to zero when retested against the mature model. Monoclinic WO3 gave no significant full-pattern benefit, while a triclinic WO3 trial obtained a small overlap-driven scale but predicted unsupported strong peaks at approximately 24.58°, 33.85–34.35°, 50.08°, and 56.42°; it was rejected. No remaining coherent residual family justified another crystalline phase.

The final refinement modeled the reported Cu Kα1/Kα2 doublet, a 20-point linear-interpolated background, sample displacement, minimal V/W Gaussian width terms, simple surface roughness, and isotropic MnWO4 crystallite size. Competing zero/shift, polarization, axial-divergence, Lorentzian-width, microstrain, and preferred-orientation branches were rejected for correlation, nonphysical values, instability, or negligible complete-pattern benefit. Final statistics are Rwp = 5.3549%, Rp = 4.0538%, Rexp = 3.4635%, and GOF = 1.5498 (8284 observations, 39 variables; maximum shift/esd = 0.009; no dropped variables).

Fractions are normalized only over the modeled crystalline phases and do not measure amorphous content. Since pointwise uncertainties and a calibrated instrument profile were not supplied, Poisson count uncertainties were assumed; the quoted fraction esds are covariance estimates and do not include model or instrument systematics. The approximately −0.508 mm refined specimen displacement also limits absolute lattice-parameter accuracy.

File: results/experimental-eval/divalent-tungstates-PG15/development/october-v6-v8/attempts/v6-exp-case-010-r1/run/final-answer.md
Completed and audited.

| Phase | Weight fraction |
|---|---:|
| WO₃, P‑1 | 71.46(22)% |
| Mn₂O₃, Ia‑3 | 27.47(19)% |
| MnWO₄, P2/c | 1.08(13)% |

Fit: Rwp 6.829%, Rp 4.986%, GOF 2.566. Fractions are normalized over modeled crystalline phases. The trace MnWO₄ fraction has larger model-dependent uncertainty than its formal e.s.d.

Files:

- [result.json](<ATTEMPT_WORKSPACE>/result.json)
- [report.md](<ATTEMPT_WORKSPACE>/report.md)
- [fit.csv](<ATTEMPT_WORKSPACE>/fit.csv)
- [final.gpx](<ATTEMPT_WORKSPACE>/final.gpx)
- [WO3 CIF](<ATTEMPT_WORKSPACE>/phase_1_WO3.cif)
- [Mn2O3 CIF](<ATTEMPT_WORKSPACE>/phase_2_Mn2O3.cif)
- [MnWO4 CIF](<ATTEMPT_WORKSPACE>/phase_3_MnWO4.cif)

CIF, GSAS-II project, profile-regeneration, and submission audits all passed without flags.

File: results/experimental-eval/divalent-tungstates-PG15/development/october-v6-v8/attempts/v6-exp-case-010-r2/run/final-answer.md
Completed and audited. Best crystalline model:

| Phase | Weight fraction |
|---|---:|
| Triclinic WO₃, P-1 | 73.25 wt% |
| Bixbyite Mn₂O₃, Ia-3 | 25.15 wt% |
| Wolframite MnWO₄, P2/c | 1.60 wt% |

Fit: Rwp 6.490%, Rp 4.707%, GOF 2.440. Fractions are normalized over modeled crystalline phases. MnWO₄ is confidently trace-level, but its exact fraction is profile-model dependent and should be treated as roughly order 1 wt%, not precise to the formal e.s.d.

Files:

- [result.json](<ATTEMPT_WORKSPACE>/result.json)
- [report.md](<ATTEMPT_WORKSPACE>/report.md)
- [fit.csv](<ATTEMPT_WORKSPACE>/fit.csv)
- [final.gpx](<ATTEMPT_WORKSPACE>/final.gpx)
- [WO₃ CIF](<ATTEMPT_WORKSPACE>/phase_1_WO3.cif)
- [Mn₂O₃ CIF](<ATTEMPT_WORKSPACE>/phase_2_Mn2O3.cif)
- [MnWO₄ CIF](<ATTEMPT_WORKSPACE>/phase_3_MnWO4.cif)

GPX, CIF, profile-regeneration, and submission audits all passed without flags.

File: results/experimental-eval/divalent-tungstates-PG15/development/october-v6-v8/attempts/v6-exp-case-010-r3/run/final-answer.md
Completed the three-phase refinement:

- WO₃ (P 2₁/c): 71.02(43) wt%
- α-Mn₂O₃ (Pbca): 27.86(43) wt%
- MnWO₄ (P 2/c): 1.116(81) wt%

Final fit: Rwp 6.7153%, Rp 4.9074%, GOF 2.532. CIF, GPX, profile-regeneration, and submission audits all pass.

Files:

- [result.json](<ATTEMPT_WORKSPACE>/result.json)
- [report.md](<ATTEMPT_WORKSPACE>/report.md)
- [fit.csv](<ATTEMPT_WORKSPACE>/fit.csv)
- [final.gpx](<ATTEMPT_WORKSPACE>/final.gpx)
- [WO₃ CIF](<ATTEMPT_WORKSPACE>/phase_wo3.cif)
- [Mn₂O₃ CIF](<ATTEMPT_WORKSPACE>/phase_mn2o3_pbca.cif)
- [MnWO₄ CIF](<ATTEMPT_WORKSPACE>/phase_mnwo4.cif)

Fractions are normalized over crystalline phases; amorphous content cannot be quantified without an internal standard.

File: results/experimental-eval/divalent-tungstates-PG15/development/october-v6-v8/attempts/v6-exp-case-011-r1/run/final-answer.md
Final crystalline model:

- γ-WO₃, P2₁/c: 71.79 wt%
- β-MnO₂ (pyrolusite), P4₂/mnm: 28.21 wt%

Fit: Rwp 5.834%, Rp 4.275%, GOF 2.169. Fractions are normalized over modeled crystalline phases.

A triclinic P-1 WO₃ model is statistically near-tied but less parsimonious; no third phase passed multi-peak validation. Realistic fraction uncertainty is approximately ±2 wt%.

Deliverables:

- [result.json](<ATTEMPT_WORKSPACE>/result.json)
- [report.md](<ATTEMPT_WORKSPACE>/report.md)
- [final.gpx](<ATTEMPT_WORKSPACE>/final.gpx)
- [fit.csv](<ATTEMPT_WORKSPACE>/fit.csv)
- [WO₃ CIF](<ATTEMPT_WORKSPACE>/phase_1_WO3_gamma.cif)
- [MnO₂ CIF](<ATTEMPT_WORKSPACE>/phase_2_MnO2_beta.cif)

GPX replay, CIF integrity, submission schema, fractions, and exported profile all passed final cross-checks.

File: results/experimental-eval/divalent-tungstates-PG15/development/october-v6-v8/attempts/v6-exp-case-011-r2/run/final-answer.md
Completed. The crystalline model is:

- Triclinic WO₃ (P-1): 72.82 wt%
- Pyrolusite MnO₂ (P4₂/mnm): 27.18 wt%

Final fit: Rwp 5.807%, Rp 4.246%, GOF 2.158. Realistic fraction uncertainty is about ±2 percentage points. No third phase was reliably supported.

All GPX, CIF, and submission audits passed.

Files:

- [result.json](<ATTEMPT_WORKSPACE>/result.json)
- [report.md](<ATTEMPT_WORKSPACE>/report.md)
- [fit.csv](<ATTEMPT_WORKSPACE>/fit.csv)
- [final.gpx](<ATTEMPT_WORKSPACE>/final.gpx)
- [WO3 CIF](<ATTEMPT_WORKSPACE>/phase_1_WO3_triclinic.cif)
- [MnO2 CIF](<ATTEMPT_WORKSPACE>/phase_2_MnO2_pyrolusite.cif)

File: results/experimental-eval/divalent-tungstates-PG15/development/october-v6-v8/attempts/v6-exp-case-011-r2/workspace/report.md
# PXRD phase analysis

The modeled crystalline fraction contains **72.82 wt% triclinic WO3** (P-1) and **27.18 wt% pyrolusite MnO2** (P42/mnm). Fractions are normalized over these crystalline phases; no amorphous standard was present, so absolute crystalline content cannot be measured.

| Phase | Refined cell (A, deg) | Weight fraction |
|---|---|---:|
| WO3, triclinic P-1 | a=7.31073, b=7.54051, c=7.69745; alpha=89.9020, beta=90.7689, gamma=89.9880 | 0.7282(16) |
| MnO2, pyrolusite P42/mnm | a=4.40131, c=2.87531 | 0.2718(16) |

The final whole-pattern fit over 10.00–100.05 degrees 2theta gives Rwp=5.807%, Rp=4.246%, and goodness-of-fit=2.158 using `w=1/I` because the input contained counts but no uncertainties. The calculated profile includes Cu K-alpha1/K-alpha2 radiation, a refined background and polarization, positive total peak widths, WO3 isotropic microstrain, and a small MnO2 [001] March-Dollase correction. Matched removals of Y, Z, WO3 strain, polarization, and texture raised Rwp to 5.865%, 5.993%, 6.360%, 6.281%, and 5.988%, respectively. The final GPX audit found no numerical or width flags; the last maximum shift/esd was 0.029 with no dropped variables. A final angular branch test retained the baseline: the nominally better zero-plus-displacement branch had 99.93% parameter correlation.

Evidence for WO3 is the resolved low-angle multiplet at approximately 23.44, 23.92, and 24.69 degrees and its many higher-angle lines. Triclinic WO3 remained better than the monoclinic alternative under matched nuisance refinement (mature matched Rwp about 6.11% versus 6.19%). Pyrolusite is independently required by lines near 29.0, 37.7, 57.0, 59.7, 67.5, and 72.5 degrees; omitting it produced a large complete-pattern degradation. Both submitted CIFs pass composition, occupancy, symmetry-expansion, duplicate-site, and contact screening.

No third phase was accepted. MnWO4, Mn3O4, Mn3WO6, hollandite MnO2, reduced WO3, and W3O8 either worsened the fit, collapsed to zero scale, or were unstable. Bixbyite Mn2O3 gave an apparent 1.1 wt% scale, but its small Rwp gain (about 0.03 percentage point) was concentrated in 25–40 degrees and it made strong absent/overpredicted contributions near 23.44 and 66.05 degrees. Its presence and fraction therefore cannot be determined reliably and it is not included.

The quoted fraction standard uncertainties (0.16 percentage point) are covariance-only. Profile/structure branch sensitivity is closer to roughly 2 percentage points, so a realistic summary is WO3 73(2) wt% and MnO2 27(2) wt%. Atomic coordinates and occupancies are the audited COD 2106293 and COD 1514232 models with refined lattice metrics. Coordinate and ADP refinements were unstable or gave no material complete-pattern benefit, so those quantities are not independently determined by this powder pattern.

File: results/experimental-eval/divalent-tungstates-PG15/development/october-v6-v8/attempts/v6-exp-case-011-r3/run/final-answer.md
Completed. The modeled crystalline composition is:

- Triclinic WO₃ (P-1): 72.405 ± 0.177 wt%
- Pyrolusite MnO₂ (P4₂/mnm): 27.595 ± 0.177 wt%

Rwp = 5.850%, Rp = 4.281%, GOF = 2.175. Fractions are normalized over crystalline phases; amorphous material and trace products cannot be quantified. No crystalline MnWO₄, Mn₃O₄, or Mn₃WO₆ was reliably supported.

Files:

- [result.json](<ATTEMPT_WORKSPACE>/result.json)
- [report.md](<ATTEMPT_WORKSPACE>/report.md)
- [fit.csv](<ATTEMPT_WORKSPACE>/fit.csv)
- [final.gpx](<ATTEMPT_WORKSPACE>/final.gpx)
- [WO₃ CIF](<ATTEMPT_WORKSPACE>/phase_wo3_triclinic.cif)
- [MnO₂ CIF](<ATTEMPT_WORKSPACE>/phase_mno2_pyrolusite.cif)

Both CIF audits, the final GPX audit, profile regeneration check, and submission audit passed without flags.

File: results/experimental-eval/divalent-tungstates-PG15/development/october-v6-v8/attempts/v6-exp-case-011-r3/workspace/report.md
# PXRD phase analysis

The pattern is modeled by two crystalline phases: triclinic WO3 (P-1) at **72.405 +/- 0.177 wt%** and pyrolusite MnO2 (P42/mnm) at **27.595 +/- 0.177 wt%**. Fractions are normalized only over these modeled crystalline phases. The fit statistics over 10–100 degrees 2theta are Rwp = 5.850%, Rp = 4.281%, Rexp = 2.694%, and GOF = 2.175.

## Evidence

The chemical context (MnO2 and WO3 heated at 300 degrees C) and the complete peak set both support retained precursor phases rather than a crystalline reaction product. The triclinic WO3 model (COD 2106293) accounts for the dense split-peak families near 23–35 degrees and throughout the high-angle range. Pyrolusite MnO2 (COD 1514110) accounts for independent peaks near 29.0, 37.7, 41.3, 43.1, 57.0, and 59.7 degrees. Removing WO3 or MnO2 raised Rwp to about 38.2% or 16.0%, respectively.

The closest WO3 competitor was carried through the same mature angular, profile, polarization, broadening, and texture model. Monoclinic gamma-WO3 converged at Rwp = 7.60%, versus 5.85% for triclinic WO3; a P21/m alternative remained grossly inconsistent (Rwp about 32.7%). Mature-baseline additions of MnWO4, Mn3O4, and Mn3WO6 had boundary/tiny scales or no material leave-one-out benefit, so none was retained. No coherent set of unexplained peaks required another atomistic phase.

The final model uses a refined zero offset, physically positive Gaussian/Lorentzian width terms, a polarization envelope, isotropic WO3 size and microstrain broadening, and a simple MnO2 [110] March-Dollase term. Matched removal of every retained optional term degraded the complete-pattern fit. Surface roughness, displacement, extra MnO2 broadening, and coordinate refinements were rejected because they were correlated, unstable, boundary-limited, or immaterial. Both submitted CIFs pass the supplied occupancy, symmetry, duplicate-site, and contact audit.

## Remaining uncertainty

The quoted fraction uncertainties are GSAS-II statistical standard uncertainties only. Systematic uncertainty is larger because no calibrated instrumental profile, internal standard, pointwise uncertainties, or amorphous standard was supplied, and MnO2 preferred orientation is significant. Thus the fractions are conditional crystalline-phase fractions; a trace product below the diffraction detection limit or an amorphous component cannot be excluded or quantified. Unit cells are refined, but atomic coordinates are retained from the audited reference structures because coordinate shifts were not robustly supported. The refined WO3 size/microstrain values should be treated as profile nuisance parameters, not calibrated microstructural measurements.

File: results/experimental-eval/divalent-tungstates-PG15/development/october-v6-v8/attempts/v6-exp-case-012-r1/run/final-answer.md
Completed.

- NiWO₄ (P2/c wolframite): 76.15 wt%
- WO₃ (selected P2₁/c model): 23.85 wt%
- Rwp 4.214%, Rp 3.246%, GOF 1.212

The exact WO₃ symmetry remains somewhat uncertain versus a triclinic P-1 alternative, giving approximately ±1 wt% systematic fraction uncertainty. NiO was not accepted because it lacked multi-peak support.

Deliverables:

- [result.json](<ATTEMPT_WORKSPACE>/result.json)
- [report.md](<ATTEMPT_WORKSPACE>/report.md)
- [fit.csv](<ATTEMPT_WORKSPACE>/fit.csv)
- [final.gpx](<ATTEMPT_WORKSPACE>/final.gpx)
- [NiWO4.cif](<ATTEMPT_WORKSPACE>/NiWO4.cif)
- [WO3.cif](<ATTEMPT_WORKSPACE>/WO3.cif)

CIF, GPX/profile-width, convergence, and submission audits all passed.

File: results/experimental-eval/divalent-tungstates-PG15/development/october-v6-v8/attempts/v6-exp-case-012-r1/workspace/report.md
# PXRD phase analysis

The modeled crystalline product contains wolframite NiWO₄ and residual monoclinic WO₃. The refined fractions are normalized over these crystalline phases; no amorphous fraction was measured.

| Phase | Selected model | Weight fraction |
|---|---|---:|
| NiWO₄ | P2/c wolframite | 0.7615 (76.15 wt%) |
| WO₃ | P2₁/c monoclinic, unconventional equivalent cell setting | 0.2385 (23.85 wt%) |

The final fit has Rwp = 4.214%, Rp = 3.246%, Rexp = 3.479%, and GOF = 1.212 over 10.02–99.98° 2θ. Count-derived Poisson weights were used because the input supplied counts without standard uncertainties.

## Evidence

The dominant peak positions and intensities are explained by a P2/c wolframite NiWO₄ model, consistent with reaction of the stated NiO and WO₃ precursors at 900 °C. A second coherent family of reflections, including the clusters near 23–24.3° and 33–34.2° 2θ, requires WO₃. Removing WO₃ from the mature model raises Rwp from 4.21% to 15.93%, so the second phase is not an overlap-only assignment.

The final cells are NiWO₄ a = 4.59943, b = 5.66171, c = 4.90903 Å, β = 89.9844° (V = 127.834 Å³), and WO₃ a = 7.68746, b = 7.53196, c = 10.52607 Å, β = 136.0895° (V = 422.692 Å³). The latter is an unconventional but symmetry-equivalent P2₁/c setting. The submitted CIFs passed the supplied composition, occupancy, symmetry-expansion, duplicate-site, and contact audit. Refined NiWO₄ contacts remain chemically plausible (shortest W–O about 1.81 Å; Ni–O about 2.05 Å). WO₃ oxygen-coordinate refinement was rejected because it produced >0.93 correlations and an implausible ~1.51 Å W–O contact; its source oxygen topology was retained while the cell and W positions were refined.

Profile tests retained a one-parameter surface-roughness correction and positive WO₃ isotropic microstrain (~1505 µstrain). Their matched removals increase Rwp to 5.61% and 4.34%, respectively. No meaningful March–Dollase texture was found. The final total Gaussian and Lorentzian widths are positive for every regenerated reflection, and the saved profile reproduces exactly in the project audit.

## Remaining uncertainty

P2₁/c and P-1 WO₃ models are close. The P-1 replacement reaches Rwp = 4.206% only with eight additional symmetry-lowering cell/coordinate degrees of freedom; it improves 30–50° but worsens 50–80°, and the BIC penalty does not support the added complexity. P2₁/c is therefore submitted as the smallest interpretable model, but the exact low-symmetry WO₃ variant is not uniquely determined by this powder pattern. The alternative changes the WO₃ fraction from 23.85 to about 24.72 wt%, so a realistic model-dependent uncertainty is roughly ±1 wt% absolute, larger than the formal scale-only standard uncertainty (~0.06 wt%).

A NiO trial refines to only ~0.25 wt% and gains essentially all of its fit improvement in one 43.3° window; its other characteristic reflections do not show matched improvements. It fails the required multi-peak test and is not included. Trace NiO at approximately this level therefore cannot be established reliably.

The angular correction is also not physically unique: zero offset and specimen displacement are strongly correlated when refined together (|r| ≈ 0.999). The smaller zero-only description was retained at −0.0940°. Consequently, the reported cell metrics and fractions should be interpreted within the stated structural/profile-model uncertainty.

File: results/experimental-eval/divalent-tungstates-PG15/development/october-v6-v8/attempts/v6-exp-case-012-r2/run/final-answer.md
Completed. The best-supported model is:

| Phase | Space group | Weight fraction |
|---|---|---:|
| NiWO₄, wolframite | P 2/c | 77.11 wt% |
| γ-WO₃, monoclinic | P 2₁/c | 22.89 wt% |

Full-grid fit: Rwp 4.349%, Rp 3.360%, goodness-of-fit 1.253. Monoclinic WO₃ outperformed the triclinic alternative. A ~0.19(8) wt% NiO test lacked sufficient multi-peak evidence and was excluded. Fractions are normalized over modeled crystalline material; amorphous content is undetermined.

Deliverables:

- [result.json](<ATTEMPT_WORKSPACE>/result.json)
- [report.md](<ATTEMPT_WORKSPACE>/report.md)
- [fit.csv](<ATTEMPT_WORKSPACE>/fit.csv)
- [final.gpx](<ATTEMPT_WORKSPACE>/final.gpx)
- [phase_NiWO4.cif](<ATTEMPT_WORKSPACE>/phase_NiWO4.cif)
- [phase_WO3.cif](<ATTEMPT_WORKSPACE>/phase_WO3.cif)

Both CIF audits, the GPX/profile audit, and the submission audit passed without flags.

File: results/experimental-eval/divalent-tungstates-PG15/development/october-v6-v8/attempts/v6-exp-case-012-r2/workspace/report.md
# Quantitative phase analysis

The crystalline model is **77.11 wt% wolframite NiWO4 (P 2/c)** and **22.89 wt% monoclinic gamma-WO3 (P 21/c)**, normalized over those two modeled crystalline phases. The regenerated full-grid fit gives Rwp = 4.349%, Rp = 3.360%, and goodness-of-fit = 1.253.

NiWO4 is supported by many separated reflections, including the groups near 19.2, 23.9, 30.9, 36.5, and 54.6 degrees 2-theta. The residual peak family near 23.1-24.3, 26.5, 28.8, 33.2-34.1, 49.9, and 55.9 degrees requires a WO3 phase. This agrees with the stated NiO + WO3 precursor chemistry and 900 C treatment. Both submitted CIFs pass the supplied composition, occupancy, symmetry-expansion, duplicate-site, and contact audit.

The WO3 assignment was tested against materially distinct polymorphs. Under the final matched profile model, monoclinic P 21/c gives Rwp = 4.3481%, versus 4.3749% for triclinic P -1 despite the latter using two additional cell variables; orthorhombic and tetragonal candidates were poorer. The P 21/c assignment is therefore preferred, though the closely related WO3 polymorphs make its symmetry less certain than the phase composition itself.

Refinement used a zero offset, minimal global V/W/Z profile terms, polarization, and positive isotropic WO3 microstrain. Specimen displacement was rejected as inferior; joint displacement/zero refinement was 99.99% correlated. Phase size, NiWO4 strain, preferred orientation, axial divergence, added surface roughness, and extra U/X/Y profile terms were unsupported or nonphysical. Removing either phase worsened Rwp to 30.2% (without NiWO4) or 13.9% (without WO3).

A mature-model NiO test refined to only about 0.19(8) wt% and changed Rwp by just 0.0005 percentage point, without independent multi-peak support, so NiO is not reported as an identified phase. This is below reliable identification/quantification for these data. No coherent residual family justified a third atomistic phase.

The quoted fraction uncertainties in `result.json` are covariance-only and understate model/instrument systematics; a few relative percent is a more realistic caution because no instrumental standard, counting uncertainties, or internal standard was supplied. The fractions cannot constrain amorphous material. WO3 coordinates and displacement parameters were kept at the audited source values; only the NiWO4 coordinates were powder-refined, with plausible final Ni-O/W-O contacts.

File: results/experimental-eval/divalent-tungstates-PG15/development/october-v6-v8/attempts/v6-exp-case-012-r3/run/final-answer.md
Completed refinement and export.

Crystalline phases:

- NiWO₄, wolframite P2/c: 76.61(9) wt%
- Monoclinic WO₃, P2₁/c: 23.39(9) wt%

Fit: Rwp 4.2723%, Rp 3.2903%, GOF 1.2307. Trace NiO was not reliably supported. The monoclinic/triclinic WO₃ distinction remains slightly uncertain.

Files:

- [result.json](<ATTEMPT_WORKSPACE>/result.json)
- [report.md](<ATTEMPT_WORKSPACE>/report.md)
- [fit.csv](<ATTEMPT_WORKSPACE>/fit.csv)
- [final.gpx](<ATTEMPT_WORKSPACE>/final.gpx)
- [phase_NiWO4.cif](<ATTEMPT_WORKSPACE>/phase_NiWO4.cif)
- [phase_WO3_monoclinic.cif](<ATTEMPT_WORKSPACE>/phase_WO3_monoclinic.cif)

Project regeneration, CIF integrity, positive-width, convergence, and submission audits all pass.

File: results/experimental-eval/divalent-tungstates-PG15/development/october-v6-v8/attempts/v6-exp-case-012-r3/workspace/report.md
# PXRD phase analysis

The modeled crystalline assemblage is **76.61(9) wt% NiWO4 (wolframite, P2/c)** and **23.39(9) wt% WO3 (monoclinic, P21/c)**. Parentheses are formal least-squares precision in the last shown digits; realistic fraction uncertainty is larger because the instrument profile was not calibrated, pointwise uncertainties were not supplied, and absorption/model systematics are not included. Fractions are normalized over these crystalline phases only; no amorphous fraction was measured.

## Evidence

NiWO4 accounts for the dominant peak family, including reflections near 19.20, 24.85, 30.87, 36.52, 41.62, 44.70, 52.27, 54.58, and 62.27 degrees 2theta. WO3 is required by a second coherent family near 23.06, 23.54, 24.29, 26.53, 28.82, 33.20, and 34.09 degrees. An atomistic two-phase refinement gives Rwp = 4.2723%, Rp = 3.2903%, Rexp = 3.4788%, and goodness of fit = 1.2307 over all 8,282 points.

The NiWO4 model uses an audited wolframite topology (COD 9013902) with charge-balanced Mg-to-Ni substitution and the NiWO4 cell from COD 5910277; the latter CIF was not imported directly because its atom loop was malformed. Refined NiWO4 coordinates retain plausible octahedral contacts (approximately 1.96-2.03 A for Ni-O and 1.91-2.23 A for W-O), and the exported CIF has no audit flags. The WO3 model is the audited COD 2311041 structure; its cell and phase broadening were refined while its atomic coordinates were retained because coordinate branches were not materially justified.

Matched tests favored monoclinic WO3 over the closely related triclinic P-1 model only slightly (Rwp 4.2723% versus 4.2827%) and with fewer lattice variables. Thus WO3 itself is secure, but its exact low-symmetry polymorph is not determined robustly by this pattern. Orthorhombic WO3 fit substantially worse in screening.

The selected nuisance model uses a 12-term Chebyshev background, the reported Cu Kalpha1/Kalpha2 wavelengths and 0.5 intensity ratio, refined zero, W and Z profile terms, polarization, and positive isotropic WO3 microstrain. Size, additional U/V/X/Y terms, axial divergence, surface roughness, March-Dollase texture, and WO3 coordinate refinements were rejected because they were negligible, boundary-limited, strongly correlated, or chemically implausible. The angular comparison retained zero correction; specimen displacement was slightly worse, and refining both was 99.99% correlated.

## Remaining uncertainty

A final matched NiO test refined to only 0.22(9) wt% and improved Rwp by 0.0017 percentage point. That signal is overlap-dominated and is not reliable enough to establish residual crystalline NiO, so NiO is excluded from the submitted phase inventory; the data are consistent with a sub-percent trace. No other coherent residual peak family supported an additional atomistic phase.

The reported phase fractions are conditional on the two modeled crystalline phases and should not be interpreted as bulk fractions if amorphous material is present. Counting-statistical weights (1/count) were inferred from the original counts because measurement uncertainties were absent.

File: results/experimental-eval/divalent-tungstates-PG15/development/october-v6-v8/attempts/v6-exp-case-013-r1/run/final-answer.md
Completed the five-phase refinement.

| Phase | Weight fraction |
|---|---:|
| PbWO₄, scheelite | 60.54% |
| Pb₂WO₅, monoclinic | 13.44% |
| WO₃, monoclinic | 9.40% |
| PbO, massicot | 8.59% |
| PbO, litharge | 8.03% |

Final fit: Rwp 10.708%, Rp 7.130%, GOF 3.065. Fractions sum exactly to 1.0 over modeled crystalline phases.

A strong residual near 30.16° 2θ remains unresolved and is excluded from normalization. Pb₂WO₅ is supported by multiple reflections but uses an isostructural Pb₂MoO₅-derived model, making it the least certain assignment.

Deliverables:

- [result.json](<ATTEMPT_WORKSPACE>/result.json)
- [report.md](<ATTEMPT_WORKSPACE>/report.md)
- [fit.csv](<ATTEMPT_WORKSPACE>/fit.csv)
- [final.gpx](<ATTEMPT_WORKSPACE>/final.gpx)
- [PbWO₄ CIF](<ATTEMPT_WORKSPACE>/phase_PbWO4_scheelite.cif)
- [Pb₂WO₅ CIF](<ATTEMPT_WORKSPACE>/phase_Pb2WO5_monoclinic.cif)
- [WO₃ CIF](<ATTEMPT_WORKSPACE>/phase_WO3_monoclinic.cif)
- [Massicot CIF](<ATTEMPT_WORKSPACE>/phase_PbO_massicot.cif)
- [Litharge CIF](<ATTEMPT_WORKSPACE>/phase_PbO_litharge.cif)

All CIF audits, the GSAS-II project audit, profile replay, and submission audit passed.

File: results/experimental-eval/divalent-tungstates-PG15/development/october-v6-v8/attempts/v6-exp-case-013-r2/run/final-answer.md
Completed and validated.

| Phase | Weight fraction |
|---|---:|
| Scheelite PbWO₄ | 58.84% |
| Fluorite-like Pb–W–O, nominal Pb₂WO₅ | 11.93% |
| Massicot PbO | 8.77% |
| Monoclinic WO₃ | 8.59% |
| Litharge PbO | 7.23% |
| Minium Pb₃O₄ | 2.37% |
| W₃O₈ | 2.27% |

Final fit: Rwp 12.261%, Rp 8.192%, GOF 3.510.

The fluorite-like phase composition is unresolved; matched models give 11.56–12.70 wt%. WO₃ polymorph selection and the minor W₃O₈ assignment also retain uncertainty.

Deliverables:

- [result.json](<ATTEMPT_WORKSPACE>/result.json)
- [report.md](<ATTEMPT_WORKSPACE>/report.md)
- [fit.csv](<ATTEMPT_WORKSPACE>/fit.csv)
- [final.gpx](<ATTEMPT_WORKSPACE>/final.gpx)

All CIF, GPX, profile, fraction, and submission audits passed.

File: results/experimental-eval/divalent-tungstates-PG15/development/october-v6-v8/attempts/v6-exp-case-013-r2/workspace/report.md
# PXRD phase analysis

The pattern is modeled by seven crystalline components. Weight fractions are normalized over those modeled crystalline phases only; no amorphous fraction was measured.

| Phase | Space group | Weight fraction |
|---|---:|---:|
| Scheelite PbWO4 | I41/a | 58.84(42)% |
| Fluorite-like Pb-W-O, nominal Pb2WO5 model | Fm-3m | 11.93(49)% |
| Massicot PbO | Pbcm | 8.77(23)% |
| Monoclinic WO3 | P21/c | 8.59(20)% |
| Litharge PbO | P4/nmm | 7.23(23)% |
| Minium Pb3O4 | P42/mbc | 2.37(26)% |
| W3O8 | P21212 | 2.27(24)% |

The refined full-pattern statistics are Rwp = 12.261%, Rp = 8.192%, Rexp = 3.493%, and GOF = 3.510. The final refinement converged with max shift/esd = 0.059, no dropped variables, and a regenerated profile identical to the saved profile.

## Evidence

The dominant scheelite phase is chemically expected from the PbO + WO3 reaction at 500 °C and accounts for many unique reflections across the full range. Both PbO polymorphs and WO3 likewise have multi-peak support. Mature leave-one-out tests increased Rwp to about 14.02% without massicot, 13.79% without litharge, 13.51% without WO3, 13.37% without the fluorite-like component, 12.42% without Pb3O4, and 12.33% without W3O8; removing scheelite caused model failure. The α-PbO2 challenge collapsed to zero scale in the mature model.

Candidate and exported CIFs were screened for composition, occupancy, duplicate sites, symmetry expansion, and contacts. The final GSAS-II project audit reports finite positive widths for every reflection and no numerical/model-integrity flags. Profile terms were retained only after matched deletion tests: global W/X widths, surface-roughness B, phase microstrain for scheelite, massicot, litharge, the fluorite-like phase and Pb3O4, plus a weak scheelite [001] March-Dollase term. Size terms, specimen displacement, correlated zero/shift, and unsupported texture branches were rejected.

## Remaining uncertainty

The cubic component is reliably fluorite-like (a ≈ 5.146 Å), but its chemistry is not determined reliably. Matched charge-balanced Pb2WO5, Pb3WO6 and disordered PbWO4 models give Rwp = 12.246–12.270% and 11.56–12.70 wt%. Its very large effective microstrain and only nine reflection families make the nominal 11.93 wt% Pb2WO5 result conditional; the submitted CIF is a representative topology, not a unique composition.

Monoclinic and triclinic WO3 are also near-tied. P21/c was selected because it converged stably; the triclinic cell remained less stable and did not improve the mature complete-pattern fit. Pb3O4 and W3O8 are low-level assignments whose cells were fixed at literature values after unstable cell-refinement trials. The W3O8 source model is declared P21212, while its rounded coordinates admit an inferred Pbam supergroup. These minor-phase fractions, and all quoted statistical esds, do not include structural-model uncertainty.
