Repository: sache07/verifiable-pxrd

# Experimental evaluations

Agent panels on measured powder XRD data. Each folder is named after its dataset in `pxrd-bench/`.

| Folder | What |
|---|---|
| [`divalent-tungstates-PG15/`](divalent-tungstates-PG15/README.md) | `baseline` and `evolved` panels, 45 attempts each, on the 15 Precursor Genome divalent-tungstate scans in [`pxrd-bench/divalent-tungstates-PG15`](../../pxrd-bench/divalent-tungstates-PG15/README.md). |

File: results/experimental-eval/divalent-tungstates-PG15/development/october-v6-v8/attempts/v6-exp-case-013-r3/run/final-answer.md
Completed the quantitative phase analysis.

| Crystalline phase | Weight fraction | Structure |
|---|---:|---|
| PbWO₄, scheelite (*I*4₁/*a*) | 76.15 ± 0.31 wt% | [CIF](<ATTEMPT_WORKSPACE>/phase_1_PbWO4_scheelite.cif) |
| γ-WO₃ (*P*-1) | 8.62 ± 0.28 wt% | [CIF](<ATTEMPT_WORKSPACE>/phase_2_WO3_gamma.cif) |
| PbO, massicot (*Pbcm*) | 10.31 ± 0.27 wt% | [CIF](<ATTEMPT_WORKSPACE>/phase_3_PbO_massicot.cif) |
| PbO, litharge (*P*4/*nmm*) | 4.92 ± 0.15 wt% | [CIF](<ATTEMPT_WORKSPACE>/phase_4_PbO_litharge.cif) |

Fit statistics: Rwp 14.936%, Rp 10.602%, Rexp 3.500%, goodness-of-fit 4.267. The project converged without singular variables and reproduces its saved profile exactly.

A weak coherent residual family remains unidentified; no tested atomistic model passed the geometry, absent-peak, and full-pattern tests. Its structure and fraction therefore cannot be determined reliably. Reported fractions are normalized only across the four modeled crystalline phases.

Deliverables:

- [final.gpx](<ATTEMPT_WORKSPACE>/final.gpx)
- [fit.csv](<ATTEMPT_WORKSPACE>/fit.csv)
- [result.json](<ATTEMPT_WORKSPACE>/result.json)
- [report.md](<ATTEMPT_WORKSPACE>/report.md)

All CIF, GPX, profile-consistency, and submission audits passed.

File: results/experimental-eval/divalent-tungstates-PG15/development/october-v6-v8/attempts/v6-exp-case-014-r1/run/final-answer.md
Completed the phase analysis and refinement:

- SrWO₄ scheelite, *I*41/*a*: 73.91 wt%
- Monoclinic WO₃, *P*21/*c*: 9.28 wt%
- Sr₃W₂O₉, *C*2/*c*: 16.82 wt%

Fit: Rwp 12.918%, Rp 9.135%, goodness-of-fit 3.656.

Monoclinic WO₃ is only weakly preferred over a near-tied triclinic model. Weak trace residual intensity remains unidentified; therefore fractions are conditional on the three modeled crystalline phases and exclude amorphous material.

Deliverables:

- [result.json](<ATTEMPT_WORKSPACE>/result.json)
- [report.md](<ATTEMPT_WORKSPACE>/report.md)
- [fit.csv](<ATTEMPT_WORKSPACE>/fit.csv)
- [final.gpx](<ATTEMPT_WORKSPACE>/final.gpx)
- [SrWO4_scheelite.cif](<ATTEMPT_WORKSPACE>/SrWO4_scheelite.cif)
- [WO3_monoclinic.cif](<ATTEMPT_WORKSPACE>/WO3_monoclinic.cif)
- [Sr3W2O9_C2c.cif](<ATTEMPT_WORKSPACE>/Sr3W2O9_C2c.cif)

GPX, CIF, profile-regeneration, and submission audits all passed without errors.

File: results/experimental-eval/divalent-tungstates-PG15/development/october-v6-v8/attempts/v6-exp-case-014-r2/run/final-answer.md
Completed the three-phase refinement.

- SrWO₄ (I4₁/a): 81.64(52) wt%
- WO₃ (P2₁/c model): 9.84(28) wt%
- Sr₃WO₆ (tentative Fm-3m model): 8.52(48) wt%

Rwp = 20.744%, Rp = 15.194%, GOF = 5.877. Fractions are normalized over modeled crystalline phases. The Sr₃WO₆ identity/fraction remains semi-quantitative, and the exact WO₃ polymorph is moderately uncertain.

Deliverables:

- [result.json](<ATTEMPT_WORKSPACE>/result.json)
- [report.md](<ATTEMPT_WORKSPACE>/report.md)
- [fit.csv](<ATTEMPT_WORKSPACE>/fit.csv)
- [final.gpx](<ATTEMPT_WORKSPACE>/final.gpx)
- [SrWO4.cif](<ATTEMPT_WORKSPACE>/SrWO4.cif)
- [WO3.cif](<ATTEMPT_WORKSPACE>/WO3.cif)
- [Sr3WO6.cif](<ATTEMPT_WORKSPACE>/Sr3WO6.cif)

The final GPX, regenerated profile, CIF, and submission audits all passed without flags.

File: results/experimental-eval/divalent-tungstates-PG15/development/october-v6-v8/attempts/v6-exp-case-014-r3/run/final-answer.md
Completed a four-phase refinement:

| Phase | Weight fraction |
|---|---:|
| SrWO₄ | 80.30(31)% |
| WO₃ | 10.73(22)% |
| Sr₃WO₆ | 3.54(18)% |
| Sr₃W₂O₉ | 5.43(22)% |

Fit: Rwp 15.246%, Rp 9.919%, GOF 4.322. Fractions are normalized over modeled crystalline material only.

The Sr₃WO₆ P2₁/n structure is a provisional analogue model, so its exact polymorph and fraction are less certain. All CIF, GSAS-II, profile-replay, cross-file, and submission audits passed.

Files:

- [result.json](<ATTEMPT_WORKSPACE>/result.json)
- [report.md](<ATTEMPT_WORKSPACE>/report.md)
- [fit.csv](<ATTEMPT_WORKSPACE>/fit.csv)
- [final.gpx](<ATTEMPT_WORKSPACE>/final.gpx)
- [SrWO4.cif](<ATTEMPT_WORKSPACE>/SrWO4.cif)
- [WO3.cif](<ATTEMPT_WORKSPACE>/WO3.cif)
- [Sr3WO6.cif](<ATTEMPT_WORKSPACE>/Sr3WO6.cif)
- [Sr3W2O9.cif](<ATTEMPT_WORKSPACE>/Sr3W2O9.cif)

File: results/experimental-eval/divalent-tungstates-PG15/development/october-v6-v8/attempts/v6-exp-case-014-r3/workspace/report.md
# PXRD phase analysis

The pattern is modeled with four crystalline phases. Weight fractions are normalized over those phases only:

| Phase | Space group | Weight fraction |
|---|---:|---:|
| SrWO4 | I 41/a | 80.30(31)% |
| WO3 | P 21/c | 10.73(22)% |
| Sr3WO6 | P 21/n | 3.54(18)% |
| Sr3W2O9 | C 2/c | 5.43(22)% |

The final whole-pattern fit has Rwp = 15.246%, Rp = 9.919%, and GOF = 4.322. The relatively high GOF and visible systematic residual intensity mean that the covariance-derived uncertainties in parentheses are lower bounds; pointwise experimental uncertainties were not supplied.

## Evidence

Tetragonal scheelite SrWO4 (COD 1546036) accounts for the dominant reflection set. The residual pattern required three positive-scale atomistic components. In matched leave-one-phase-out tests, removing WO3, Sr3WO6, or Sr3W2O9 raised Rwp from 15.261% to 17.061%, 15.565%, and 15.785%, respectively. Each retained minor phase therefore has support from the complete pattern rather than a single overlap.

For WO3, the P 21/c model (COD 2311041) outperformed P-1 and Pnma alternatives under the same nuisance model. Monoclinic C 2/c Sr3W2O9 (COD 2311977) outperformed a hexagonal analogue; the latter refined to zero scale in the complete phase inventory. SrO, metallic Sr, carbonate, and other screened tungsten-oxide candidates gave only weak/overlap-driven scales or poorer complete-pattern behavior.

All submitted CIFs pass the supplied composition, occupancy, duplicate-site, symmetry, and contact audit. Atomic coordinates were kept at source-model values while phase scales and unit cells were refined. Profile testing retained one global Gaussian-angle term and a two-parameter surface-roughness envelope. Total Gaussian and Lorentzian widths remain positive for every regenerated reflection. Phase size/strain and preferred-orientation branches were rejected when they were unstable, boundary-limited, highly correlated, or improved only one angular region. A displacement-only correction of -0.580 mm was selected; the competing joint zero/displacement branch had 99.8% correlation.

## Remaining uncertainty

The exact Sr3WO6 structure cannot be determined reliably from this laboratory pattern. Its submitted P 21/n model was made by the charge-balanced Ca-to-Sr substitution in the Sr2CaWO6 topology (COD 2104688), then its cell and scale were refined. It is chemically and geometrically valid and improves several residual peaks, but it should be regarded as a provisional structural surrogate; its 3.54% fraction is correspondingly model-dependent.

The WO3 and Sr3W2O9 polymorph assignments are better supported but remain less secure than the dominant SrWO4 assignment because of peak overlap and fixed atomic coordinates. No additional atomistic phase passed the full-pattern tests. Without an internal standard, amorphous material cannot be quantified, so all reported fractions are conditional crystalline fractions.

File: results/experimental-eval/divalent-tungstates-PG15/development/october-v6-v8/attempts/v6-exp-case-015-r1/run/final-answer.md
Resolved three crystalline phases, normalized over modeled crystalline material:

- ZnWO₄, wolframite P2/c: 73.97 ± 0.13 wt%
- WO₃, triclinic P-1: 19.21 ± 0.12 wt%
- ZnO, wurtzite P6₃mc: 6.82 ± 0.08 wt%

Final fit: Rwp 4.720%, Rp 3.602%, GOF 1.248. The principal uncertainty is triclinic versus closely related monoclinic WO₃; P-1 is statistically preferred, but not unequivocal at this resolution. Fractions exclude any unquantified amorphous content.

Deliverables:

- [result.json](<ATTEMPT_WORKSPACE>/result.json)
- [report.md](<ATTEMPT_WORKSPACE>/report.md)
- [fit.csv](<ATTEMPT_WORKSPACE>/fit.csv)
- [final.gpx](<ATTEMPT_WORKSPACE>/final.gpx)
- [ZnWO4.cif](<ATTEMPT_WORKSPACE>/ZnWO4.cif), [WO3.cif](<ATTEMPT_WORKSPACE>/WO3.cif), [ZnO.cif](<ATTEMPT_WORKSPACE>/ZnO.cif)

All CIF, GPX, profile-regeneration, schema, and cross-file consistency audits passed.

File: results/experimental-eval/divalent-tungstates-PG15/development/october-v6-v8/attempts/v6-exp-case-015-r1/workspace/report.md
# Quantitative phase analysis

The modeled crystalline material is 73.97 wt% wolframite ZnWO4 (P 2/c), 19.21 wt% triclinic WO3 (P -1), and 6.82 wt% wurtzite ZnO (P 63 m c). Fractions are normalized over these crystalline phases. The final whole-pattern fit is Rwp = 4.720%, Rp = 3.602%, Rexp = 3.792%, and GOF = 1.248 (8,301 points, 46 refined variables).

## Evidence

The phase assemblage is chemically consistent with incomplete reaction of the stated ZnO and WO3 precursors to ZnWO4. Each phase explains a distinct multi-peak family: matched leave-one-phase-out fits raised Rwp to 40.58% without ZnWO4, 14.45% without WO3, and 6.42% without ZnO. Mature additions of rocksalt and zincblende ZnO refined to approximately 0.002 wt% and zero, respectively; the rocksalt cell also collapsed, so neither was accepted.

For WO3, clean atomistic P -1 and P21/c (Z = 8) models were carried through the same scale, cell, strain, envelope, and shared-positive-ADP treatment. P -1 converged at Rwp = 4.720%, versus 4.736% for P21/c, improved four of five angle bands, and remained preferred after penalizing its two extra cell variables (Delta BIC about 68). Pnma and P21/c (Z = 4) alternatives were substantially worse. The P -1 coordinates were retained from the audited reference model; the cell and one shared isotropic Uiso = 0.00854 A^2 were refined. ZnWO4 coordinates and all phase cells were refined; ZnO coordinates were kept at their reference values because coordinate refinement gave no material benefit.

The selected nuisance model uses specimen displacement, positive V/W Gaussian profile terms, and two surface-roughness envelope coefficients. Removing roughness increased Rwp to 8.92%; a polarization replacement refined to an impossible value. ZnWO4 isotropic size broadening (about 0.382 micrometres) and WO3 isotropic microstrain (about 3,665 microstrain) passed matched removal tests. Added Lorentzian terms, axial divergence, preferred orientation, and ZnO broadening were rejected as unstable, correlated, nonphysical, or immaterial.

## Remaining uncertainty

The triclinic-versus-monoclinic WO3 distinction is the main structural uncertainty: P -1 is the better complete-pattern model, but the small absolute Rwp separation and broad overlapping laboratory peaks do not make the symmetry assignment unequivocal. Phase fractions are nevertheless stable across those two WO3 models (about 0.2 wt% variation or less). Formal fraction ESDs are 0.13 wt% ZnWO4, 0.12 wt% WO3, and 0.08 wt% ZnO, but systematic uncertainty from profile and structural choices is larger. With no external standard, amorphous content cannot be measured, and trace crystalline phases below the pattern sensitivity cannot be excluded.

All submitted CIFs passed composition, occupancy, symmetry-expansion, duplicate-site, and contact screening. The final GSAS-II project also passed convergence, profile-regeneration, and total-peak-width audits without flags.

File: results/experimental-eval/divalent-tungstates-PG15/development/october-v6-v8/attempts/v6-exp-case-015-r2/run/final-answer.md
Completed the PXRD phase analysis and GSAS-II refinement.

| Phase | Weight fraction |
|---|---:|
| ZnWO₄, wolframite P2/c | 73.8 wt% |
| ZnO, wurtzite P6₃mc | 7.0 wt% |
| WO₃, monoclinic P2₁/c | 19.2 wt% |

Fractions are normalized over modeled crystalline phases. Final fit: Rwp 5.151%, Rp 4.018%, GOF 1.362. The project converged without dropped variables; replay, CIF, and submission audits passed.

Files:

- [final.gpx](<ATTEMPT_WORKSPACE>/final.gpx)
- [fit.csv](<ATTEMPT_WORKSPACE>/fit.csv)
- [result.json](<ATTEMPT_WORKSPACE>/result.json)
- [report.md](<ATTEMPT_WORKSPACE>/report.md)
- [ZnWO4 CIF](<ATTEMPT_WORKSPACE>/phase_ZnWO4.cif)
- [ZnO CIF](<ATTEMPT_WORKSPACE>/phase_ZnO.cif)
- [WO3 CIF](<ATTEMPT_WORKSPACE>/phase_WO3.cif)

The main remaining uncertainty is in detailed WO₃ oxygen geometry/ADPs and systematic uncertainty on the fractions; amorphous content cannot be quantified without an internal standard.

File: results/experimental-eval/divalent-tungstates-PG15/development/october-v6-v8/attempts/v6-exp-case-015-r3/run/final-answer.md
Completed the three-phase Rietveld model:

- ZnWO₄ (wolframite, P2/c): 74.72(10) wt%
- WO₃ (monoclinic, P2₁/c): 18.16(8) wt%
- ZnO (wurtzite, P6₃mc): 7.12(8) wt%

Final fit: Rwp 5.008%, Rp 3.812%, GOF 1.323. All CIF, GPX, profile-regeneration, and submission audits passed.

Deliverables:

- [result.json](<ATTEMPT_WORKSPACE>/result.json)
- [report.md](<ATTEMPT_WORKSPACE>/report.md)
- [fit.csv](<ATTEMPT_WORKSPACE>/fit.csv)
- [final.gpx](<ATTEMPT_WORKSPACE>/final.gpx)
- [phase_ZnWO4.cif](<ATTEMPT_WORKSPACE>/phase_ZnWO4.cif)
- [phase_WO3.cif](<ATTEMPT_WORKSPACE>/phase_WO3.cif)
- [phase_ZnO.cif](<ATTEMPT_WORKSPACE>/phase_ZnO.cif)

The main uncertainty is the exact WO₃ polymorph: P2₁/c is preferred, but a triclinic alternative is close (Rwp 5.044%). Fractions are normalized over crystalline phases; amorphous content cannot be quantified without a standard.

File: results/experimental-eval/divalent-tungstates-PG15/development/october-v6-v8/attempts/v6-exp-case-015-r3/workspace/report.md
# PXRD phase analysis

The Cu Kα pattern is modeled by three crystalline phases. At 900 °C, formation of zinc tungstate from the stated ZnO and WO3 precursors, with residual amounts of both precursors, is chemically consistent with the refined phase inventory.

| Phase | Structural model | Weight fraction* |
|---|---|---:|
| Zinc tungstate (wolframite) | ZnWO4, P2/c, COD 1520641 | 74.72(10)% |
| Tungsten(VI) oxide | WO3, P21/c, COD 2311041 | 18.16(8)% |
| Zinc oxide (wurtzite) | ZnO, P63mc, COD 9004178 | 7.12(8)% |

*Fractions are normalized over the modeled crystalline phases. Parentheses are formal GSAS-II least-squares ESDs, not total accuracy estimates.

## Evidence and refinement

All submitted atomistic models passed the supplied composition, occupancy, symmetry-expansion, duplicate-site, and contact audit. Their unit cells, phase scales, and the common background/profile model were refined; atomic coordinates and ADPs were retained from the audited source structures. The final refinement converged without dropped variables (Rwp = 5.008%, Rp = 3.812%, Rexp = 3.785%, GOF = 1.323; maximum shift/ESD = 0.005). The saved and independently regenerated profiles agree exactly.

Each phase has multi-peak support across the pattern. Matched leave-one-out refinements increased Rwp to 40.30% without ZnWO4, 14.62% without WO3, and 6.70% without ZnO. The retained nuisance model uses sample displacement, a positive Suortti surface-roughness correction, one global Gaussian V term, and isotropic WO3 microstrain. Removing these terms individually raised Rwp to 11.14%, 12.19%, 9.68%, and 5.26%, respectively. Added March-Dollase texture, Lorentzian terms, W, and axial-divergence terms were rejected as immaterial or strongly correlated; a polarization-only solution was rejected because it refined outside its physical range. Joint zero/displacement refinement was also rejected at 99.98% correlation.

## Remaining uncertainty

WO3 is reliably present, but its exact low-symmetry polymorph is not unique at this pattern's breadth and overlap. The submitted P21/c model is the smallest stable best fit (Rwp 5.008%); a chemically valid P-1 alternative gives Rwp 5.044% and 18.54 wt% WO3 under the same mature nuisance model. The orthorhombic alternative is clearly worse (Rwp 7.158%). Thus, the P21/c assignment is preferred but the monoclinic-versus-triclinic distinction and the last roughly 0.4 wt% of the WO3 fraction are not determined reliably.

No internal or external standard was supplied, so an amorphous fraction cannot be determined. The reported fractions are conditional on the three-phase crystalline model. Formal ESDs also omit structure-choice, absorption/surface, specimen-preparation, and counting-model systematics; the residual serial correlation (Durbin–Watson 1.263) makes them optimistic as absolute uncertainties.

File: results/experimental-eval/divalent-tungstates-PG15/development/october-v6-v8/condition/policies/v6/guidance.md
# Phase-model and refinement integrity

Use this sequence after initial phase screening. Save a stable project before every branch and compare complete-pattern behavior, not reported Rwp alone.

## 1. Validate and complete the phase model

**Trigger:** a candidate is imported or coherent residual peaks remain.

**Do:** Run `python learned/cif_audit.py CANDIDATE.cif`; review composition, occupancies, duplicate sites, symmetry expansion and contacts. Flags require chemical review. Reject malformed candidates. Require an atomistic model to explain multiple unique residual peaks without strong absent predictions. Carry near-tied structures through identical minimal nuisance refinement. Do not split a coherent family among weak overlap matches. Pawley/Le Bail fits may diagnose or index; if no atomistic model passes, report the component unresolved and fractions conditional.

When indexing is ambiguous, retain plausible alternative cells/families and small integer transforms until extinction and full-pattern tests discriminate them. Preserve each reproducible metric whose candidate intensities fail before making formula-first guesses. Use `python learned/cell_search.py --help` to rank masked-library cells across chemistries with only measured cells and evidence-supported symmetries. For unresolved hexagonal-axis class, query `--space-groups 143-194`. Inspect structures and make only charge-balanced substitutions from allowed sample elements while initially preserving topology and symmetry. A cell match is retrieval evidence, not identification.

Treat phase rejection as conditional on its companion structures and nuisance model. After a material inventory, angular, profile, texture or coordinate change, retest earlier source-supported candidates one at a time from the mature baseline; require stable positive scale, multi-peak support and a matched leave-one-out benefit.

Keep materially distinct same-composition alternatives exposed during screening. After accepting one, reconverge the complete model and retest remaining replacements from that updated state; repeat until a full pass makes no change.

**Check/rollback:** Require plausible geometry and material full-pattern improvement without cell collapse or overlap-only credit. Otherwise restore the stable project and report the unresolved component.

## 2. Diagnose and stage competing profile explanations

**Trigger:** after inventory is stable, centroid, width, asymmetry or intensity-envelope residuals vary systematically with angle or phase.

**Do:** Settle background, scales and cells; save a baseline and summarize residuals by angle/reflection family. Run `$GSAS2_PYTHON learned/angular_branch_select.py BASE.gpx ANGULAR.gpx inputs`; inspect `ANGULAR_BRANCH_RESULT`, reject unstable/correlated branches, propagate only material improvement from `ANGULAR.gpx`, and rerun after downstream model changes. Separately screen minimal global Gaussian/Lorentzian terms and require positive widths after reflection regeneration. Compare polarization and simple surface roughness as competing envelope explanations; test axial divergence only for supported asymmetry.

From the selected global/envelope state, test phase size and microstrain independently for every phase. Accept the best positive, stable, full-range term; reconverge and retest unretained terms until none qualifies. Repeat after every accepted structure, profile, texture, coordinate or ADP change. Test size and strain jointly only when each is independently supported. Test simple March-Dollase axes one phase at a time before spherical harmonics.

**Check/rollback:** Keep the smallest interpretable branch with multi-region benefit. Roll back negative widths, boundaries, dropped/singular variables, large shift/esd, unsupported correlations, redundant envelope terms or one-region gains. Before freezing, remove each retained optional term in matched copies and require material degradation.

## 3. Freeze a replay-safe answer

Reload the selected project and regenerate profiles/reflections. If the angular helper changed it, re-export CIFs, fractions and `fit.csv`. Run `$GSAS2_PYTHON learned/gpx_audit.py final.gpx --summary`; audit every CIF and inspect every flag. Verify convergence, finite parameters, positive fractions, plausible atoms/ADPs and cross-file agreement. On failure restore a stable branch, simplify, reconverge and re-export.

Run `python learned/submission_audit.py .`. Treat failure as incomplete export: read `result.json` back and verify recognized phase/CIF/fraction fields, intended files, normalized positive fractions and all required deliverables.

File: results/experimental-eval/divalent-tungstates-PG15/development/october-v6-v8/condition/policies/v8/prompt.md
Determine the crystalline phases and their weight fractions from inputs/pattern.csv. Read inputs/metadata.json for the chemical context and measurement information. The product composition and number of phases are unknown.

Use the available scientific tools to determine and refine a structural model for each phase. Save one CIF per phase, the combined observed/calculated/difference profile as fit.csv, and result.json listing each phase, its CIF path, its weight fraction normalized over the modeled crystalline phases, and the fit statistics. Explain the evidence and remaining uncertainty briefly in report.md; state when a structure or fraction cannot be determined reliably.

Save the final GSAS-II project used to produce your submitted CIFs, phase fractions and fit.csv as final.gpx.


# Phase-model and refinement integrity

After screening, save a stable project before every branch and compare complete-pattern behavior, not reported Rwp alone.

## 1. Validate and complete the phase model

**Trigger:** a candidate is imported or coherent residual peaks remain.

**Do:** Run `python learned/cif_audit.py CANDIDATE.cif`; review composition, occupancies, duplicate sites, symmetry expansion and contacts. Flags require review. Reject malformed candidates. Require an atomistic model to explain unique residual peaks without strong absent predictions. Carry near-tied structures through identical minimal nuisance refinement; do not split one coherent family among overlap matches. Pawley/Le Bail fits may diagnose or index, but unresolved atomistic components and conditional fractions must be reported honestly.

When indexing is ambiguous, retain non-equivalent cells and integer transforms until extinction and full-pattern tests discriminate them. Preserve reproducible metrics whose candidate intensities fail before making formula-first guesses. Use `python learned/cell_search.py --help` to rank masked-library cells across chemistries from measured cells and supported symmetries. For unresolved hexagonal-axis class query `--space-groups 143-194`. Inspect structures and make only charge-balanced substitutions from allowed elements while preserving topology and symmetry. A cell match is retrieval evidence, not identification.

Treat phase rejection as conditional. After a material inventory, angular, profile, texture or coordinate change, retest earlier source-supported candidates individually from the mature baseline; require stable positive scale, multi-peak support and matched leave-one-out benefit.

At retrieval, ledger every valid inspected candidate by formula and distinct cell/topology. Keep it open until replacement-tested from the latest complete model or rejected for audited chemistry/geometry or strong absent predictions; a coexisting same-formula addition does not count. After acceptance, reconverge and repeat open replacements to a no-change pass.

When a provisional atomistic component leaves coherent mature residuals and a material flexible-reflection advantage after major changes, overlap with its own reflections does not close the trigger: freeze companions, remove it, regenerate residual peaks and index all Bravais classes without its cell/family. Retrieve compatible/cross-chemistry models and test replacements; restore it if none gives stable full-pattern improvement.

**Check/rollback:** Require plausible geometry and material full-pattern improvement without cell collapse or overlap-only credit. Otherwise restore the stable project and report the unresolved component.

## 2. Diagnose and stage competing profile explanations

**Trigger:** after inventory stabilizes, centroid, width, asymmetry or intensity-envelope residuals vary systematically with angle or phase.

**Do:** Settle background, scales and cells. Run `$GSAS2_PYTHON learned/angular_branch_select.py BASE.gpx ANGULAR.gpx inputs`; inspect `ANGULAR_BRANCH_RESULT`, reject unstable/correlated branches, propagate only material improvement and rerun after downstream changes. Separately screen minimal global Gaussian/Lorentzian terms and require positive regenerated widths. Compare polarization and roughness; test axial divergence only for supported asymmetry.

From the selected state, neutralize inactive phase-width values, then test size and microstrain independently for every phase. Accept the best positive, stable, full-range term; reconverge and retest unretained terms after every accepted structure, profile, texture, coordinate or ADP change. Test size plus strain only when each is independently supported. Test simple March-Dollase axes one phase at a time before spherical harmonics.

**Check/rollback:** Keep the smallest interpretable branch with multi-region benefit. Roll back negative widths, boundaries, dropped/singular variables, large shift/esd, unsupported correlations, redundant terms or one-region gains. Before freezing, remove each retained optional term in matched copies and require material degradation.

## 3. Freeze a replay-safe answer

Reload the selected project and regenerate profiles/reflections. After angular changes re-export CIFs, fractions and `fit.csv`. Run `$GSAS2_PYTHON learned/gpx_audit.py final.gpx --summary`; audit every CIF and inspect every flag. Verify convergence, finite parameters, positive fractions, plausible atoms/ADPs and cross-file agreement. On failure restore, simplify, reconverge and re-export.

Run `python learned/submission_audit.py .`; read `result.json` back and verify recognized phase/CIF/fraction fields, intended files, normalized positive fractions and all deliverables.

Reusable package files are in learned/.

File: results/experimental-eval/divalent-tungstates-PG15/evolved-framework-v5/attempts/case-001-r1/run/final-answer.md
Completed and validated the full-grid GSAS-II refinement.

- BaCO₃ (witherite): 52.84 wt%
- WO₃ (monoclinic): 46.65 wt%
- BaWO₄ (scheelite): 0.51 wt%
- Rwp: 6.6507%; Rp: 5.0148%

Files:

- [report.md](<RAW_ARCHIVE>/results/experimental-eval/divalent-tungstates-PG15/pxrd-pg15-fwaccess-v5-20261109/attempts/fwaccess-v5-exp-case-001-r1/workspace/report.md)
- [result.json](<RAW_ARCHIVE>/results/experimental-eval/divalent-tungstates-PG15/pxrd-pg15-fwaccess-v5-20261109/attempts/fwaccess-v5-exp-case-001-r1/workspace/result.json)
- [fit.csv](<RAW_ARCHIVE>/results/experimental-eval/divalent-tungstates-PG15/pxrd-pg15-fwaccess-v5-20261109/attempts/fwaccess-v5-exp-case-001-r1/workspace/fit.csv)
- [final.gpx](<RAW_ARCHIVE>/results/experimental-eval/divalent-tungstates-PG15/pxrd-pg15-fwaccess-v5-20261109/attempts/fwaccess-v5-exp-case-001-r1/workspace/final.gpx)
- [BaCO₃ CIF](<RAW_ARCHIVE>/results/experimental-eval/divalent-tungstates-PG15/pxrd-pg15-fwaccess-v5-20261109/attempts/fwaccess-v5-exp-case-001-r1/workspace/phase_BaCO3.cif)
- [WO₃ CIF](<RAW_ARCHIVE>/results/experimental-eval/divalent-tungstates-PG15/pxrd-pg15-fwaccess-v5-20261109/attempts/fwaccess-v5-exp-case-001-r1/workspace/phase_WO3.cif)
- [BaWO₄ CIF](<RAW_ARCHIVE>/results/experimental-eval/divalent-tungstates-PG15/pxrd-pg15-fwaccess-v5-20261109/attempts/fwaccess-v5-exp-case-001-r1/workspace/phase_BaWO4.cif)

File: results/experimental-eval/divalent-tungstates-PG15/evolved-framework-v5/attempts/case-001-r2/run/final-answer.md
Identified crystalline phases:

- BaCO₃ (Pnma-equivalent): **54.72 wt%**
- Monoclinic WO₃ (P2₁/c): **45.28 wt%**

Fractions are normalized over modeled crystalline phases. Final fit: Rwp 5.8159%, Rp 4.4184%, GOF 1.6741. Trace BaWO₄ cannot be excluded, but no physically supported third phase was established. Detailed light-atom positions remain less reliable than phase identities and fractions.

Outputs:

- [result.json](<RAW_ARCHIVE>/results/experimental-eval/divalent-tungstates-PG15/pxrd-pg15-fwaccess-v5-20261109/attempts/fwaccess-v5-exp-case-001-r2/workspace/result.json)
- [report.md](<RAW_ARCHIVE>/results/experimental-eval/divalent-tungstates-PG15/pxrd-pg15-fwaccess-v5-20261109/attempts/fwaccess-v5-exp-case-001-r2/workspace/report.md)
- [final.gpx](<RAW_ARCHIVE>/results/experimental-eval/divalent-tungstates-PG15/pxrd-pg15-fwaccess-v5-20261109/attempts/fwaccess-v5-exp-case-001-r2/workspace/final.gpx)
- [fit.csv](<RAW_ARCHIVE>/results/experimental-eval/divalent-tungstates-PG15/pxrd-pg15-fwaccess-v5-20261109/attempts/fwaccess-v5-exp-case-001-r2/workspace/fit.csv)
- [BaCO3.cif](<RAW_ARCHIVE>/results/experimental-eval/divalent-tungstates-PG15/pxrd-pg15-fwaccess-v5-20261109/attempts/fwaccess-v5-exp-case-001-r2/workspace/BaCO3.cif)
- [WO3.cif](<RAW_ARCHIVE>/results/experimental-eval/divalent-tungstates-PG15/pxrd-pg15-fwaccess-v5-20261109/attempts/fwaccess-v5-exp-case-001-r2/workspace/WO3.cif)

File: results/experimental-eval/divalent-tungstates-PG15/evolved-framework-v5/attempts/case-001-r3/run/final-answer.md
Completed. The refined crystalline composition is:

- BaCO₃, witherite: **53.24 wt%**
- Monoclinic WO₃: **46.76 wt%**

Full-grid fit: **Rwp 5.9389%**, **GOF 1.7096**. BaWO₄ was not reliably detected; a trace amount around 1 wt% or less cannot be excluded.

Outputs:

- [final.gpx](<RAW_ARCHIVE>/results/experimental-eval/divalent-tungstates-PG15/pxrd-pg15-fwaccess-v5-20261109/attempts/fwaccess-v5-exp-case-001-r3/workspace/final.gpx)
- [BaCO3.cif](<RAW_ARCHIVE>/results/experimental-eval/divalent-tungstates-PG15/pxrd-pg15-fwaccess-v5-20261109/attempts/fwaccess-v5-exp-case-001-r3/workspace/BaCO3.cif)
- [WO3.cif](<RAW_ARCHIVE>/results/experimental-eval/divalent-tungstates-PG15/pxrd-pg15-fwaccess-v5-20261109/attempts/fwaccess-v5-exp-case-001-r3/workspace/WO3.cif)
- [fit.csv](<RAW_ARCHIVE>/results/experimental-eval/divalent-tungstates-PG15/pxrd-pg15-fwaccess-v5-20261109/attempts/fwaccess-v5-exp-case-001-r3/workspace/fit.csv)
- [result.json](<RAW_ARCHIVE>/results/experimental-eval/divalent-tungstates-PG15/pxrd-pg15-fwaccess-v5-20261109/attempts/fwaccess-v5-exp-case-001-r3/workspace/result.json)
- [report.md](<RAW_ARCHIVE>/results/experimental-eval/divalent-tungstates-PG15/pxrd-pg15-fwaccess-v5-20261109/attempts/fwaccess-v5-exp-case-001-r3/workspace/report.md)

The final project passed an independent GSAS-II forward replay with matching CIFs, fractions, and no physical-profile warnings.

File: results/experimental-eval/divalent-tungstates-PG15/evolved-framework-v5/attempts/case-002-r1/run/final-answer.md
Completed and validated.

Result: 65.97 wt% triclinic-like WO₃ (P-1) and 34.03 wt% BaO₂ (I4/mmm), normalized over crystalline phases. Rwp = 7.098%, Rp = 5.333%, GOF = 1.952.

Artifacts:

- [result.json](<RAW_ARCHIVE>/results/experimental-eval/divalent-tungstates-PG15/pxrd-pg15-fwaccess-v5-20261109/attempts/fwaccess-v5-exp-case-002-r1/workspace/result.json)
- [report.md](<RAW_ARCHIVE>/results/experimental-eval/divalent-tungstates-PG15/pxrd-pg15-fwaccess-v5-20261109/attempts/fwaccess-v5-exp-case-002-r1/workspace/report.md)
- [final.gpx](<RAW_ARCHIVE>/results/experimental-eval/divalent-tungstates-PG15/pxrd-pg15-fwaccess-v5-20261109/attempts/fwaccess-v5-exp-case-002-r1/workspace/final.gpx)
- [fit.csv](<RAW_ARCHIVE>/results/experimental-eval/divalent-tungstates-PG15/pxrd-pg15-fwaccess-v5-20261109/attempts/fwaccess-v5-exp-case-002-r1/workspace/fit.csv)
- [WO3 CIF](<RAW_ARCHIVE>/results/experimental-eval/divalent-tungstates-PG15/pxrd-pg15-fwaccess-v5-20261109/attempts/fwaccess-v5-exp-case-002-r1/workspace/phase_1_WO3.cif)
- [BaO2 CIF](<RAW_ARCHIVE>/results/experimental-eval/divalent-tungstates-PG15/pxrd-pg15-fwaccess-v5-20261109/attempts/fwaccess-v5-exp-case-002-r1/workspace/phase_2_BaO2.cif)

The exact WO₃ polymorph/oxygen positions and absolute fractions remain model-limited, as detailed in the report.

File: results/experimental-eval/divalent-tungstates-PG15/evolved-framework-v5/attempts/case-002-r1/workspace/report.md
# Powder XRD phase analysis

## Result

| Phase | Structural model | Weight fraction |
|---|---|---:|
| Triclinic-like WO3 | P -1, derived from COD 2106293 | 0.6597 (65.97 wt%) |
| BaO2 | I 4/mmm, derived from COD 1010113 | 0.3403 (34.03 wt%) |

Fractions are normalized over the modeled crystalline phases. The formal GSAS-II standard uncertainty is about 0.11 wt% for each fraction, but a more realistic uncertainty is several wt% because profile broadening, calibration, WO3 polymorph choice, and any amorphous material are not represented by that statistical value.

## Evidence and refinement

The BaO2 model accounts for the coherent family at approximately 26.33, 27.07, 33.54, 42.98, 46.64, 55.83, and 68.90 degrees 2theta. WO3 accounts for the intense 23.42/23.92/24.66-degree triplet, the 33.5--34.4-degree group, and the many broader high-angle families. A physical triclinic WO3 reference gave a substantially better same-protocol fit than the physical monoclinic alternative (about 7.18% versus 7.89% Rwp before final nuisance refinement), principally through the observed reflection splitting.

BaWO4 was tested but rejected: its diagnostic approximately 28.04- and 31.85-degree reflections are absent (the other strong lines overlap BaO2). Ba3W2O9, Ba3WO6, and Ba-poor tungsten-oxide references likewise require strong unobserved families. After fitting WO3 and BaO2, the remaining positive residuals coincide with their modeled reflections rather than forming another indexable family, so no third crystalline phase was retained.

The final full-grid Cu Kalpha1/Kalpha2 refinement used a smooth 12-term background, separate phase scales and cells, specimen displacement, phase-size and uniaxial microstrain terms, and refined polarization/asymmetry. The refined cells are WO3: a = 7.31616, b = 7.53450, c = 7.69240 A, alpha = 89.5646, beta = 90.7221, gamma = 90.2936 degrees; BaO2: a = 3.81362 and c = 6.84902 A. Final statistics are Rwp = 7.098%, Rp = 5.333%, Rexp = 3.641%, and goodness of fit = 1.952.

## Remaining uncertainty

The WO3 assignment is best described as triclinic-like: broad, strained peaks make an exact low-symmetry versus monoclinic polymorph determination less secure than the phase-composition assignment. Bounded coordinate refinement did not produce a physical improvement, so reference atomic coordinates were retained; oxygen displacements therefore cannot be determined reliably from this pattern. The submitted structures pass geometry checks (minimum WO3 W--O = 1.716 A and O--O = 2.562 A; BaO2 peroxide O--O = 1.315 A and Ba--O = 2.767 A). Trace crystalline phases below the residual/noise level and amorphous content cannot be quantified, and the reported fractions apply only to the modeled crystalline material.

File: results/experimental-eval/divalent-tungstates-PG15/evolved-framework-v5/attempts/case-002-r2/run/final-answer.md
Completed the crystalline-phase analysis.

- BaO₂ (*I4/mmm*): 34.66 wt%
- WO₃ (*P-1*): 65.34 wt%
- Rwp: 7.183%; Rp: 5.371%
- No supported crystalline BaWO₄ product

Files:

- [final.gpx](<RAW_ARCHIVE>/results/experimental-eval/divalent-tungstates-PG15/pxrd-pg15-fwaccess-v5-20261109/attempts/fwaccess-v5-exp-case-002-r2/workspace/final.gpx)
- [result.json](<RAW_ARCHIVE>/results/experimental-eval/divalent-tungstates-PG15/pxrd-pg15-fwaccess-v5-20261109/attempts/fwaccess-v5-exp-case-002-r2/workspace/result.json)
- [fit.csv](<RAW_ARCHIVE>/results/experimental-eval/divalent-tungstates-PG15/pxrd-pg15-fwaccess-v5-20261109/attempts/fwaccess-v5-exp-case-002-r2/workspace/fit.csv)
- [phase_BaO2.cif](<RAW_ARCHIVE>/results/experimental-eval/divalent-tungstates-PG15/pxrd-pg15-fwaccess-v5-20261109/attempts/fwaccess-v5-exp-case-002-r2/workspace/phase_BaO2.cif)
- [phase_WO3.cif](<RAW_ARCHIVE>/results/experimental-eval/divalent-tungstates-PG15/pxrd-pg15-fwaccess-v5-20261109/attempts/fwaccess-v5-exp-case-002-r2/workspace/phase_WO3.cif)
- [report.md](<RAW_ARCHIVE>/results/experimental-eval/divalent-tungstates-PG15/pxrd-pg15-fwaccess-v5-20261109/attempts/fwaccess-v5-exp-case-002-r2/workspace/report.md)

The saved project was independently reloaded and reproduced its Rwp and phase fractions without frozen parameters.

File: results/experimental-eval/divalent-tungstates-PG15/evolved-framework-v5/attempts/case-002-r2/workspace/report.md
# Phase analysis

The pattern is best described as an unreacted two-phase precursor mixture, consistent with the low reported firing temperature (200 °C):

- **BaO₂**, tetragonal *I4/mmm* (COD 1010113): **0.3466(12)** modeled crystalline weight fraction.
- **WO₃**, triclinic *P-1* (COD 2106293 topology): **0.6534(12)** modeled crystalline weight fraction.

The fractions are normalized over these two modeled crystalline phases. The parenthesized values are least-squares standard uncertainties only; profile/model systematics are larger, so a practical interpretation is approximately **35 wt% BaO₂ / 65 wt% WO₃** rather than precision at the 0.1 wt% level.

## Evidence

The WO₃ assignment accounts for the characteristic low-angle triplet near 23.44, 23.94, and 24.68° 2θ and the associated families around 33–35, 42, 47–51, and 54–56°. The BaO₂ model accounts for the strong family near 26–27, 33.6, 43, 46.7, and 55.8°. Physical ambient WO₃ references were compared under the same multiphase profile model; the triclinic *P-1* topology gave the best overall peak splitting and intensity agreement. A short W-coordinate adjustment was retained, while unrestricted oxygen-coordinate refinement was rolled back because it overfit and did not improve the replay-consistent model.

The refined cells are BaO₂: *a* = 3.81290 Å, *c* = 6.84855 Å; and WO₃: *a* = 7.31594 Å, *b* = 7.53312 Å, *c* = 7.69153 Å, α = 89.4962°, β = 90.7187°, γ = 90.2788°. Geometry remains physical: O–O in peroxide is 1.315 Å and the six-coordinate W–O range is 1.714–2.234 Å.

The full-grid GSAS-II fit has Rwp = **7.183%**, Rp = **5.371%**, Rexp = **3.641%**, and goodness of fit = **3.892**. Reloading and recomputing the saved project reproduced Rwp to better than 0.000001 percentage point.

## Excluded phases and uncertainty

BaWO₄ refined to only 0.017 ± 0.066 wt% and did not improve Rwp, so no crystalline tungstate product is supported. Cubic BaO gave an apparent ~0.30 wt% scale, but its predicted reflections did not form a coherent residual family and the Rwp change was only 0.014 percentage point; it is therefore treated as overlap/systematic residual rather than a determined phase. Fractions for either excluded phase cannot be determined reliably.

Peak breadth requires strong size/strain broadening (about 0.069 µm and 7700 ppm for BaO₂; 0.090 µm and 8000 ppm for WO₃). The WO₃ strain term reaches the physically allowed screening range, and the uncalibrated instrumental/specimen contributions are correlated. Consequently, crystallite size, microstrain, light-atom coordinates, and the formal fraction uncertainties should not be overinterpreted. No additional coherent residual reflection family remains unindexed by the accepted phases.

File: results/experimental-eval/divalent-tungstates-PG15/evolved-framework-v5/attempts/case-002-r3/run/final-answer.md
Completed the PXRD analysis. The crystalline model is:

- Monoclinic WO₃ (P 2₁/c): 64.76 wt%
- Tetragonal BaO₂ (I 4/mmm): 35.24 wt%

Rwp = 7.5813%, goodness of fit = 2.0847. No coherent evidence supports BaWO₄ or another crystalline phase. Realistic fraction uncertainty is approximately ±2–3 percentage points.

Files:

- [final.gpx](<RAW_ARCHIVE>/results/experimental-eval/divalent-tungstates-PG15/pxrd-pg15-fwaccess-v5-20261109/attempts/fwaccess-v5-exp-case-002-r3/workspace/final.gpx)
- [result.json](<RAW_ARCHIVE>/results/experimental-eval/divalent-tungstates-PG15/pxrd-pg15-fwaccess-v5-20261109/attempts/fwaccess-v5-exp-case-002-r3/workspace/result.json)
- [fit.csv](<RAW_ARCHIVE>/results/experimental-eval/divalent-tungstates-PG15/pxrd-pg15-fwaccess-v5-20261109/attempts/fwaccess-v5-exp-case-002-r3/workspace/fit.csv)
- [phase_WO3.cif](<RAW_ARCHIVE>/results/experimental-eval/divalent-tungstates-PG15/pxrd-pg15-fwaccess-v5-20261109/attempts/fwaccess-v5-exp-case-002-r3/workspace/phase_WO3.cif)
- [phase_BaO2.cif](<RAW_ARCHIVE>/results/experimental-eval/divalent-tungstates-PG15/pxrd-pg15-fwaccess-v5-20261109/attempts/fwaccess-v5-exp-case-002-r3/workspace/phase_BaO2.cif)
- [report.md](<RAW_ARCHIVE>/results/experimental-eval/divalent-tungstates-PG15/pxrd-pg15-fwaccess-v5-20261109/attempts/fwaccess-v5-exp-case-002-r3/workspace/report.md)

A fresh GSAS-II replay regenerated the same fractions and Rwp, with the calculated profile agreeing with `fit.csv` to numerical precision.
