Repository: sache07/verifiable-pxrd

# Experimental evaluations

Agent panels on measured powder XRD data. Each folder is named after its dataset in `pxrd-bench/`.

| Folder | What |
|---|---|
| [`divalent-tungstates-PG15/`](divalent-tungstates-PG15/README.md) | `baseline` and `evolved` panels, 45 attempts each, on the 15 Precursor Genome divalent-tungstate scans in [`pxrd-bench/divalent-tungstates-PG15`](../../pxrd-bench/divalent-tungstates-PG15/README.md). |

File: results/experimental-eval/divalent-tungstates-PG15/evolved-framework-v5/attempts/case-003-r1/run/final-answer.md
Resolved three crystalline phases, normalized over modeled crystalline material:

- Monoclinic WO₃: 55.57 wt%
- Calcite CaCO₃: 32.24 wt%
- Scheelite CaWO₄: 12.20 wt%

Final fit: Rwp 7.327%, Rp 5.378%, GOF 3.066. Independent GSAS-II replay succeeded with no physical/profile flags. Fractions have several-wt% systematic uncertainty; detailed WO₃ oxygen coordinates are not uniquely determined.

Artifacts:

- [result.json](<RAW_ARCHIVE>/results/experimental-eval/divalent-tungstates-PG15/pxrd-pg15-fwaccess-v5-20261109/attempts/fwaccess-v5-exp-case-003-r1/workspace/result.json)
- [report.md](<RAW_ARCHIVE>/results/experimental-eval/divalent-tungstates-PG15/pxrd-pg15-fwaccess-v5-20261109/attempts/fwaccess-v5-exp-case-003-r1/workspace/report.md)
- [fit.csv](<RAW_ARCHIVE>/results/experimental-eval/divalent-tungstates-PG15/pxrd-pg15-fwaccess-v5-20261109/attempts/fwaccess-v5-exp-case-003-r1/workspace/fit.csv)
- [final.gpx](<RAW_ARCHIVE>/results/experimental-eval/divalent-tungstates-PG15/pxrd-pg15-fwaccess-v5-20261109/attempts/fwaccess-v5-exp-case-003-r1/workspace/final.gpx)
- [WO₃ CIF](<RAW_ARCHIVE>/results/experimental-eval/divalent-tungstates-PG15/pxrd-pg15-fwaccess-v5-20261109/attempts/fwaccess-v5-exp-case-003-r1/workspace/phase_WO3.cif), [CaWO₄ CIF](<RAW_ARCHIVE>/results/experimental-eval/divalent-tungstates-PG15/pxrd-pg15-fwaccess-v5-20261109/attempts/fwaccess-v5-exp-case-003-r1/workspace/phase_CaWO4.cif), [CaCO₃ CIF](<RAW_ARCHIVE>/results/experimental-eval/divalent-tungstates-PG15/pxrd-pg15-fwaccess-v5-20261109/attempts/fwaccess-v5-exp-case-003-r1/workspace/phase_CaCO3.cif)

File: results/experimental-eval/divalent-tungstates-PG15/evolved-framework-v5/attempts/case-003-r2/run/final-answer.md
Completed the GSAS-II refinement with three crystalline phases:

- CaWO₄ scheelite: 12.244 wt%
- Monoclinic WO₃: 55.625 wt%
- CaCO₃ calcite: 32.131 wt%

Fit: Rwp 7.437%, Rp 5.462%, GOF 3.111. No coherent residual family justified another phase. Fractions are normalized over crystalline phases; amorphous content and WO₃ displacement parameters could not be determined reliably.

Files:

- [final.gpx](<RAW_ARCHIVE>/results/experimental-eval/divalent-tungstates-PG15/pxrd-pg15-fwaccess-v5-20261109/attempts/fwaccess-v5-exp-case-003-r2/workspace/final.gpx)
- [fit.csv](<RAW_ARCHIVE>/results/experimental-eval/divalent-tungstates-PG15/pxrd-pg15-fwaccess-v5-20261109/attempts/fwaccess-v5-exp-case-003-r2/workspace/fit.csv)
- [result.json](<RAW_ARCHIVE>/results/experimental-eval/divalent-tungstates-PG15/pxrd-pg15-fwaccess-v5-20261109/attempts/fwaccess-v5-exp-case-003-r2/workspace/result.json)
- [report.md](<RAW_ARCHIVE>/results/experimental-eval/divalent-tungstates-PG15/pxrd-pg15-fwaccess-v5-20261109/attempts/fwaccess-v5-exp-case-003-r2/workspace/report.md)
- [CaWO₄ CIF](<RAW_ARCHIVE>/results/experimental-eval/divalent-tungstates-PG15/pxrd-pg15-fwaccess-v5-20261109/attempts/fwaccess-v5-exp-case-003-r2/workspace/phase_CaWO4_scheelite.cif)
- [WO₃ CIF](<RAW_ARCHIVE>/results/experimental-eval/divalent-tungstates-PG15/pxrd-pg15-fwaccess-v5-20261109/attempts/fwaccess-v5-exp-case-003-r2/workspace/phase_WO3_monoclinic.cif)
- [CaCO₃ CIF](<RAW_ARCHIVE>/results/experimental-eval/divalent-tungstates-PG15/pxrd-pg15-fwaccess-v5-20261109/attempts/fwaccess-v5-exp-case-003-r2/workspace/phase_CaCO3_calcite.cif)

File: results/experimental-eval/divalent-tungstates-PG15/evolved-framework-v5/attempts/case-003-r2/workspace/report.md
# Phase analysis and refinement report

## Result

The full 9.99–100.09° pattern is described by three crystalline phases. The result is chemically consistent with partial reaction of the stated CaCO3 and WO3 precursors at 500 °C to form scheelite CaWO4.

| Phase | Structural model | Weight fraction | Formal GSAS-II e.s.d. |
|---|---|---:|---:|
| CaWO4, scheelite | `I 41/a`, COD 7219229 | 12.244 wt% | 0.080 wt% |
| WO3, monoclinic | `P 1 21/c 1`, COD 2311041 | 55.625 wt% | 0.131 wt% |
| CaCO3, calcite | `R -3 c`, COD 1547347 | 32.131 wt% | 0.154 wt% |

The fractions sum to 100% over the modeled crystalline phases. The final full-grid fit has Rp = 5.462%, Rwp = 7.437%, Rexp = 2.394%, and goodness of fit = 3.111 for 8293 observations.

## Evidence and model selection

Monoclinic WO3 accounts for the characteristic 23.42/23.90/24.67° triplet and its higher-angle reflection family. Calcite accounts for the distinct reflections near 29.71, 39.70, 47.52, and 48.53°, while scheelite CaWO4 accounts for the product reflections near 18.90, 29.04, 47.52, and 56.19°. Overlaps were resolved by simultaneous whole-pattern refinement, not by isolated peak areas. No coherent residual reflection family remains that warrants another crystalline phase.

Same-composition WO3 alternatives were tested. A triclinic model was close but gave a slightly poorer whole-pattern fit and represents a less appropriate low-temperature polymorph; the ordinary monoclinic model was therefore retained. Its exported nonstandard monoclinic setting is crystallographically valid. Final coordination geometry is physical: W–O is 1.73–2.18 Å in WO3, W–O is 1.762 Å in scheelite, and C–O is 1.256 Å in calcite. Unbounded light-atom trials that produced implausible bonds were rolled back.

The refinement used the reported Cu Kalpha1/Kalpha2 wavelengths and 0.5 intensity ratio in Bragg–Brentano geometry. It included background, phase scales and cells, specimen displacement/calibration, common instrumental profile terms, phase size/microstrain broadening, and a mild calcite [001] March–Dollase correction (ratio 0.938). WO3 required supported [110] anisotropic microstrain. The calculated profile in `fit.csv` is the profile stored in `final.gpx` on the original measured grid.

## Remaining uncertainty

Pointwise uncertainties were not supplied, so Poisson counting estimates, sigma = sqrt(max(counts, 1)), were used. Consequently the formal e.s.d.s above do not include model, preferred-orientation, absorption, or instrumental-profile systematics and are likely optimistic. The normalized crystalline fractions are therefore best regarded as semi-quantitative; an absolute amorphous fraction cannot be determined without an internal standard.

WO3 isotropic displacement parameters could not be refined reliably: a bounded trial drove them to the lower bound or negative values. The reference values were retained and should not be interpreted as measured thermal parameters. Composition and phase identity are more secure than this detail of the WO3 structural model or the distinction among very closely related WO3 distortions.

File: results/experimental-eval/divalent-tungstates-PG15/evolved-framework-v5/attempts/case-003-r3/run/final-answer.md
Analysis complete. The crystalline phase fractions are:

- Monoclinic WO₃ (P2₁/c): 56.06 wt%
- Calcite CaCO₃ (R-3c): 31.38 wt%
- Scheelite CaWO₄ (I4₁/a): 12.56 wt%

Full-grid GSAS-II replay: Rwp = 7.3253%, Rp = 5.3795%. No coherent fourth-phase reflection family remained; trace crystalline or amorphous material cannot be excluded.

Deliverables:

- [result.json](<RAW_ARCHIVE>/results/experimental-eval/divalent-tungstates-PG15/pxrd-pg15-fwaccess-v5-20261109/attempts/fwaccess-v5-exp-case-003-r3/workspace/result.json)
- [report.md](<RAW_ARCHIVE>/results/experimental-eval/divalent-tungstates-PG15/pxrd-pg15-fwaccess-v5-20261109/attempts/fwaccess-v5-exp-case-003-r3/workspace/report.md)
- [fit.csv](<RAW_ARCHIVE>/results/experimental-eval/divalent-tungstates-PG15/pxrd-pg15-fwaccess-v5-20261109/attempts/fwaccess-v5-exp-case-003-r3/workspace/fit.csv)
- [final.gpx](<RAW_ARCHIVE>/results/experimental-eval/divalent-tungstates-PG15/pxrd-pg15-fwaccess-v5-20261109/attempts/fwaccess-v5-exp-case-003-r3/workspace/final.gpx)
- [phase_WO3.cif](<RAW_ARCHIVE>/results/experimental-eval/divalent-tungstates-PG15/pxrd-pg15-fwaccess-v5-20261109/attempts/fwaccess-v5-exp-case-003-r3/workspace/phase_WO3.cif)
- [phase_CaCO3.cif](<RAW_ARCHIVE>/results/experimental-eval/divalent-tungstates-PG15/pxrd-pg15-fwaccess-v5-20261109/attempts/fwaccess-v5-exp-case-003-r3/workspace/phase_CaCO3.cif)
- [phase_CaWO4.cif](<RAW_ARCHIVE>/results/experimental-eval/divalent-tungstates-PG15/pxrd-pg15-fwaccess-v5-20261109/attempts/fwaccess-v5-exp-case-003-r3/workspace/phase_CaWO4.cif)

File: results/experimental-eval/divalent-tungstates-PG15/evolved-framework-v5/attempts/case-004-r1/run/final-answer.md
Completed and independently replay-validated.

- γ-WO₃ (P2₁/c): 67.35 wt%
- CoWO₄ (P2/c): 32.65 wt%
- Full-grid Rwp: 5.60997%; Rp: 4.32955%
- No replay physical-review flags

Fractions are normalized over crystalline material; amorphous content is unquantified.

Files: [result.json](<RAW_ARCHIVE>/results/experimental-eval/divalent-tungstates-PG15/pxrd-pg15-fwaccess-v5-20261109/attempts/fwaccess-v5-exp-case-004-r1/workspace/result.json), [report.md](<RAW_ARCHIVE>/results/experimental-eval/divalent-tungstates-PG15/pxrd-pg15-fwaccess-v5-20261109/attempts/fwaccess-v5-exp-case-004-r1/workspace/report.md), [fit.csv](<RAW_ARCHIVE>/results/experimental-eval/divalent-tungstates-PG15/pxrd-pg15-fwaccess-v5-20261109/attempts/fwaccess-v5-exp-case-004-r1/workspace/fit.csv), [final.gpx](<RAW_ARCHIVE>/results/experimental-eval/divalent-tungstates-PG15/pxrd-pg15-fwaccess-v5-20261109/attempts/fwaccess-v5-exp-case-004-r1/workspace/final.gpx), [WO₃ CIF](<RAW_ARCHIVE>/results/experimental-eval/divalent-tungstates-PG15/pxrd-pg15-fwaccess-v5-20261109/attempts/fwaccess-v5-exp-case-004-r1/workspace/phase_wo3.cif), [CoWO₄ CIF](<RAW_ARCHIVE>/results/experimental-eval/divalent-tungstates-PG15/pxrd-pg15-fwaccess-v5-20261109/attempts/fwaccess-v5-exp-case-004-r1/workspace/phase_cowo4.cif).

File: results/experimental-eval/divalent-tungstates-PG15/evolved-framework-v5/attempts/case-004-r2/run/final-answer.md
Completed. The refined crystalline composition is:

- CoWO₄ (wolframite, P2/c): 30.76 wt%
- WO₃ (monoclinic, P2₁/c): 69.24 wt%

Fractions are normalized over crystalline phases. Rwp = 5.2573%, Rp = 4.1345%, χ² = 2.5687. Trace CoO was not reliably supported.

Files:

- [result.json](<RAW_ARCHIVE>/results/experimental-eval/divalent-tungstates-PG15/pxrd-pg15-fwaccess-v5-20261109/attempts/fwaccess-v5-exp-case-004-r2/workspace/result.json)
- [report.md](<RAW_ARCHIVE>/results/experimental-eval/divalent-tungstates-PG15/pxrd-pg15-fwaccess-v5-20261109/attempts/fwaccess-v5-exp-case-004-r2/workspace/report.md)
- [fit.csv](<RAW_ARCHIVE>/results/experimental-eval/divalent-tungstates-PG15/pxrd-pg15-fwaccess-v5-20261109/attempts/fwaccess-v5-exp-case-004-r2/workspace/fit.csv)
- [final.gpx](<RAW_ARCHIVE>/results/experimental-eval/divalent-tungstates-PG15/pxrd-pg15-fwaccess-v5-20261109/attempts/fwaccess-v5-exp-case-004-r2/workspace/final.gpx)
- [CoWO4.cif](<RAW_ARCHIVE>/results/experimental-eval/divalent-tungstates-PG15/pxrd-pg15-fwaccess-v5-20261109/attempts/fwaccess-v5-exp-case-004-r2/workspace/CoWO4.cif)
- [WO3.cif](<RAW_ARCHIVE>/results/experimental-eval/divalent-tungstates-PG15/pxrd-pg15-fwaccess-v5-20261109/attempts/fwaccess-v5-exp-case-004-r2/workspace/WO3.cif)

The saved project passed an independent full-grid GSAS-II replay with identical fractions and profile and no physical-review flags.

File: results/experimental-eval/divalent-tungstates-PG15/evolved-framework-v5/attempts/case-004-r3/run/final-answer.md
Completed the two-phase Rietveld analysis:

- CoWO₄, wolframite P2/c: **29.7819 wt%**
- WO₃, triclinic P-1: **70.2181 wt%**
- Rwp: **5.0686%**, Rp: **3.8951%**, GOF: **1.5481**

Native GSAS-II replay reproduced the profile and fractions exactly with no physical-profile flags. CoO was marginal (~0.48 wt%, 2.9σ) and is not reliably resolved; Co₃O₄ refined to zero.

Files:

- [result.json](<RAW_ARCHIVE>/results/experimental-eval/divalent-tungstates-PG15/pxrd-pg15-fwaccess-v5-20261109/attempts/fwaccess-v5-exp-case-004-r3/workspace/result.json)
- [report.md](<RAW_ARCHIVE>/results/experimental-eval/divalent-tungstates-PG15/pxrd-pg15-fwaccess-v5-20261109/attempts/fwaccess-v5-exp-case-004-r3/workspace/report.md)
- [fit.csv](<RAW_ARCHIVE>/results/experimental-eval/divalent-tungstates-PG15/pxrd-pg15-fwaccess-v5-20261109/attempts/fwaccess-v5-exp-case-004-r3/workspace/fit.csv)
- [final.gpx](<RAW_ARCHIVE>/results/experimental-eval/divalent-tungstates-PG15/pxrd-pg15-fwaccess-v5-20261109/attempts/fwaccess-v5-exp-case-004-r3/workspace/final.gpx)
- [phase_CoWO4.cif](<RAW_ARCHIVE>/results/experimental-eval/divalent-tungstates-PG15/pxrd-pg15-fwaccess-v5-20261109/attempts/fwaccess-v5-exp-case-004-r3/workspace/phase_CoWO4.cif)
- [phase_WO3.cif](<RAW_ARCHIVE>/results/experimental-eval/divalent-tungstates-PG15/pxrd-pg15-fwaccess-v5-20261109/attempts/fwaccess-v5-exp-case-004-r3/workspace/phase_WO3.cif)

File: results/experimental-eval/divalent-tungstates-PG15/evolved-framework-v5/attempts/case-005-r1/run/final-answer.md
Completed and validated.

The crystalline model is:

- Monoclinic γ-WO₃ (*P*2₁/*c*): **76.273 wt%**
- Spinel Co₃O₄ (*Fd*3̅*m*): **23.727 wt%**

Full-grid replay: **Rwp 3.053%**, **GoF 1.776**. No coherent CoWO₄ or third-phase reflection family was supported. Estimated systematic fraction uncertainty is approximately ±2 absolute wt%.

Files:

- [result.json](<RAW_ARCHIVE>/results/experimental-eval/divalent-tungstates-PG15/pxrd-pg15-fwaccess-v5-20261109/attempts/fwaccess-v5-exp-case-005-r1/workspace/result.json)
- [report.md](<RAW_ARCHIVE>/results/experimental-eval/divalent-tungstates-PG15/pxrd-pg15-fwaccess-v5-20261109/attempts/fwaccess-v5-exp-case-005-r1/workspace/report.md)
- [final.gpx](<RAW_ARCHIVE>/results/experimental-eval/divalent-tungstates-PG15/pxrd-pg15-fwaccess-v5-20261109/attempts/fwaccess-v5-exp-case-005-r1/workspace/final.gpx)
- [fit.csv](<RAW_ARCHIVE>/results/experimental-eval/divalent-tungstates-PG15/pxrd-pg15-fwaccess-v5-20261109/attempts/fwaccess-v5-exp-case-005-r1/workspace/fit.csv)
- [phase_WO3.cif](<RAW_ARCHIVE>/results/experimental-eval/divalent-tungstates-PG15/pxrd-pg15-fwaccess-v5-20261109/attempts/fwaccess-v5-exp-case-005-r1/workspace/phase_WO3.cif)
- [phase_Co3O4.cif](<RAW_ARCHIVE>/results/experimental-eval/divalent-tungstates-PG15/pxrd-pg15-fwaccess-v5-20261109/attempts/fwaccess-v5-exp-case-005-r1/workspace/phase_Co3O4.cif)

File: results/experimental-eval/divalent-tungstates-PG15/evolved-framework-v5/attempts/case-005-r2/run/final-answer.md
Identified crystalline phases:

- Monoclinic WO₃: 75.64 wt%
- Spinel Co₃O₄: 24.36 wt%
- No detectable crystalline CoWO₄

Full-grid fit: Rwp 3.181%, Rp 2.275%, GoF 1.850. Fractions carry roughly 1–2 percentage-point systematic uncertainty; a possible sub-2 wt% WO₃ polymorph was not reliably distinguishable.

Outputs:

- [result.json](<RAW_ARCHIVE>/results/experimental-eval/divalent-tungstates-PG15/pxrd-pg15-fwaccess-v5-20261109/attempts/fwaccess-v5-exp-case-005-r2/workspace/result.json)
- [report.md](<RAW_ARCHIVE>/results/experimental-eval/divalent-tungstates-PG15/pxrd-pg15-fwaccess-v5-20261109/attempts/fwaccess-v5-exp-case-005-r2/workspace/report.md)
- [final.gpx](<RAW_ARCHIVE>/results/experimental-eval/divalent-tungstates-PG15/pxrd-pg15-fwaccess-v5-20261109/attempts/fwaccess-v5-exp-case-005-r2/workspace/final.gpx)
- [fit.csv](<RAW_ARCHIVE>/results/experimental-eval/divalent-tungstates-PG15/pxrd-pg15-fwaccess-v5-20261109/attempts/fwaccess-v5-exp-case-005-r2/workspace/fit.csv)
- [phase_WO3.cif](<RAW_ARCHIVE>/results/experimental-eval/divalent-tungstates-PG15/pxrd-pg15-fwaccess-v5-20261109/attempts/fwaccess-v5-exp-case-005-r2/workspace/phase_WO3.cif)
- [phase_Co3O4.cif](<RAW_ARCHIVE>/results/experimental-eval/divalent-tungstates-PG15/pxrd-pg15-fwaccess-v5-20261109/attempts/fwaccess-v5-exp-case-005-r2/workspace/phase_Co3O4.cif)

The final project passed an independent native GSAS-II replay with matching fractions and no profile-review flags.

File: results/experimental-eval/divalent-tungstates-PG15/evolved-framework-v5/attempts/case-005-r2/workspace/report.md
# Powder XRD phase analysis

The pattern is modeled as unreacted monoclinic WO3 and spinel Co3O4; no crystalline cobalt tungstate is required. The refined crystalline-phase fractions are **75.64 wt% WO3** and **24.36 wt% Co3O4**, normalized over these two modeled phases.

## Evidence

The WO3 model accounts for the strong 23.46/23.95/24.71 degree triplet and the associated 33.6–34.5, 42.2, 47.6, 50.3 and 56.2 degree families. Co3O4 is independently fixed by its 31.64, 37.20, 45.14, 59.68, 65.56, 77.20 and 94.34 degree reflections. Their refined fraction ratio is also close to the 74.3:25.7 mass ratio expected for an unreacted 1:1 Co:W mixture of WO3 and one-third mole Co3O4.

The selected WO3 reference is the physical room-temperature P21/c neutron model COD 2311041. A triclinic WO3 checkpoint was slightly worse under the same physical profile constraints. A malformed short-cell WO3 reference with a 0.46 Angstrom contact was rejected. W coordinates were refined first; O coordinates were accepted only from a bounded start (about 0.054 Angstrom O-site RMS movement from the reference). The final structures retain sensible nearest distances (WO3 W-O >= about 1.73 Angstrom; Co3O4 Co-O >= about 1.91 Angstrom).

An analogue-derived wolframite CoWO4 test (ZnWO4 COD 1520641 with Zn replaced by Co) refined to the positive-scale floor, and the diagnostic 30.4–30.7 degree wolframite doublet is absent. Adding a second exact-composition WO3 model produced only 1.4–2.0 wt% with strong scale anticorrelation (-0.81 to -0.91) against the main WO3 phase; this cannot be distinguished reliably from reference/intensity mismatch and is not reported as a separate phase.

## Fit and uncertainty

The full-grid fit has Rwp = **3.181%**, Rp = **2.275%**, and goodness of fit = **1.850** for 8301 points with Poisson count weights. Residual structure is concentrated around the strongest WO3 peaks, so the exact oxygen coordinates and any sub-2 wt% WO3 polymorph are not uniquely determined. Common-Uiso/profile trials move the phase fractions by roughly 1–2 percentage points; that is a more realistic fraction uncertainty than the small least-squares scale e.s.d. No amorphous fraction is quantified, and the reported fractions are only over modeled crystalline material.

The submitted CIFs, fractions and `fit.csv` were exported from `final.gpx`.

File: results/experimental-eval/divalent-tungstates-PG15/evolved-framework-v5/attempts/case-005-r3/run/final-answer.md
Identified crystalline phases, normalized over modeled crystalline material:

- WO₃, monoclinic P2₁/c: 75.04 wt%
- Co₃O₄, cubic Fd-3m: 24.96 wt%

Final fit: Rwp 3.168%, Rp 2.271%, GOF 1.843. CoWO₄ was tested but refined to zero scale; trace material below roughly 0.5–1 wt% cannot be excluded.

Files:

- [result.json](<RAW_ARCHIVE>/results/experimental-eval/divalent-tungstates-PG15/pxrd-pg15-fwaccess-v5-20261109/attempts/fwaccess-v5-exp-case-005-r3/workspace/result.json)
- [report.md](<RAW_ARCHIVE>/results/experimental-eval/divalent-tungstates-PG15/pxrd-pg15-fwaccess-v5-20261109/attempts/fwaccess-v5-exp-case-005-r3/workspace/report.md)
- [final.gpx](<RAW_ARCHIVE>/results/experimental-eval/divalent-tungstates-PG15/pxrd-pg15-fwaccess-v5-20261109/attempts/fwaccess-v5-exp-case-005-r3/workspace/final.gpx)
- [fit.csv](<RAW_ARCHIVE>/results/experimental-eval/divalent-tungstates-PG15/pxrd-pg15-fwaccess-v5-20261109/attempts/fwaccess-v5-exp-case-005-r3/workspace/fit.csv)
- [WO3.cif](<RAW_ARCHIVE>/results/experimental-eval/divalent-tungstates-PG15/pxrd-pg15-fwaccess-v5-20261109/attempts/fwaccess-v5-exp-case-005-r3/workspace/WO3.cif)
- [Co3O4.cif](<RAW_ARCHIVE>/results/experimental-eval/divalent-tungstates-PG15/pxrd-pg15-fwaccess-v5-20261109/attempts/fwaccess-v5-exp-case-005-r3/workspace/Co3O4.cif)

File: results/experimental-eval/divalent-tungstates-PG15/evolved-framework-v5/attempts/case-006-r1/run/final-answer.md
Completed the refinement.

- Phase: triclinic CuWO₄, space group P −1
- Crystalline weight fraction: 1.0000
- Rwp: 5.134%
- Rp: 3.616%
- Reduced χ²: 4.476

No coherent residual reflections support CuO, WO₃, or another crystalline phase. The independent atomic replay passed with no profile-review flags and reproduced Rwp = 5.134%.

Files:

- [result.json](<RAW_ARCHIVE>/results/experimental-eval/divalent-tungstates-PG15/pxrd-pg15-fwaccess-v5-20261109/attempts/fwaccess-v5-exp-case-006-r1/workspace/result.json)
- [report.md](<RAW_ARCHIVE>/results/experimental-eval/divalent-tungstates-PG15/pxrd-pg15-fwaccess-v5-20261109/attempts/fwaccess-v5-exp-case-006-r1/workspace/report.md)
- [final.gpx](<RAW_ARCHIVE>/results/experimental-eval/divalent-tungstates-PG15/pxrd-pg15-fwaccess-v5-20261109/attempts/fwaccess-v5-exp-case-006-r1/workspace/final.gpx)
- [phase_1_CuWO4.cif](<RAW_ARCHIVE>/results/experimental-eval/divalent-tungstates-PG15/pxrd-pg15-fwaccess-v5-20261109/attempts/fwaccess-v5-exp-case-006-r1/workspace/phase_1_CuWO4.cif)
- [fit.csv](<RAW_ARCHIVE>/results/experimental-eval/divalent-tungstates-PG15/pxrd-pg15-fwaccess-v5-20261109/attempts/fwaccess-v5-exp-case-006-r1/workspace/fit.csv)

The 100 wt% fraction is normalized over modeled crystalline phases; amorphous content and trace impurities below the residual/noise limit remain unconstrained.

File: results/experimental-eval/divalent-tungstates-PG15/evolved-framework-v5/attempts/case-006-r1/workspace/report.md
# Powder XRD phase analysis

The crystalline pattern is modeled as single-phase triclinic CuWO₄ (space group P -1), with a normalized crystalline weight fraction of 1.0000. CuWO₄ is the chemically ordinary 1:1 product of CuO + WO₃ at 800 °C. Its diagnostic low-angle reflections and the dense high-angle multiplet sequence are all reproduced by one lattice; no coherent residual family remains that supports CuO, WO₃, or another crystalline phase.

The frozen COD exact-composition entries are high-pressure CuWO₄ determinations. COD 4000806 supplied the physically correct P -1 CuWO₄ topology and a close coordinate start; its compressed metric was adapted to the ambient CuWO₄ peak family, then the full cell and heavy- followed by light-atom coordinates were refined. The final cell is a = 4.709314 Å, b = 5.843975 Å, c = 4.882601 Å, α = 91.65596°, β = 92.53356°, γ = 82.74936°. The refined structure has ordinary distorted CuO₆ and WO₆ coordination (shortest Cu–O about 1.94 Å, shortest W–O about 1.78 Å; no unphysical contacts).

The full-grid fit has Rwp = 5.134%, Rp = 3.616%, and reduced χ² = 4.476 using counting-statistical weights. A bounded Bragg–Brentano displacement/surface model and [001] uniaxial microstrain improve reflection shapes. Tests of all supported March–Dollase axes refined to within 1.4% of random orientation and were not retained. Multiple bounded coordinate starts returned the same structural minimum.

The 100 wt% value is normalized over modeled crystalline phases. It does not exclude amorphous material or trace crystalline impurities below the residual/noise detection level. Because this is a one-phase pattern, isotropic crystallite-size broadening is exactly correlated with the instrument Lorentzian term; the size was fixed at 1.0 µm, so that value is not independently determined. Zero/displacement and polarization/ADP/surface terms are also correlated, but this does not materially affect the phase identity or the single-phase normalized fraction. Oxygen coordinates are less precise than the W/Cu substructure and should not be interpreted as a single-crystal-quality determination.

File: results/experimental-eval/divalent-tungstates-PG15/evolved-framework-v5/attempts/case-006-r2/run/final-answer.md
Completed the full-grid GSAS-II refinement.

- Triclinic CuWO₄, P-1: **97.9186 wt%**
- Monoclinic WO₃, P2₁/c: **2.0814 wt%**
- Rwp: **7.1875%**, Rp: **5.2023%**
- CuO was not supported by a stable positive scale.
- Practical WO₃ fraction uncertainty is approximately ±0.2 wt%; its detailed coordinates are not independently resolvable at this abundance.

Deliverables:

- [final.gpx](<RAW_ARCHIVE>/results/experimental-eval/divalent-tungstates-PG15/pxrd-pg15-fwaccess-v5-20261109/attempts/fwaccess-v5-exp-case-006-r2/workspace/final.gpx)
- [result.json](<RAW_ARCHIVE>/results/experimental-eval/divalent-tungstates-PG15/pxrd-pg15-fwaccess-v5-20261109/attempts/fwaccess-v5-exp-case-006-r2/workspace/result.json)
- [report.md](<RAW_ARCHIVE>/results/experimental-eval/divalent-tungstates-PG15/pxrd-pg15-fwaccess-v5-20261109/attempts/fwaccess-v5-exp-case-006-r2/workspace/report.md)
- [fit.csv](<RAW_ARCHIVE>/results/experimental-eval/divalent-tungstates-PG15/pxrd-pg15-fwaccess-v5-20261109/attempts/fwaccess-v5-exp-case-006-r2/workspace/fit.csv)
- [CuWO4.cif](<RAW_ARCHIVE>/results/experimental-eval/divalent-tungstates-PG15/pxrd-pg15-fwaccess-v5-20261109/attempts/fwaccess-v5-exp-case-006-r2/workspace/CuWO4.cif)
- [WO3.cif](<RAW_ARCHIVE>/results/experimental-eval/divalent-tungstates-PG15/pxrd-pg15-fwaccess-v5-20261109/attempts/fwaccess-v5-exp-case-006-r2/workspace/WO3.cif)

The final project was independently replayed over all 8,301 observations with no physical-review flags.

File: results/experimental-eval/divalent-tungstates-PG15/evolved-framework-v5/attempts/case-006-r2/workspace/report.md
# PXRD phase analysis

The CuO + WO3 precursor mixture fired at 800 °C is modeled as **97.92 wt% triclinic CuWO4 (P -1)** and **2.08 wt% monoclinic WO3 (P 21/c)**, normalized over the modeled crystalline phases. No CuO phase was accepted: tested CuO models converged to zero scale and did not explain a coherent residual family.

## Evidence and structural models

Fifteen independent strong reflections index a triclinic CuWO4 cell. The refined cell is a = 4.70810 Å, b = 5.84223 Å, c = 4.88109 Å, alpha = 91.6538°, beta = 92.5332°, gamma = 82.7523° (V = 133.019 Å³). The P -1 atom topology was initialized from exact-composition COD 4000806, but that entry's high-pressure metric was not retained: the lattice was independently indexed from this specimen and then refined. Cu and O coordinates were refined with W retained as the origin anchor. The resulting six-coordinate ranges, Cu–O = 1.871–2.419 Å and W–O = 1.829–2.276 Å, are physically reasonable.

After the CuWO4 refinement, a coherent residual family at approximately 23.4–24.7°, 34.5°, 42.2°, 50–56°, and 61–63° 2theta was jointly indexed by monoclinic WO3. A room-temperature neutron model (COD 2311041, P 21/c) gave a stable positive scale and broad-family support. Its refined nonstandard cell is a = 7.68513 Å, b = 7.54169 Å, c = 10.51764 Å, beta = 136.0494° (V = 423.079 Å³); both W sites retain physical sixfold W–O coordination (1.715–2.160 Å). Once these two phases accounted for all coherent reflection families, no further phase search was performed. The remaining largest residuals are predominantly derivative-shaped around strong CuWO4 peaks rather than a new indexable family.

## Refinement and uncertainty

The final GSAS-II Rietveld model covers all 8,301 measured points from 9.9034° to 100.0949° 2theta and uses the reported Cu Kalpha1/Kalpha2 wavelengths and 0.5 intensity ratio. The independently regenerated atomic profile gives Rwp = 7.1875%, Rp = 5.2023%, Rexp = 2.4333%, and goodness of fit = 2.9538. Replay found positive phase scales, nonnegative background and analytic peak widths, valid displacement parameters, and no physical-review flags.

The formal scale-derived standard uncertainty is about 0.06 wt% for each normalized fraction, but it understates model systematics. Holding plausible common WO3 displacement factors between 0.003 and 0.020 Å² changes the WO3 result from 2.02 to 2.23 wt% with essentially unchanged Rwp; a practical value is therefore **2.08 ± about 0.2 wt% WO3**. The detailed WO3 coordinates and displacement parameters cannot be determined reliably from a roughly 2 wt% contribution and were retained from the physical reference model while its cell and scale were refined. CuWO4 coordinates are profile-supported, although common displacement and polarization parameters remain correlated and should not be interpreted as a precise thermal-motion determination.

Because pointwise experimental uncertainties were not supplied, Poisson count weights were used and the formal fit statistics are not rigorous uncertainty estimates. Failure to detect CuO means only that no CuO diffraction contribution was supported at this data quality; a quantitative CuO detection limit was not established.

File: results/experimental-eval/divalent-tungstates-PG15/evolved-framework-v5/attempts/case-006-r3/run/final-answer.md
Completed.

- CuWO₄, triclinic P −1: 97.22 wt%
- WO₃, monoclinic P 2₁/c: 2.78 wt%
- Rwp: 4.167%; Rp: 3.242%; GOF: 1.718

CuO was not supported above the detection limit. Fractions exclude amorphous or undetected material.

Files:

- [report.md](<RAW_ARCHIVE>/results/experimental-eval/divalent-tungstates-PG15/pxrd-pg15-fwaccess-v5-20261109/attempts/fwaccess-v5-exp-case-006-r3/workspace/report.md)
- [result.json](<RAW_ARCHIVE>/results/experimental-eval/divalent-tungstates-PG15/pxrd-pg15-fwaccess-v5-20261109/attempts/fwaccess-v5-exp-case-006-r3/workspace/result.json)
- [final.gpx](<RAW_ARCHIVE>/results/experimental-eval/divalent-tungstates-PG15/pxrd-pg15-fwaccess-v5-20261109/attempts/fwaccess-v5-exp-case-006-r3/workspace/final.gpx)
- [fit.csv](<RAW_ARCHIVE>/results/experimental-eval/divalent-tungstates-PG15/pxrd-pg15-fwaccess-v5-20261109/attempts/fwaccess-v5-exp-case-006-r3/workspace/fit.csv)
- [phase_CuWO4.cif](<RAW_ARCHIVE>/results/experimental-eval/divalent-tungstates-PG15/pxrd-pg15-fwaccess-v5-20261109/attempts/fwaccess-v5-exp-case-006-r3/workspace/phase_CuWO4.cif)
- [phase_WO3.cif](<RAW_ARCHIVE>/results/experimental-eval/divalent-tungstates-PG15/pxrd-pg15-fwaccess-v5-20261109/attempts/fwaccess-v5-exp-case-006-r3/workspace/phase_WO3.cif)

File: results/experimental-eval/divalent-tungstates-PG15/evolved-framework-v5/attempts/case-007-r1/run/final-answer.md
Completed and independently replay-validated.

- MgWO₄ (wolframite): 77.38 wt%
- WO₃ (monoclinic): 14.17 wt%
- MgO (rocksalt): 8.45 wt%
- Full-grid fit: Rwp 8.325%, Rp 6.214%

Fractions are normalized over crystalline material; practical systematic uncertainty is approximately 1–2 percentage points.

Files:

- [result.json](<RAW_ARCHIVE>/results/experimental-eval/divalent-tungstates-PG15/pxrd-pg15-fwaccess-v5-20261109/attempts/fwaccess-v5-exp-case-007-r1/workspace/result.json)
- [report.md](<RAW_ARCHIVE>/results/experimental-eval/divalent-tungstates-PG15/pxrd-pg15-fwaccess-v5-20261109/attempts/fwaccess-v5-exp-case-007-r1/workspace/report.md)
- [final.gpx](<RAW_ARCHIVE>/results/experimental-eval/divalent-tungstates-PG15/pxrd-pg15-fwaccess-v5-20261109/attempts/fwaccess-v5-exp-case-007-r1/workspace/final.gpx)
- [fit.csv](<RAW_ARCHIVE>/results/experimental-eval/divalent-tungstates-PG15/pxrd-pg15-fwaccess-v5-20261109/attempts/fwaccess-v5-exp-case-007-r1/workspace/fit.csv)
- [MgWO4 CIF](<RAW_ARCHIVE>/results/experimental-eval/divalent-tungstates-PG15/pxrd-pg15-fwaccess-v5-20261109/attempts/fwaccess-v5-exp-case-007-r1/workspace/phase_MgWO4.cif)
- [WO3 CIF](<RAW_ARCHIVE>/results/experimental-eval/divalent-tungstates-PG15/pxrd-pg15-fwaccess-v5-20261109/attempts/fwaccess-v5-exp-case-007-r1/workspace/phase_WO3.cif)
- [MgO CIF](<RAW_ARCHIVE>/results/experimental-eval/divalent-tungstates-PG15/pxrd-pg15-fwaccess-v5-20261109/attempts/fwaccess-v5-exp-case-007-r1/workspace/phase_MgO.cif)

File: results/experimental-eval/divalent-tungstates-PG15/evolved-framework-v5/attempts/case-007-r2/run/final-answer.md
Completed and validated the full-grid GSAS-II refinement.

Crystalline phase fractions:

- MgWO₄: 76.253 ± 0.172 wt%
- WO₃: 15.598 ± 0.090 wt%
- MgO: 8.150 ± 0.183 wt%

Rwp = 7.616%, Rp = 5.291%, GOF = 2.666. No coherent fourth-phase reflection family was found. Fractions exclude any undetermined amorphous content; WO₃ oxygen coordinates were not independently reliable and retain the reference model.

Files:

- [result.json](<RAW_ARCHIVE>/results/experimental-eval/divalent-tungstates-PG15/pxrd-pg15-fwaccess-v5-20261109/attempts/fwaccess-v5-exp-case-007-r2/workspace/result.json)
- [report.md](<RAW_ARCHIVE>/results/experimental-eval/divalent-tungstates-PG15/pxrd-pg15-fwaccess-v5-20261109/attempts/fwaccess-v5-exp-case-007-r2/workspace/report.md)
- [fit.csv](<RAW_ARCHIVE>/results/experimental-eval/divalent-tungstates-PG15/pxrd-pg15-fwaccess-v5-20261109/attempts/fwaccess-v5-exp-case-007-r2/workspace/fit.csv)
- [final.gpx](<RAW_ARCHIVE>/results/experimental-eval/divalent-tungstates-PG15/pxrd-pg15-fwaccess-v5-20261109/attempts/fwaccess-v5-exp-case-007-r2/workspace/final.gpx)
- [MgWO₄ CIF](<RAW_ARCHIVE>/results/experimental-eval/divalent-tungstates-PG15/pxrd-pg15-fwaccess-v5-20261109/attempts/fwaccess-v5-exp-case-007-r2/workspace/phase_MgWO4.cif)
- [WO₃ CIF](<RAW_ARCHIVE>/results/experimental-eval/divalent-tungstates-PG15/pxrd-pg15-fwaccess-v5-20261109/attempts/fwaccess-v5-exp-case-007-r2/workspace/phase_WO3.cif)
- [MgO CIF](<RAW_ARCHIVE>/results/experimental-eval/divalent-tungstates-PG15/pxrd-pg15-fwaccess-v5-20261109/attempts/fwaccess-v5-exp-case-007-r2/workspace/phase_MgO.cif)

File: results/experimental-eval/divalent-tungstates-PG15/evolved-framework-v5/attempts/case-007-r2/workspace/report.md
# Powder XRD phase analysis

## Result

The pattern is explained by three crystalline phases. Fractions are normalized over those modeled crystalline phases only.

| Phase | Space group | Weight fraction | Formal 1σ |
|---|---:|---:|---:|
| MgWO₄ | P2/c | 76.253 wt% | 0.172 wt% |
| WO₃ | P2₁/c | 15.598 wt% | 0.090 wt% |
| MgO | Fm-3m | 8.150 wt% | 0.183 wt% |

The full-grid GSAS-II refinement used all 8,301 points from 9.9034–100.0949° 2θ and the supplied Cu Kα₁/Kα₂ wavelengths and 0.5 intensity ratio. It converged with Rwp = 7.6160%, Rp = 5.2909%, Rwp,min = 2.8626%, and GOF = 2.6665. The final replay had no SVD-zero parameters and a maximum shift/σ of 0.0086.

## Evidence and structural model

The dominant reflection family is wolframite-type MgWO₄: diagnostic peaks near 15.93°, 19.24°, and the 30.81/31.12/31.82° group are reproduced by the refined P2/c cell. The 23.43/23.93/24.67° group and its higher-angle companions require monoclinic WO₃. The isolated lines near 43.21°, 62.54°, and 75.00° require rocksalt MgO. This inventory is also chemically ordinary for MgO + WO₃ heated at 900 °C.

Starting structures were COD 9013902 (MgWO₄), 2311041 (room-temperature WO₃), and 9000499 (MgO). Refined cells and physically checked coordinates are in the submitted CIFs. MgWO₄ has W–O distances of 1.797–2.133 Å and Mg–O distances of 2.020–2.178 Å; MgO has Mg–O = 2.106 Å. The retained WO₃ model has distorted W–O distances of 1.709–2.158 Å, consistent with monoclinic WO₃.

A residual-family audit matched 63 of 64 detected features with prominence above 300 counts to an accepted-phase reflection within 0.25° 2θ. The only unmatched feature is a weak, isolated bump near 11.56° without higher-angle family support. It was treated as background/noise; there is no evidence warranting a fourth crystalline phase.

## Uncertainty and limits

The tabulated 1σ values are covariance precision, not total accuracy. Physically acceptable profile/roughness branches changed the MgWO₄/WO₃ split by roughly 1–2 weight-percentage points, larger than the formal errors. Effective polarization was not supplied and correlated surface/profile terms had to be bounded, so the relative crystalline fractions should be interpreted at that systematic scale. Without an internal standard, an amorphous fraction—and therefore absolute whole-specimen phase fractions—cannot be determined reliably.

WO₃ oxygen coordinates also cannot be determined reliably from this pattern: freeing them produced correlated 0.2–0.4 Å shifts for only a marginal fit improvement. The published oxygen sublattice was therefore retained; W positions were adjusted before the final stable profile/cell refinement. MgWO₄ coordinate refinement remained physically stable. Residual systematic line-shape/intensity error remains, as reflected by GOF > 1, but every coherent reflection family is assigned.

File: results/experimental-eval/divalent-tungstates-PG15/evolved-framework-v5/attempts/case-007-r3/run/final-answer.md
Completed the three-phase refinement:

- MgWO₄: **77.02 wt%**
- Monoclinic WO₃: **15.05 wt%**
- MgO: **7.93 wt%**

Full-pattern fit: **Rwp 8.3200%**, Rp 5.9045%, GOF 2.9122. The project replay reproduced all 8,301 calculated points and phase fractions.

Files:

- [result.json](<RAW_ARCHIVE>/results/experimental-eval/divalent-tungstates-PG15/pxrd-pg15-fwaccess-v5-20261109/attempts/fwaccess-v5-exp-case-007-r3/workspace/result.json)
- [report.md](<RAW_ARCHIVE>/results/experimental-eval/divalent-tungstates-PG15/pxrd-pg15-fwaccess-v5-20261109/attempts/fwaccess-v5-exp-case-007-r3/workspace/report.md)
- [fit.csv](<RAW_ARCHIVE>/results/experimental-eval/divalent-tungstates-PG15/pxrd-pg15-fwaccess-v5-20261109/attempts/fwaccess-v5-exp-case-007-r3/workspace/fit.csv)
- [final.gpx](<RAW_ARCHIVE>/results/experimental-eval/divalent-tungstates-PG15/pxrd-pg15-fwaccess-v5-20261109/attempts/fwaccess-v5-exp-case-007-r3/workspace/final.gpx)
- [MgWO4.cif](<RAW_ARCHIVE>/results/experimental-eval/divalent-tungstates-PG15/pxrd-pg15-fwaccess-v5-20261109/attempts/fwaccess-v5-exp-case-007-r3/workspace/MgWO4.cif)
- [WO3.cif](<RAW_ARCHIVE>/results/experimental-eval/divalent-tungstates-PG15/pxrd-pg15-fwaccess-v5-20261109/attempts/fwaccess-v5-exp-case-007-r3/workspace/WO3.cif)
- [MgO.cif](<RAW_ARCHIVE>/results/experimental-eval/divalent-tungstates-PG15/pxrd-pg15-fwaccess-v5-20261109/attempts/fwaccess-v5-exp-case-007-r3/workspace/MgO.cif)

Fractions are normalized over crystalline phases. No coherent fourth-phase reflection family remains, but trace or amorphous material and sub-percent absolute fraction accuracy cannot be established reliably.

File: results/experimental-eval/divalent-tungstates-PG15/evolved-framework-v5/attempts/case-007-r3/workspace/report.md
# Powder X-ray diffraction analysis

## Result

The crystalline specimen is modeled as three phases. Weight fractions are normalized over these modeled crystalline phases; they do not include any amorphous material.

| Phase | Structural model | Weight fraction | Refined cell |
|---|---|---:|---|
| MgWO4 | wolframite type, P2/c | 77.02 wt% | a = 4.68994 A, b = 5.67407 A, c = 4.92859 A, beta = 90.7724 deg |
| WO3 | room-temperature monoclinic, P21/c (nonstandard cell) | 15.05 wt% | a = 7.68986 A, b = 7.53422 A, c = 10.52960 A, beta = 136.0942 deg |
| MgO | rocksalt, Fm-3m | 7.93 wt% | a = 4.21219 A |

The full-pattern fit over 10-100 deg 2theta gives Rwp = 8.3200%, Rp = 5.9045%, Rexp = 2.8569%, and goodness of fit = 2.9122. The final project replays on all 8,301 measured points and reproduces the exported calculated profile and phase fractions.

## Evidence

The phase inventory is chemically consistent with the MgO + WO3 precursor context and partial formation of MgWO4 at 900 deg C. The wolframite MgWO4 model accounts for the dominant families near 15.93, 19.24, 24.21/24.92, 30.81/31.11, 36.79, and 41.43/41.86 deg 2theta. Monoclinic WO3 accounts for the characteristic clusters near 23.43/23.93/24.67 and 33.57/33.87/34.47 deg. Rocksalt MgO accounts for the residual family near 43.21, 62.54, 75.00, and 94.26 deg. After these three phases are included, the remaining extrema are principally positive/negative profile lobes at modeled reflections rather than an independent coherent reflection family.

Exact-composition WO3 references were compared in the same three-phase fit. The selected neutron-derived monoclinic model (COD 2311041) gave the best combination of fit and physical local geometry. A numerically close alternative was rejected because it contains an approximately 1.575 A O-O contact. MgWO4 and MgO use COD 9013902 and COD 9000499, respectively. Refined structures pass the final short-contact screen.

## Remaining uncertainty

The covariance-only one-sigma fraction uncertainties are 0.15 wt% for MgWO4, 0.08 wt% for WO3, and 0.16 wt% for MgO, but these are conditional on the selected structural and profile models. They understate realistic systematic uncertainty from peak overlap, preferred orientation/microstructure, correlated displacement parameters, and the absence of an external intensity standard. In particular, the MgO common displacement parameter reached its imposed upper bound. The phase inventory and approximate fractions are reliable, but sub-percent absolute accuracy and the last reported decimal places cannot be established reliably from this pattern alone.

The heavy-atom framework and unit cells are well supported. Individual oxygen coordinates, especially in WO3 and MgWO4, are not independently precise from this laboratory powder pattern; physical reference geometry and bounded coordinate refinement were therefore retained where free refinement overfit intensity. No fourth crystalline phase is required by a coherent reflection family, although a trace phase below the pattern's detection limit or an amorphous fraction cannot be excluded or quantified.
