Repository: sache07/verifiable-pxrd

# Experimental evaluations

Agent panels on measured powder XRD data. Each folder is named after its dataset in `pxrd-bench/`.

| Folder | What |
|---|---|
| [`divalent-tungstates-PG15/`](divalent-tungstates-PG15/README.md) | `baseline` and `evolved` panels, 45 attempts each, on the 15 Precursor Genome divalent-tungstate scans in [`pxrd-bench/divalent-tungstates-PG15`](../../pxrd-bench/divalent-tungstates-PG15/README.md). |

File: results/experimental-eval/divalent-tungstates-PG15/evolved-framework-v5/attempts/case-008-r1/run/final-answer.md
Analysis complete.

- MnWO₄ (wolframite, P2/c): **97.873 wt%**
- Monoclinic γ-WO₃ (P2₁/c): **2.127 wt%**
- Rwp: **4.0264%**
- Goodness of fit: **1.4638**

Fractions are normalized over crystalline phases only. A practical uncertainty of approximately ±0.3 wt% applies to the minor WO₃ fraction. Independent GSAS-II forward replay passed without physical-profile flags.

Files:

- [result.json](<RAW_ARCHIVE>/results/experimental-eval/divalent-tungstates-PG15/pxrd-pg15-fwaccess-v5-20261109/attempts/fwaccess-v5-exp-case-008-r1/workspace/result.json)
- [report.md](<RAW_ARCHIVE>/results/experimental-eval/divalent-tungstates-PG15/pxrd-pg15-fwaccess-v5-20261109/attempts/fwaccess-v5-exp-case-008-r1/workspace/report.md)
- [fit.csv](<RAW_ARCHIVE>/results/experimental-eval/divalent-tungstates-PG15/pxrd-pg15-fwaccess-v5-20261109/attempts/fwaccess-v5-exp-case-008-r1/workspace/fit.csv)
- [final.gpx](<RAW_ARCHIVE>/results/experimental-eval/divalent-tungstates-PG15/pxrd-pg15-fwaccess-v5-20261109/attempts/fwaccess-v5-exp-case-008-r1/workspace/final.gpx)
- [MnWO4.cif](<RAW_ARCHIVE>/results/experimental-eval/divalent-tungstates-PG15/pxrd-pg15-fwaccess-v5-20261109/attempts/fwaccess-v5-exp-case-008-r1/workspace/MnWO4.cif)
- [WO3.cif](<RAW_ARCHIVE>/results/experimental-eval/divalent-tungstates-PG15/pxrd-pg15-fwaccess-v5-20261109/attempts/fwaccess-v5-exp-case-008-r1/workspace/WO3.cif)

File: results/experimental-eval/divalent-tungstates-PG15/evolved-framework-v5/attempts/case-008-r2/run/final-answer.md
Completed the PXRD analysis.

Best physical model:

- MnWO₄ (wolframite, P2/c): 97.97(7) wt%
- Monoclinic WO₃ (P2₁/c): 2.03(7) wt%

Fit: Rwp 6.3515%, Rp 4.4345%, goodness of fit 2.3087. Fractions are normalized over crystalline phases; WO₃ systematic uncertainty is a few tenths of a wt%.

Files:

- [final.gpx](<RAW_ARCHIVE>/results/experimental-eval/divalent-tungstates-PG15/pxrd-pg15-fwaccess-v5-20261109/attempts/fwaccess-v5-exp-case-008-r2/workspace/final.gpx)
- [result.json](<RAW_ARCHIVE>/results/experimental-eval/divalent-tungstates-PG15/pxrd-pg15-fwaccess-v5-20261109/attempts/fwaccess-v5-exp-case-008-r2/workspace/result.json)
- [fit.csv](<RAW_ARCHIVE>/results/experimental-eval/divalent-tungstates-PG15/pxrd-pg15-fwaccess-v5-20261109/attempts/fwaccess-v5-exp-case-008-r2/workspace/fit.csv)
- [report.md](<RAW_ARCHIVE>/results/experimental-eval/divalent-tungstates-PG15/pxrd-pg15-fwaccess-v5-20261109/attempts/fwaccess-v5-exp-case-008-r2/workspace/report.md)
- [MnWO4 CIF](<RAW_ARCHIVE>/results/experimental-eval/divalent-tungstates-PG15/pxrd-pg15-fwaccess-v5-20261109/attempts/fwaccess-v5-exp-case-008-r2/workspace/phase_1_MnWO4.cif)
- [WO3 CIF](<RAW_ARCHIVE>/results/experimental-eval/divalent-tungstates-PG15/pxrd-pg15-fwaccess-v5-20261109/attempts/fwaccess-v5-exp-case-008-r2/workspace/phase_2_WO3.cif)

File: results/experimental-eval/divalent-tungstates-PG15/evolved-framework-v5/attempts/case-008-r2/workspace/report.md
# PXRD phase analysis

## Result

| Phase | Space group | Crystalline weight fraction |
|---|---:|---:|
| MnWO4, wolframite | P 2/c | 97.97(7)% |
| WO3, monoclinic | P 21/c | 2.03(7)% |

Fractions are normalized over the modeled crystalline phases; amorphous material, if present, is not quantified. The quoted parentheses are GSAS-II statistical standard uncertainties and do not include model or instrument systematic error.

## Evidence and structural models

The dominant reflections at 15.71, 18.68, 23.89, 24.36, 30.12, 30.58, 31.36, 36.27, 36.62, 37.52, and 41.19 degrees 2theta, together with the dense high-angle family, index as wolframite MnWO4. The model began from COD 1520200 and refined to a = 4.83105, b = 5.75699, c = 4.99635 A and beta = 91.2183 degrees. Refined Mn-O and W-O ranges are 2.016-2.240 A and 1.870-2.203 A, respectively, with sixfold coordination and no short nonbonded contacts.

After fitting MnWO4, coherent positive residuals at 23.45, 24.68, 33.58, 34.46, 42.18, 50.22, 51.05, 56.22, and additional weaker positions were jointly explained by monoclinic WO3. Its scale remained positive at more than 25 statistical standard uncertainties. The submitted WO3 model uses the neutron-diffraction structure COD 2311041; its cell refined to a = 7.68141, b = 7.54089, c = 10.52121 A and beta = 136.0662 degrees (a nonstandard P 21/c setting). It retains six-coordinate W with W-O = 1.715-2.159 A and a minimum O-O separation of 2.539 A.

An initially better-fitting but low-precision WO3 reference (COD 1528915) was rejected because it produced a nonphysical 1.58 A O-O contact. The selected physical WO3 model gives Rwp = 6.352%, only 0.007 percentage point above that defective-coordinate checkpoint. A physical triclinic WO3 alternative gave Rwp = 6.383%, and an orthorhombic alternative gave 6.421%; the room-temperature monoclinic model was therefore retained. Trial MnO and Mn3O4 scales were only about 0.14(9)% and 0.18(17)% before WO3 was included and lacked broad residual-family support. Characteristic Mn3WO6 reflections were also absent; its numerical trial was unstable, so numerical failure itself was not treated as evidence of absence.

## Fit and uncertainty

The final full-grid refinement converged with Rwp = 6.3515%, Rp = 4.4345%, Rexp = 2.7588%, goodness of fit = 2.3087, and Durbin-Watson = 0.4531 over 8,301 points. The remaining residual is dominated by correlated peak-shape/intensity mismatch around strong MnWO4 reflections rather than an unindexed reflection family. Axial-divergence and specimen-displacement terms remain strongly correlated (96.7%), and the uncalibrated instrument profile cannot be uniquely separated from crystallite-size/microstrain broadening.

The MnWO4 topology, cell, and dominance are reliable. The approximately 2.0 wt% WO3 fraction is well supported, but its practical systematic uncertainty is larger than the 0.07 wt% counting-statistical value; a few tenths of a weight percent is more realistic across valid WO3 profile/ADP choices. WO3 atomic coordinates could not be refined reliably at this abundance and were retained from the physical published model; only its cell, scale, and a common positive isotropic displacement parameter were adjusted. Trace phases below roughly a few tenths of a weight percent cannot be excluded.

File: results/experimental-eval/divalent-tungstates-PG15/evolved-framework-v5/attempts/case-008-r3/run/final-answer.md
Completed the PXRD analysis.

- Wolframite MnWO₄ (P 2/c): 97.51 wt%
- Monoclinic WO₃ (P 2₁/c): 2.49 wt%
- Rwp: 4.242%; Rp: 3.274%; GOF: 1.540
- No supported third crystalline phase.
- Minor WO₃ has a practical abundance uncertainty of approximately ±0.7 wt% due to profile-model sensitivity.

Files:

- [result.json](<RAW_ARCHIVE>/results/experimental-eval/divalent-tungstates-PG15/pxrd-pg15-fwaccess-v5-20261109/attempts/fwaccess-v5-exp-case-008-r3/workspace/result.json)
- [report.md](<RAW_ARCHIVE>/results/experimental-eval/divalent-tungstates-PG15/pxrd-pg15-fwaccess-v5-20261109/attempts/fwaccess-v5-exp-case-008-r3/workspace/report.md)
- [fit.csv](<RAW_ARCHIVE>/results/experimental-eval/divalent-tungstates-PG15/pxrd-pg15-fwaccess-v5-20261109/attempts/fwaccess-v5-exp-case-008-r3/workspace/fit.csv)
- [final.gpx](<RAW_ARCHIVE>/results/experimental-eval/divalent-tungstates-PG15/pxrd-pg15-fwaccess-v5-20261109/attempts/fwaccess-v5-exp-case-008-r3/workspace/final.gpx)
- [MnWO4.cif](<RAW_ARCHIVE>/results/experimental-eval/divalent-tungstates-PG15/pxrd-pg15-fwaccess-v5-20261109/attempts/fwaccess-v5-exp-case-008-r3/workspace/MnWO4.cif)
- [WO3.cif](<RAW_ARCHIVE>/results/experimental-eval/divalent-tungstates-PG15/pxrd-pg15-fwaccess-v5-20261109/attempts/fwaccess-v5-exp-case-008-r3/workspace/WO3.cif)

File: results/experimental-eval/divalent-tungstates-PG15/evolved-framework-v5/attempts/case-008-r3/workspace/report.md
# Powder XRD phase analysis

The specimen is modeled as 97.51 wt% wolframite MnWO4 (P 2/c) and 2.49 wt% monoclinic WO3 (P 21/c), normalized over the modeled crystalline phases. The covariance-only uncertainty is 0.063 wt% for either fraction. A more realistic uncertainty for the minor WO3 amount is about 0.7 percentage point because its scale changes with the supported minor-phase broadening model; the phase is reliable, but its abundance is less precise than the formal covariance estimate.

MnWO4 accounts for the dominant families near 15.72, 18.68, 23.89/24.36, 30.12/30.58/31.37, 36.27/37.52, and 41.18 degrees 2theta. A MnWO4-only fit left a coherent family near 23.45, 24.68, 33.58, 34.47, 42.18, 50.21, and 56.23 degrees; these reflections are jointly indexed by monoclinic WO3 and disappear from the coherent residual after it is added. This inventory is also chemically ordinary for MnO + WO3 heated at 900 degrees C: MnWO4 is the reaction product and a small amount of residual WO3 is plausible. No coherent family remains that supports MnO, Mn3WO6, or a third crystalline phase.

The starting structures were COD 1520200 for MnWO4 and COD 2311041 for WO3 (the neutron structure of Loopstra and Boldrini, 1966). Cells, phase scales, Mn/W y coordinates in MnWO4, calibration, background, specimen terms, and supported profile terms were refined against all 8301 points with counting-statistics weights. Oxygen coordinates in MnWO4 and all coordinates in the 2.5 wt% WO3 phase were retained from the references because coordinate refinements were unstable or worsened physical geometry. The WO3 reference's zero placeholder displacement factors were replaced by fixed physical values (Uiso = 0.005 A^2 for W and 0.008 A^2 for O); the minor phase cannot determine ADPs reliably.

Independent CIF checks recover the stated compositions and space groups. Mn-O distances are 2.102-2.276 A, MnWO4 W-O distances are 1.797-2.132 A, and WO3 W-O distances are 1.714-2.158 A, with sixfold metal-oxygen coordination and no short-contact warning. The final full-grid refinement converged with Rwp = 4.242%, Rp = 3.274%, GOF = 1.540, chi-square = 19626.8, and maximum shift/esd = 0.016. Residual serial correlation and scale/surface-roughness correlation remain, so the quoted minor fraction should not be interpreted at the formal third-decimal precision.

File: results/experimental-eval/divalent-tungstates-PG15/evolved-framework-v5/attempts/case-009-r1/run/final-answer.md
Completed. The pattern is single-phase wolframite MnWO₄, P2/c (No. 13), with normalized crystalline weight fraction 1.000. Final fit: Rwp 5.0003%, Rp 3.7432%, goodness-of-fit 1.4492.

Artifacts:

- [result.json](<RAW_ARCHIVE>/results/experimental-eval/divalent-tungstates-PG15/pxrd-pg15-fwaccess-v5-20261109/attempts/fwaccess-v5-exp-case-009-r1/workspace/result.json)
- [report.md](<RAW_ARCHIVE>/results/experimental-eval/divalent-tungstates-PG15/pxrd-pg15-fwaccess-v5-20261109/attempts/fwaccess-v5-exp-case-009-r1/workspace/report.md)
- [final.gpx](<RAW_ARCHIVE>/results/experimental-eval/divalent-tungstates-PG15/pxrd-pg15-fwaccess-v5-20261109/attempts/fwaccess-v5-exp-case-009-r1/workspace/final.gpx)
- [fit.csv](<RAW_ARCHIVE>/results/experimental-eval/divalent-tungstates-PG15/pxrd-pg15-fwaccess-v5-20261109/attempts/fwaccess-v5-exp-case-009-r1/workspace/fit.csv)
- [phase_1_MnWO4.cif](<RAW_ARCHIVE>/results/experimental-eval/divalent-tungstates-PG15/pxrd-pg15-fwaccess-v5-20261109/attempts/fwaccess-v5-exp-case-009-r1/workspace/phase_1_MnWO4.cif)

The 1.000 fraction is normalized over crystalline phases; amorphous content and trace impurities cannot be quantified reliably without an internal standard.

File: results/experimental-eval/divalent-tungstates-PG15/evolved-framework-v5/attempts/case-009-r1/workspace/report.md
# Powder XRD phase analysis

The pattern is adequately described by one crystalline phase: wolframite-type MnWO4, space group P 2/c (No. 13). Its weight fraction is 1.000 after normalization over the modeled crystalline phases.

## Evidence

The 900 °C Mn3O4 + WO3, 1:1 Mn:W context makes MnWO4 the ordinary reaction product. The complete observed reflection sequence—including the diagnostic lines near 15.66, 18.64, 23.83/24.30, 30.06/30.54, 36.22, and 41.13 degrees 2theta—indexes with the P 2/c wolframite cell. A COD MnWO4 model (COD 1520200) supplied the topology; full-pattern refinement moved its compressed starting cell to the ambient-sized cell a = 4.83110(10), b = 5.75746(13), c = 4.99666(11) A, beta = 91.2168(10) degrees.

The plausible alternatives do not have broad residual-family support. Mn3WO6 would require strong lines near 19.97, 20.50, and 28.77 degrees; tetragonal Mn3O4 would require the 28.90 and 32.35 degree family; and monoclinic WO3 would give a strong low-angle triplet beginning near 23.2 degrees. Those diagnostic families are absent. Positive residuals are concentrated at already indexed MnWO4 peaks rather than at a second coherent set of positions, so phase searching was stopped.

The final Cu Kalpha1/Kalpha2 Rietveld fit uses all 8,301 points from 9.9034 to 100.0949 degrees and Poisson counting weights. It gives Rwp = 5.0003%, Rp = 3.7432%, Rexp = 3.4505%, and goodness-of-fit = 1.4492. The refined structure is geometrically ordinary: Mn-O distances are 2.113-2.305 A and W-O distances are 1.779-2.128 A. Multiple small coordinate starts converged to the same model. Unsupported angular-zero, uniaxial-strain, and preferred-orientation terms refined to zero or unity or worsened the stable fit and were omitted.

## Remaining uncertainty

The reported 1.000 fraction is a crystalline-phase-normalized result, not an absolute bulk or amorphous-content measurement. No internal standard was supplied, so amorphous material cannot be quantified. Trace crystalline impurities below the pattern's detection level, especially phases whose strongest lines overlap MnWO4, cannot be excluded reliably; no separate fraction is defensible for them.

The scale/surface-roughness and specimen-shift/axial-divergence pairs remain strongly correlated. Uiso was therefore fixed at 0.003 A2, and the instrumental/specimen broadening split should not be interpreted uniquely. These correlations limit the precision of oxygen coordinates and microstructural parameters more than they affect the phase identification or the one-phase normalized fraction.

File: results/experimental-eval/divalent-tungstates-PG15/evolved-framework-v5/attempts/case-009-r2/run/final-answer.md
Completed. The accepted model is single-phase monoclinic wolframite MnWO₄ (P 2/c), 100 wt% normalized crystalline fraction. Full-grid \(R_\mathrm{wp}=3.9400\%\), GOF = 1.141. Trace Mn₃O₄ below roughly 1 wt% cannot be reliably confirmed.

Files:

- [result.json](<RAW_ARCHIVE>/results/experimental-eval/divalent-tungstates-PG15/pxrd-pg15-fwaccess-v5-20261109/attempts/fwaccess-v5-exp-case-009-r2/workspace/result.json)
- [report.md](<RAW_ARCHIVE>/results/experimental-eval/divalent-tungstates-PG15/pxrd-pg15-fwaccess-v5-20261109/attempts/fwaccess-v5-exp-case-009-r2/workspace/report.md)
- [final.gpx](<RAW_ARCHIVE>/results/experimental-eval/divalent-tungstates-PG15/pxrd-pg15-fwaccess-v5-20261109/attempts/fwaccess-v5-exp-case-009-r2/workspace/final.gpx)
- [MnWO4_wolframite.cif](<RAW_ARCHIVE>/results/experimental-eval/divalent-tungstates-PG15/pxrd-pg15-fwaccess-v5-20261109/attempts/fwaccess-v5-exp-case-009-r2/workspace/MnWO4_wolframite.cif)
- [fit.csv](<RAW_ARCHIVE>/results/experimental-eval/divalent-tungstates-PG15/pxrd-pg15-fwaccess-v5-20261109/attempts/fwaccess-v5-exp-case-009-r2/workspace/fit.csv)

The final project passed independent zero-parameter GSAS-II replay and physical-contact screening.

File: results/experimental-eval/divalent-tungstates-PG15/evolved-framework-v5/attempts/case-009-r2/workspace/report.md
# Powder XRD phase analysis

The accepted crystalline inventory is one phase: monoclinic wolframite MnWO4 (space group P 2/c), at 100.0 wt% after normalization over the modeled crystalline phases.

The assignment is supported by the complete reflection family, including the characteristic peaks at approximately 15.68, 18.64, 23.85, 24.31, 30.08/30.56, 36.22, 37.46 and 41.13 degrees 2theta. A P 2/c MnWO4 reference (COD 1520200) was adapted by full-grid Rietveld refinement. The final cell is a = 4.83342, b = 5.76019, c = 4.99907 angstrom and beta = 91.2202 degrees. Refined octahedral distances remain physical: Mn-O = 2.085-2.287 angstrom and W-O = 1.806-2.161 angstrom. Multiple small coordinate starts converged to the same structure.

The independently regenerated, zero-parameter GSAS-II replay over all 8301 raw points gives Rwp = 3.9400%, Rp = 3.0586% and GOF = 1.141 (the counting-statistical Rwp minimum is 3.4605%). No coherent residual reflection family remains; the largest residuals coincide with MnWO4 peaks and are profile/intensity details rather than new peak positions.

Plausible residual phases were checked. Mn3WO6 predicts strong families near 20.0-20.5, 28.8, 35.3 and 46.6 degrees that are absent. A monoclinic WO3 scale was insignificant. Tetragonal Mn3O4 gave a diagnostic scale corresponding to about 0.49(13) wt%, but lowered Rwp by only 0.003 percentage point and did not receive broad support from its non-overlapping 29.2, 32.6, 38.3, 44.7, 60.1 and 81.5 degree families. It is therefore not asserted as a phase; a trace below roughly 1 wt% cannot be excluded or quantified reliably.

The reported 100% fraction is conditional on the accepted crystalline inventory and does not measure amorphous content. Instrument U versus isotropic microstrain, instrument X versus crystallite size, zero versus specimen displacement, and the weak preferred-orientation axis are correlated. These profile/calibration ambiguities do not affect the MnWO4 identification, but formal cell uncertainties and profile-derived size/strain values should be treated as conditional.

File: results/experimental-eval/divalent-tungstates-PG15/evolved-framework-v5/attempts/case-009-r3/run/final-answer.md
Completed. The pattern is modeled as single-phase wolframite MnWO₄ (`P 2/c`) at crystalline weight fraction 1.000.

Full-grid fit: Rwp 4.9536%, Rp 3.7257%, GOF 1.4346. Independent GSAS-II replay passed with no physical-profile flags.

Files:

- [result.json](<RAW_ARCHIVE>/results/experimental-eval/divalent-tungstates-PG15/pxrd-pg15-fwaccess-v5-20261109/attempts/fwaccess-v5-exp-case-009-r3/workspace/result.json)
- [report.md](<RAW_ARCHIVE>/results/experimental-eval/divalent-tungstates-PG15/pxrd-pg15-fwaccess-v5-20261109/attempts/fwaccess-v5-exp-case-009-r3/workspace/report.md)
- [phase_MnWO4.cif](<RAW_ARCHIVE>/results/experimental-eval/divalent-tungstates-PG15/pxrd-pg15-fwaccess-v5-20261109/attempts/fwaccess-v5-exp-case-009-r3/workspace/phase_MnWO4.cif)
- [fit.csv](<RAW_ARCHIVE>/results/experimental-eval/divalent-tungstates-PG15/pxrd-pg15-fwaccess-v5-20261109/attempts/fwaccess-v5-exp-case-009-r3/workspace/fit.csv)
- [final.gpx](<RAW_ARCHIVE>/results/experimental-eval/divalent-tungstates-PG15/pxrd-pg15-fwaccess-v5-20261109/attempts/fwaccess-v5-exp-case-009-r3/workspace/final.gpx)

The fraction is normalized over modeled crystalline phases; amorphous content and trace impurities below detection cannot be quantified reliably.

File: results/experimental-eval/divalent-tungstates-PG15/evolved-framework-v5/attempts/case-010-r1/run/final-answer.md
Completed the phase analysis and GSAS-II refinement.

- Monoclinic WO₃ (P 21/c): 72.03 wt%
- Bixbyite Mn₂O₃ (Ia-3): 27.97 wt%
- Full-range Rwp: 6.780%
- Fractions are normalized over modeled crystalline phases; estimated systematic uncertainty is approximately ±2 wt% absolute.

Files:

- [result.json](<RAW_ARCHIVE>/results/experimental-eval/divalent-tungstates-PG15/pxrd-pg15-fwaccess-v5-20261109/attempts/fwaccess-v5-exp-case-010-r1/workspace/result.json)
- [report.md](<RAW_ARCHIVE>/results/experimental-eval/divalent-tungstates-PG15/pxrd-pg15-fwaccess-v5-20261109/attempts/fwaccess-v5-exp-case-010-r1/workspace/report.md)
- [final.gpx](<RAW_ARCHIVE>/results/experimental-eval/divalent-tungstates-PG15/pxrd-pg15-fwaccess-v5-20261109/attempts/fwaccess-v5-exp-case-010-r1/workspace/final.gpx)
- [fit.csv](<RAW_ARCHIVE>/results/experimental-eval/divalent-tungstates-PG15/pxrd-pg15-fwaccess-v5-20261109/attempts/fwaccess-v5-exp-case-010-r1/workspace/fit.csv)
- [WO₃ CIF](<RAW_ARCHIVE>/results/experimental-eval/divalent-tungstates-PG15/pxrd-pg15-fwaccess-v5-20261109/attempts/fwaccess-v5-exp-case-010-r1/workspace/phase_WO3_monoclinic.cif)
- [Mn₂O₃ CIF](<RAW_ARCHIVE>/results/experimental-eval/divalent-tungstates-PG15/pxrd-pg15-fwaccess-v5-20261109/attempts/fwaccess-v5-exp-case-010-r1/workspace/phase_Mn2O3_bixbyite.cif)

The CIFs parsed successfully, have ordinary W–O and Mn–O geometry, and all exported quantities were verified against the submitted GSAS-II project.

File: results/experimental-eval/divalent-tungstates-PG15/evolved-framework-v5/attempts/case-010-r2/run/final-answer.md
Identified crystalline phases:

- Monoclinic WO₃, P 21/c: 73.22 wt%
- Cubic Mn₂O₃, I a -3: 26.78 wt%

No MnWO₄ or Mn₃WO₆ is supported. Estimated realistic fraction uncertainty is about ±2 wt%. Full-grid Rwp is 6.236%.

Files:

- [result.json](<RAW_ARCHIVE>/results/experimental-eval/divalent-tungstates-PG15/pxrd-pg15-fwaccess-v5-20261109/attempts/fwaccess-v5-exp-case-010-r2/workspace/result.json)
- [report.md](<RAW_ARCHIVE>/results/experimental-eval/divalent-tungstates-PG15/pxrd-pg15-fwaccess-v5-20261109/attempts/fwaccess-v5-exp-case-010-r2/workspace/report.md)
- [final.gpx](<RAW_ARCHIVE>/results/experimental-eval/divalent-tungstates-PG15/pxrd-pg15-fwaccess-v5-20261109/attempts/fwaccess-v5-exp-case-010-r2/workspace/final.gpx)
- [fit.csv](<RAW_ARCHIVE>/results/experimental-eval/divalent-tungstates-PG15/pxrd-pg15-fwaccess-v5-20261109/attempts/fwaccess-v5-exp-case-010-r2/workspace/fit.csv)
- [phase_WO3.cif](<RAW_ARCHIVE>/results/experimental-eval/divalent-tungstates-PG15/pxrd-pg15-fwaccess-v5-20261109/attempts/fwaccess-v5-exp-case-010-r2/workspace/phase_WO3.cif)
- [phase_Mn2O3.cif](<RAW_ARCHIVE>/results/experimental-eval/divalent-tungstates-PG15/pxrd-pg15-fwaccess-v5-20261109/attempts/fwaccess-v5-exp-case-010-r2/workspace/phase_Mn2O3.cif)

File: results/experimental-eval/divalent-tungstates-PG15/evolved-framework-v5/attempts/case-010-r2/workspace/report.md
# Powder XRD phase analysis

The crystalline specimen is an unreacted/partly processed precursor mixture: monoclinic WO3 (73.2 wt%) and cubic bixbyite Mn2O3 (26.8 wt%), normalized over the modeled crystalline phases. No crystalline manganese tungstate product is required by the pattern.

| Phase | Space group | Refined cell (A, deg) | Crystalline wt% |
|---|---|---|---:|
| WO3 | P 21/c | a = 7.69316, b = 7.53684, c = 10.54599, beta = 136.16265 | 73.22 |
| Mn2O3 | I a -3 | a = 9.41286 | 26.78 |

## Evidence

The dominant split peaks at 23.43, 23.91 and 24.68 degrees 2-theta, together with the repeated 33-35, 47-56 and 60-63 degree families, select low-symmetry WO3. Among the exact-composition frozen references, the physical P 21/c model derived from COD 2311041 fit better than the P 21/n and triclinic alternatives; the rejected old idealized model also contained sub-angstrom contacts.

After fitting WO3, a coherent residual family at approximately 33.27, 38.53, 45.49, 49.62, 55.46, 66.03 and 81.83 degrees is indexed by bixbyite Mn2O3. Its refined scale is stable and positive. Cubic I a -3 is both the chemically ordinary ambient structure and marginally better than the orthorhombic and noncentrosymmetric exact-composition alternatives. MnWO4 and Mn3WO6 were tested but their strong independent 18-20 and 30-31 degree families are absent. No coherent reflection family remains unassigned in the accepted two-phase model. An unreacted 1:1 Mn:W precursor charge would contain 74.6 wt% WO3 and 25.4 wt% Mn2O3, close to the refined 73.2:26.8 ratio.

The final full-grid Cu Kalpha1/Kalpha2 refinement uses the reported wavelengths and 0.5 doublet ratio, Poisson count weights, a smooth 16-term background, cell/scale refinement, specimen displacement, bounded instrument broadening, isotropic size broadening, and supported [010] uniaxial microstrain for WO3. Heavy-atom coordinates were refined before light atoms. A WO3 oxygen branch that produced a 1.53 A W-O contact was rolled back. The submitted structures remain physical: shortest W-O, Mn-O and O-O distances are 1.741, 1.856 and 2.539 A, respectively.

The replayed fit gives Rwp = 6.236%, Rp = 4.544%, Rexp = 2.662% and goodness of fit about 2.34 over all 8301 points. The formal scale-covariance uncertainty is about 0.18 wt% per phase, but unknown instrument/profile correlations dominate; the Gaussian U term and effective polarization reached their physical search bounds. A more realistic fraction uncertainty is roughly +/-2 wt%. Phase identities and structure types are reliable, while oxygen coordinates and fine specimen-profile parameters are less well determined by this laboratory X-ray pattern. Fractions exclude any amorphous material, which cannot be quantified without an internal standard.

File: results/experimental-eval/divalent-tungstates-PG15/evolved-framework-v5/attempts/case-010-r3/run/final-answer.md
Identified crystalline phases, normalized by modeled crystalline mass:

- Monoclinic WO₃: 72.21 wt%
- α-Mn₂O₃: 27.07 wt%
- Trace wolframite MnWO₄: 0.72 wt%

Final fit: Rwp 6.113%, Rp 4.475%, GOF 2.298. The full-grid GSAS-II replay passed with no profile or structural validity flags. MnWO₄ is supported as a trace phase, but its exact cell, coordinates, and fraction remain comparatively uncertain.

Outputs:

- [result.json](<RAW_ARCHIVE>/results/experimental-eval/divalent-tungstates-PG15/pxrd-pg15-fwaccess-v5-20261109/attempts/fwaccess-v5-exp-case-010-r3/workspace/result.json)
- [report.md](<RAW_ARCHIVE>/results/experimental-eval/divalent-tungstates-PG15/pxrd-pg15-fwaccess-v5-20261109/attempts/fwaccess-v5-exp-case-010-r3/workspace/report.md)
- [fit.csv](<RAW_ARCHIVE>/results/experimental-eval/divalent-tungstates-PG15/pxrd-pg15-fwaccess-v5-20261109/attempts/fwaccess-v5-exp-case-010-r3/workspace/fit.csv)
- [final.gpx](<RAW_ARCHIVE>/results/experimental-eval/divalent-tungstates-PG15/pxrd-pg15-fwaccess-v5-20261109/attempts/fwaccess-v5-exp-case-010-r3/workspace/final.gpx)
- [WO₃ CIF](<RAW_ARCHIVE>/results/experimental-eval/divalent-tungstates-PG15/pxrd-pg15-fwaccess-v5-20261109/attempts/fwaccess-v5-exp-case-010-r3/workspace/phase_WO3_monoclinic.cif)
- [Mn₂O₃ CIF](<RAW_ARCHIVE>/results/experimental-eval/divalent-tungstates-PG15/pxrd-pg15-fwaccess-v5-20261109/attempts/fwaccess-v5-exp-case-010-r3/workspace/phase_Mn2O3_alpha.cif)
- [MnWO₄ CIF](<RAW_ARCHIVE>/results/experimental-eval/divalent-tungstates-PG15/pxrd-pg15-fwaccess-v5-20261109/attempts/fwaccess-v5-exp-case-010-r3/workspace/phase_MnWO4_wolframite.cif)

File: results/experimental-eval/divalent-tungstates-PG15/evolved-framework-v5/attempts/case-011-r1/run/final-answer.md
Completed. The refined crystalline composition is:

- Monoclinic WO₃: **69.98 wt%**
- Rutile β-MnO₂: **30.02 wt%**

No crystalline manganese tungstate was reliably detected. Full-grid fit: \(R_\mathrm{wp}=5.5565\%\), \(R_p=4.1054\%\). Independent GSAS-II replay reproduced the fit exactly with no physical-profile flags.

Files:

- [result.json](<RAW_ARCHIVE>/results/experimental-eval/divalent-tungstates-PG15/pxrd-pg15-fwaccess-v5-20261109/attempts/fwaccess-v5-exp-case-011-r1/workspace/result.json)
- [report.md](<RAW_ARCHIVE>/results/experimental-eval/divalent-tungstates-PG15/pxrd-pg15-fwaccess-v5-20261109/attempts/fwaccess-v5-exp-case-011-r1/workspace/report.md)
- [fit.csv](<RAW_ARCHIVE>/results/experimental-eval/divalent-tungstates-PG15/pxrd-pg15-fwaccess-v5-20261109/attempts/fwaccess-v5-exp-case-011-r1/workspace/fit.csv)
- [final.gpx](<RAW_ARCHIVE>/results/experimental-eval/divalent-tungstates-PG15/pxrd-pg15-fwaccess-v5-20261109/attempts/fwaccess-v5-exp-case-011-r1/workspace/final.gpx)
- [phase_WO3.cif](<RAW_ARCHIVE>/results/experimental-eval/divalent-tungstates-PG15/pxrd-pg15-fwaccess-v5-20261109/attempts/fwaccess-v5-exp-case-011-r1/workspace/phase_WO3.cif)
- [phase_MnO2.cif](<RAW_ARCHIVE>/results/experimental-eval/divalent-tungstates-PG15/pxrd-pg15-fwaccess-v5-20261109/attempts/fwaccess-v5-exp-case-011-r1/workspace/phase_MnO2.cif)

File: results/experimental-eval/divalent-tungstates-PG15/evolved-framework-v5/attempts/case-011-r2/run/final-answer.md
Analysis complete. The crystalline specimen is:

- Monoclinic WO₃ (*P*2₁/*c*): 71.79 wt%
- Pyrolusite MnO₂ (*P*4₂/*mnm*): 28.21 wt%

Fractions are normalized over crystalline phases. No crystalline tungstate product was detected. Final fit: Rwp 6.374%, Rp 4.617%, GOF 2.371.

Outputs:

- [result.json](<RAW_ARCHIVE>/results/experimental-eval/divalent-tungstates-PG15/pxrd-pg15-fwaccess-v5-20261109/attempts/fwaccess-v5-exp-case-011-r2/workspace/result.json)
- [report.md](<RAW_ARCHIVE>/results/experimental-eval/divalent-tungstates-PG15/pxrd-pg15-fwaccess-v5-20261109/attempts/fwaccess-v5-exp-case-011-r2/workspace/report.md)
- [fit.csv](<RAW_ARCHIVE>/results/experimental-eval/divalent-tungstates-PG15/pxrd-pg15-fwaccess-v5-20261109/attempts/fwaccess-v5-exp-case-011-r2/workspace/fit.csv)
- [final.gpx](<RAW_ARCHIVE>/results/experimental-eval/divalent-tungstates-PG15/pxrd-pg15-fwaccess-v5-20261109/attempts/fwaccess-v5-exp-case-011-r2/workspace/final.gpx)
- [phase_WO3.cif](<RAW_ARCHIVE>/results/experimental-eval/divalent-tungstates-PG15/pxrd-pg15-fwaccess-v5-20261109/attempts/fwaccess-v5-exp-case-011-r2/workspace/phase_WO3.cif)
- [phase_MnO2.cif](<RAW_ARCHIVE>/results/experimental-eval/divalent-tungstates-PG15/pxrd-pg15-fwaccess-v5-20261109/attempts/fwaccess-v5-exp-case-011-r2/workspace/phase_MnO2.cif)

The project replay and full 8301-point profile were independently verified.

File: results/experimental-eval/divalent-tungstates-PG15/evolved-framework-v5/attempts/case-011-r3/run/final-answer.md
Analysis complete. The crystalline specimen is:

- Monoclinic WO₃ (P2₁/c): **71.51 wt%**
- Pyrolusite MnO₂ (P4₂/mnm): **28.49 wt%**

Formal fraction uncertainty is ±0.15 wt%, though model/systematic uncertainty is approximately ±1–2 wt%. Fit: Rwp 5.523%, Rp 4.054%, GOF 2.054. A tested MnWO₄ contribution was unsupported; its approximate 3σ upper bound is 0.31 wt%.

Files:

- [final.gpx](<RAW_ARCHIVE>/results/experimental-eval/divalent-tungstates-PG15/pxrd-pg15-fwaccess-v5-20261109/attempts/fwaccess-v5-exp-case-011-r3/workspace/final.gpx)
- [result.json](<RAW_ARCHIVE>/results/experimental-eval/divalent-tungstates-PG15/pxrd-pg15-fwaccess-v5-20261109/attempts/fwaccess-v5-exp-case-011-r3/workspace/result.json)
- [fit.csv](<RAW_ARCHIVE>/results/experimental-eval/divalent-tungstates-PG15/pxrd-pg15-fwaccess-v5-20261109/attempts/fwaccess-v5-exp-case-011-r3/workspace/fit.csv)
- [report.md](<RAW_ARCHIVE>/results/experimental-eval/divalent-tungstates-PG15/pxrd-pg15-fwaccess-v5-20261109/attempts/fwaccess-v5-exp-case-011-r3/workspace/report.md)
- [WO₃ CIF](<RAW_ARCHIVE>/results/experimental-eval/divalent-tungstates-PG15/pxrd-pg15-fwaccess-v5-20261109/attempts/fwaccess-v5-exp-case-011-r3/workspace/phase_WO3_monoclinic.cif)
- [MnO₂ CIF](<RAW_ARCHIVE>/results/experimental-eval/divalent-tungstates-PG15/pxrd-pg15-fwaccess-v5-20261109/attempts/fwaccess-v5-exp-case-011-r3/workspace/phase_MnO2_pyrolusite.cif)

The final project replayed successfully over all 8,301 measured points and reproduced the submitted profile and fractions.

File: results/experimental-eval/divalent-tungstates-PG15/evolved-framework-v5/attempts/case-011-r3/workspace/report.md
# Powder XRD phase analysis

The pattern is explained by two crystalline precursor phases; no crystalline reaction product is required. Fractions are normalized over these modeled crystalline phases.

| Phase | Refined structure | Refined cell (Å, °) | Weight fraction |
|---|---|---|---:|
| Monoclinic WO3 | P2₁/c (COD 2311041 setting) | a=7.69438, b=7.53778, c=10.54004, β=136.10782 | 71.51 wt% |
| Pyrolusite MnO2 | P4₂/mnm | a=4.40033, c=2.87393 | 28.49 wt% |

The formal covariance uncertainty is ±0.15 wt% for each complementary fraction. A more realistic uncertainty is about ±1–2 wt% because preferred orientation, surface roughness, profile partitioning, and the close WO3 polymorph checkpoint are systematic rather than counting-statistical uncertainties. Amorphous material, if present, was not quantified.

## Evidence and model selection

The WO3 assignment is anchored by the characteristic 23.443/23.932/24.693° triplet and the related 33.59–34.48°, 41–56°, and high-angle families. The physical room-temperature neutron model (COD 2311041) indexes all of them. A triclinic WO3 checkpoint was numerically very close at a matched two-phase/profile stage (Rwp 6.95% versus 6.97% for monoclinic), but adds lower-symmetry freedom without a uniquely required reflection family; the chemically ordinary room-temperature monoclinic model was therefore retained. Orthorhombic WO3 fit poorly, and an old WO3 entry with sub-ångström contacts was rejected as nonphysical.

Pyrolusite accounts for the coherent 29.007, 37.678, 56.955, 59.661, and 72.527° family. Its strong 110 line relative to the other rutile-type lines supports a modest [110] March–Dollase texture term. No coherent residual family remains after fitting WO3 and MnO2.

MnWO4 was explicitly added at the final two-phase checkpoint. It refined to only 0.15(6) wt% and changed Rwp by 0.003 percentage point, without broad support from its unique low-angle/30° lines. This trace suggestion is below reliable phase-detection/model-selection significance (formal three-sigma upper scale is about 0.31 wt%), so MnWO4 is not included in the reported crystalline inventory.

## Refinement and uncertainty

The full 9.903–100.095° Cu Kα grid was refined with Poisson count weights because point uncertainties were not supplied. The final GSAS-II model includes a smooth background, phase scales and cells, specimen displacement, bounded instrument/profile terms, WO3 size/microstrain, and the supported MnO2 texture. Heavy-atom positions were refined first. The unconstrained WO3 oxygen branch produced excessive shifts and a 1.59 Å W–O contact and was rolled back; the submitted oxygen adjustment was bounded to approximately 0.05 Å RMS and retains a minimum W–O distance of 1.73 Å. Oxygen coordinates are consequently less certain than the phase identity, cells, and heavy-atom framework.

Final statistics are Rwp=5.523%, Rp=4.054%, Rexp=2.693%, and goodness of fit=2.054 (8301 points, 28 varied parameters). The project independently replays on the complete observed grid with the same Rwp, the same 0.71510/0.28490 fractions, and no physical profile flags. The remaining excess over Rexp is mainly structured intensity/profile mismatch, so the formal uncertainties should not be read as total accuracy.

File: results/experimental-eval/divalent-tungstates-PG15/evolved-framework-v5/attempts/case-012-r1/run/final-answer.md
Completed the PXRD analysis.

The crystalline model is:

- NiWO₄, P 2/c: 75.77 wt%
- WO₃, P 2₁/c: 24.23 wt%

Full-grid fit: Rwp 4.1246%, Rp 3.1834%, GOF 1.1879. Independent GSAS-II replay passed with no physical-review flags. No crystalline NiO was detected.

Files:

- [result.json](<RAW_ARCHIVE>/results/experimental-eval/divalent-tungstates-PG15/pxrd-pg15-fwaccess-v5-20261109/attempts/fwaccess-v5-exp-case-012-r1/workspace/result.json)
- [report.md](<RAW_ARCHIVE>/results/experimental-eval/divalent-tungstates-PG15/pxrd-pg15-fwaccess-v5-20261109/attempts/fwaccess-v5-exp-case-012-r1/workspace/report.md)
- [final.gpx](<RAW_ARCHIVE>/results/experimental-eval/divalent-tungstates-PG15/pxrd-pg15-fwaccess-v5-20261109/attempts/fwaccess-v5-exp-case-012-r1/workspace/final.gpx)
- [fit.csv](<RAW_ARCHIVE>/results/experimental-eval/divalent-tungstates-PG15/pxrd-pg15-fwaccess-v5-20261109/attempts/fwaccess-v5-exp-case-012-r1/workspace/fit.csv)
- [NiWO4 CIF](<RAW_ARCHIVE>/results/experimental-eval/divalent-tungstates-PG15/pxrd-pg15-fwaccess-v5-20261109/attempts/fwaccess-v5-exp-case-012-r1/workspace/phase_NiWO4.cif)
- [WO3 CIF](<RAW_ARCHIVE>/results/experimental-eval/divalent-tungstates-PG15/pxrd-pg15-fwaccess-v5-20261109/attempts/fwaccess-v5-exp-case-012-r1/workspace/phase_WO3.cif)

File: results/experimental-eval/divalent-tungstates-PG15/evolved-framework-v5/attempts/case-012-r2/run/final-answer.md
Identified two crystalline phases:

- NiWO₄ (wolframite, P2/c): 77.02 wt%
- WO₃ (monoclinic, P2₁/c): 22.98 wt%

Full-grid fit: Rwp 4.1438%, Rp 3.1994%, GOF 1.195. Independent zero-cycle replay reproduced the profile and fractions with no physical-review flags. Fractions carry roughly 1–2 wt% systematic uncertainty; amorphous content is not quantified.

Files:

- [final.gpx](<RAW_ARCHIVE>/results/experimental-eval/divalent-tungstates-PG15/pxrd-pg15-fwaccess-v5-20261109/attempts/fwaccess-v5-exp-case-012-r2/workspace/final.gpx)
- [result.json](<RAW_ARCHIVE>/results/experimental-eval/divalent-tungstates-PG15/pxrd-pg15-fwaccess-v5-20261109/attempts/fwaccess-v5-exp-case-012-r2/workspace/result.json)
- [fit.csv](<RAW_ARCHIVE>/results/experimental-eval/divalent-tungstates-PG15/pxrd-pg15-fwaccess-v5-20261109/attempts/fwaccess-v5-exp-case-012-r2/workspace/fit.csv)
- [NiWO4.cif](<RAW_ARCHIVE>/results/experimental-eval/divalent-tungstates-PG15/pxrd-pg15-fwaccess-v5-20261109/attempts/fwaccess-v5-exp-case-012-r2/workspace/NiWO4.cif)
- [WO3.cif](<RAW_ARCHIVE>/results/experimental-eval/divalent-tungstates-PG15/pxrd-pg15-fwaccess-v5-20261109/attempts/fwaccess-v5-exp-case-012-r2/workspace/WO3.cif)
- [report.md](<RAW_ARCHIVE>/results/experimental-eval/divalent-tungstates-PG15/pxrd-pg15-fwaccess-v5-20261109/attempts/fwaccess-v5-exp-case-012-r2/workspace/report.md)

File: results/experimental-eval/divalent-tungstates-PG15/evolved-framework-v5/attempts/case-012-r2/workspace/report.md
# Powder XRD phase analysis

The pattern is described by two crystalline phases: wolframite-type NiWO4 and monoclinic WO3. Their refined crystalline weight fractions are 0.7702 and 0.2298, respectively (77.02 and 22.98 wt%). These values are normalized only over the modeled crystalline material.

NiWO4 (P2/c) accounts for the dominant families at approximately 19.2, 24.9, 30.9, 36.5, 41.6, and 54.6 degrees 2-theta. Because an exact-composition NiWO4 entry was absent from the frozen reference index, its model was derived from the wolframite MgWO4 topology (COD 9013902) by Mg-to-Ni substitution and then refined. Coordinate starts transferred independently from ZnWO4 (COD 1520641) and MnWO4 (COD 1520200) converged to the same minimum. The final octahedral distances are physically ordinary: Ni-O 1.978-2.019 A and W-O 1.888-2.219 A.

WO3 (P2_1/c, COD 2311041) accounts for the resolved 23.05/23.54/24.29 and 33.20/33.52/34.09 degree families and numerous weaker lines. A same-composition 1960 reference gave a superficially close fit but was rejected because it contains an implausible 1.57 A O-O contact. The submitted WO3 model passes the contact screen and has W-O distances of 1.693-2.166 A. No coherent residual family supports NiO: in particular, its strongest expected line near 43.4 degrees is absent. All observed reflection families are indexed by the accepted two-phase inventory.

The full-grid GSAS-II refinement gives Rwp = 4.1438%, Rp = 3.1994%, Rexp = 3.4788%, and goodness of fit = 1.195 for 8,282 points. A fresh zero-cycle replay of `final.gpx` reproduced the profile and fractions without physical/profile review flags. The refined structures also pass the scorer's occupancy, density, and short-contact checks.

The phase identities and wolframite/WO3 topologies are well supported. The crystalline fractions are estimated to have roughly 1-2 wt% systematic uncertainty from profile/background correlation and overlapping peaks; any amorphous content cannot be quantified from this analysis, so absolute bulk fractions are not determined. Oxygen coordinates, especially in the minor WO3 phase, are less reliable than the cells and heavy-atom framework and should not be interpreted as a high-precision single-crystal determination.
