Repository: sache07/verifiable-pxrd

# Experimental evaluations

Agent panels on measured powder XRD data. Each folder is named after its dataset in `pxrd-bench/`.

| Folder | What |
|---|---|
| [`divalent-tungstates-PG15/`](divalent-tungstates-PG15/README.md) | `baseline` and `evolved` panels, 45 attempts each, on the 15 Precursor Genome divalent-tungstate scans in [`pxrd-bench/divalent-tungstates-PG15`](../../pxrd-bench/divalent-tungstates-PG15/README.md). |

File: results/experimental-eval/divalent-tungstates-PG15/evolved-framework-v5/attempts/case-012-r3/run/final-answer.md
Analysis complete.

- NiWO₄ (P2/c): **76.51 wt%**
- WO₃ (P2₁/c): **23.49 wt%**
- Full-grid Rwp: **4.06896%**

NiO was tested but not reliably detected (0.17 wt% trial with negligible fit improvement).

Files:

- [final.gpx](<RAW_ARCHIVE>/results/experimental-eval/divalent-tungstates-PG15/pxrd-pg15-fwaccess-v5-20261109/attempts/fwaccess-v5-exp-case-012-r3/workspace/final.gpx)
- [result.json](<RAW_ARCHIVE>/results/experimental-eval/divalent-tungstates-PG15/pxrd-pg15-fwaccess-v5-20261109/attempts/fwaccess-v5-exp-case-012-r3/workspace/result.json)
- [fit.csv](<RAW_ARCHIVE>/results/experimental-eval/divalent-tungstates-PG15/pxrd-pg15-fwaccess-v5-20261109/attempts/fwaccess-v5-exp-case-012-r3/workspace/fit.csv)
- [phase_NiWO4.cif](<RAW_ARCHIVE>/results/experimental-eval/divalent-tungstates-PG15/pxrd-pg15-fwaccess-v5-20261109/attempts/fwaccess-v5-exp-case-012-r3/workspace/phase_NiWO4.cif)
- [phase_WO3.cif](<RAW_ARCHIVE>/results/experimental-eval/divalent-tungstates-PG15/pxrd-pg15-fwaccess-v5-20261109/attempts/fwaccess-v5-exp-case-012-r3/workspace/phase_WO3.cif)
- [report.md](<RAW_ARCHIVE>/results/experimental-eval/divalent-tungstates-PG15/pxrd-pg15-fwaccess-v5-20261109/attempts/fwaccess-v5-exp-case-012-r3/workspace/report.md)

The final project passed native atomic forward replay, CIF/project consistency checks, and physical geometry/profile checks.

File: results/experimental-eval/divalent-tungstates-PG15/evolved-framework-v5/attempts/case-013-r1/run/final-answer.md
Completed the six-phase GSAS-II refinement.

| Crystalline phase | Weight fraction |
|---|---:|
| PbWO₄ scheelite | 55.18% |
| Expanded-cell Pb₂WO₅-like | 13.16% |
| Monoclinic WO₃ | 10.23% |
| PbO massicot | 7.65% |
| PbO litharge | 7.82% |
| Compact-cell Pb₂WO₅-like | 5.96% |

Fit: Rwp 9.705%, Rp 6.713%, GOF 2.775. Fractions are normalized over modeled crystalline material; amorphous content cannot be quantified. The identity and individual fractions of the two Pb₂WO₅-like variants are less certain than their combined 19.12%.

Deliverables:

- [result.json](<RAW_ARCHIVE>/results/experimental-eval/divalent-tungstates-PG15/pxrd-pg15-fwaccess-v5-20261109/attempts/fwaccess-v5-exp-case-013-r1/workspace/result.json)
- [report.md](<RAW_ARCHIVE>/results/experimental-eval/divalent-tungstates-PG15/pxrd-pg15-fwaccess-v5-20261109/attempts/fwaccess-v5-exp-case-013-r1/workspace/report.md)
- [fit.csv](<RAW_ARCHIVE>/results/experimental-eval/divalent-tungstates-PG15/pxrd-pg15-fwaccess-v5-20261109/attempts/fwaccess-v5-exp-case-013-r1/workspace/fit.csv)
- [final.gpx](<RAW_ARCHIVE>/results/experimental-eval/divalent-tungstates-PG15/pxrd-pg15-fwaccess-v5-20261109/attempts/fwaccess-v5-exp-case-013-r1/workspace/final.gpx)
- [PbWO₄ CIF](<RAW_ARCHIVE>/results/experimental-eval/divalent-tungstates-PG15/pxrd-pg15-fwaccess-v5-20261109/attempts/fwaccess-v5-exp-case-013-r1/workspace/phase_1_PbWO4_scheelite.cif)
- [Expanded Pb₂WO₅ CIF](<RAW_ARCHIVE>/results/experimental-eval/divalent-tungstates-PG15/pxrd-pg15-fwaccess-v5-20261109/attempts/fwaccess-v5-exp-case-013-r1/workspace/phase_2_Pb2WO5_expanded.cif)
- [WO₃ CIF](<RAW_ARCHIVE>/results/experimental-eval/divalent-tungstates-PG15/pxrd-pg15-fwaccess-v5-20261109/attempts/fwaccess-v5-exp-case-013-r1/workspace/phase_3_WO3_monoclinic.cif)
- [Massicot CIF](<RAW_ARCHIVE>/results/experimental-eval/divalent-tungstates-PG15/pxrd-pg15-fwaccess-v5-20261109/attempts/fwaccess-v5-exp-case-013-r1/workspace/phase_4_PbO_massicot.cif)
- [Litharge CIF](<RAW_ARCHIVE>/results/experimental-eval/divalent-tungstates-PG15/pxrd-pg15-fwaccess-v5-20261109/attempts/fwaccess-v5-exp-case-013-r1/workspace/phase_5_PbO_litharge.cif)
- [Compact Pb₂WO₅ CIF](<RAW_ARCHIVE>/results/experimental-eval/divalent-tungstates-PG15/pxrd-pg15-fwaccess-v5-20261109/attempts/fwaccess-v5-exp-case-013-r1/workspace/phase_6_Pb2WO5_compact_like.cif)

All CIFs passed formula, symmetry, and minimum-distance checks. Replaying the final project converged without material change.

File: results/experimental-eval/divalent-tungstates-PG15/evolved-framework-v5/attempts/case-013-r2/run/final-answer.md
Completed a six-phase crystalline model:

- PbWO₄ scheelite: 55.35 wt%
- Pb₂WO₅: 12.28 wt%
- Pb₃WO₆: 8.48 wt%
- PbO massicot: 7.73 wt%
- PbO litharge: 6.44 wt%
- Monoclinic WO₃: 9.71 wt%

Final fit: Rwp 8.827%, Rp 6.356%, Rexp 3.491%. Fractions are crystalline-normalized; amorphous content was not quantified. The Pb₂WO₅ and Pb₃WO₆ structures are analogue-derived and their fractions are more uncertain than the formal covariance errors imply.

Outputs:

- [report.md](<RAW_ARCHIVE>/results/experimental-eval/divalent-tungstates-PG15/pxrd-pg15-fwaccess-v5-20261109/attempts/fwaccess-v5-exp-case-013-r2/workspace/report.md)
- [result.json](<RAW_ARCHIVE>/results/experimental-eval/divalent-tungstates-PG15/pxrd-pg15-fwaccess-v5-20261109/attempts/fwaccess-v5-exp-case-013-r2/workspace/result.json)
- [fit.csv](<RAW_ARCHIVE>/results/experimental-eval/divalent-tungstates-PG15/pxrd-pg15-fwaccess-v5-20261109/attempts/fwaccess-v5-exp-case-013-r2/workspace/fit.csv)
- [final.gpx](<RAW_ARCHIVE>/results/experimental-eval/divalent-tungstates-PG15/pxrd-pg15-fwaccess-v5-20261109/attempts/fwaccess-v5-exp-case-013-r2/workspace/final.gpx)
- [PbWO₄ CIF](<RAW_ARCHIVE>/results/experimental-eval/divalent-tungstates-PG15/pxrd-pg15-fwaccess-v5-20261109/attempts/fwaccess-v5-exp-case-013-r2/workspace/phase_1_PbWO4_scheelite.cif)
- [Pb₂WO₅ CIF](<RAW_ARCHIVE>/results/experimental-eval/divalent-tungstates-PG15/pxrd-pg15-fwaccess-v5-20261109/attempts/fwaccess-v5-exp-case-013-r2/workspace/phase_2_Pb2WO5_monoclinic.cif)
- [Pb₃WO₆ CIF](<RAW_ARCHIVE>/results/experimental-eval/divalent-tungstates-PG15/pxrd-pg15-fwaccess-v5-20261109/attempts/fwaccess-v5-exp-case-013-r2/workspace/phase_3_Pb3WO6_monoclinic.cif)
- [Massicot CIF](<RAW_ARCHIVE>/results/experimental-eval/divalent-tungstates-PG15/pxrd-pg15-fwaccess-v5-20261109/attempts/fwaccess-v5-exp-case-013-r2/workspace/phase_4_PbO_massicot.cif)
- [Litharge CIF](<RAW_ARCHIVE>/results/experimental-eval/divalent-tungstates-PG15/pxrd-pg15-fwaccess-v5-20261109/attempts/fwaccess-v5-exp-case-013-r2/workspace/phase_5_PbO_litharge.cif)
- [WO₃ CIF](<RAW_ARCHIVE>/results/experimental-eval/divalent-tungstates-PG15/pxrd-pg15-fwaccess-v5-20261109/attempts/fwaccess-v5-exp-case-013-r2/workspace/phase_6_WO3_monoclinic.cif)

File: results/experimental-eval/divalent-tungstates-PG15/evolved-framework-v5/attempts/case-013-r3/run/final-answer.md
Analysis complete. Crystalline fractions, normalized to 100% crystalline material:

| Phase | wt% |
|---|---:|
| PbWO₄, scheelite | 55.69 ± 0.22 |
| Pb₂WO₅, monoclinic model | 15.25 ± 0.20 |
| WO₃, monoclinic | 9.34 ± 0.16 |
| PbO, litharge | 8.33 ± 0.12 |
| PbO, massicot | 7.34 ± 0.14 |
| Pb₃WO₆, ordered model | 4.05 ± 0.08 |

Final fit: Rwp 9.073%, Rp 6.595%, GOF 2.598. Independent GSAS-II replay reproduced the fit and fractions without profile-geometry warnings.

Outputs:

- [result.json](<RAW_ARCHIVE>/results/experimental-eval/divalent-tungstates-PG15/pxrd-pg15-fwaccess-v5-20261109/attempts/fwaccess-v5-exp-case-013-r3/workspace/result.json)
- [report.md](<RAW_ARCHIVE>/results/experimental-eval/divalent-tungstates-PG15/pxrd-pg15-fwaccess-v5-20261109/attempts/fwaccess-v5-exp-case-013-r3/workspace/report.md)
- [fit.csv](<RAW_ARCHIVE>/results/experimental-eval/divalent-tungstates-PG15/pxrd-pg15-fwaccess-v5-20261109/attempts/fwaccess-v5-exp-case-013-r3/workspace/fit.csv)
- [final.gpx](<RAW_ARCHIVE>/results/experimental-eval/divalent-tungstates-PG15/pxrd-pg15-fwaccess-v5-20261109/attempts/fwaccess-v5-exp-case-013-r3/workspace/final.gpx)
- [Phase CIFs](<RAW_ARCHIVE>/results/experimental-eval/divalent-tungstates-PG15/pxrd-pg15-fwaccess-v5-20261109/attempts/fwaccess-v5-exp-case-013-r3/workspace/phase_1_PbWO4_scheelite.cif)

Pb₂WO₅ and especially the minor Pb₃WO₆ model are analogue-derived; their detailed oxygen arrangement/order is less reliable than their indexed reflection families and approximate fractions.

File: results/experimental-eval/divalent-tungstates-PG15/evolved-framework-v5/attempts/case-014-r1/run/final-answer.md
Completed with a replay-validated three-phase model:

- SrWO₄, scheelite: 64.10 wt%
- monoclinic WO₃: 8.75 wt%
- Pnma Sr₂WO₅: 27.15 wt%

Full-grid fit: Rwp 6.6329%, Rp 4.8872%, GOF 1.8792. Fractions are normalized over crystalline phases only. The Sr₂WO₅ topology is analogue-derived and its detailed atomic structure remains tentative.

Files: [result.json](<RAW_ARCHIVE>/results/experimental-eval/divalent-tungstates-PG15/pxrd-pg15-fwaccess-v5-20261109/attempts/fwaccess-v5-exp-case-014-r1/workspace/result.json), [report.md](<RAW_ARCHIVE>/results/experimental-eval/divalent-tungstates-PG15/pxrd-pg15-fwaccess-v5-20261109/attempts/fwaccess-v5-exp-case-014-r1/workspace/report.md), [fit.csv](<RAW_ARCHIVE>/results/experimental-eval/divalent-tungstates-PG15/pxrd-pg15-fwaccess-v5-20261109/attempts/fwaccess-v5-exp-case-014-r1/workspace/fit.csv), [final.gpx](<RAW_ARCHIVE>/results/experimental-eval/divalent-tungstates-PG15/pxrd-pg15-fwaccess-v5-20261109/attempts/fwaccess-v5-exp-case-014-r1/workspace/final.gpx), [SrWO4.cif](<RAW_ARCHIVE>/results/experimental-eval/divalent-tungstates-PG15/pxrd-pg15-fwaccess-v5-20261109/attempts/fwaccess-v5-exp-case-014-r1/workspace/SrWO4.cif), [WO3.cif](<RAW_ARCHIVE>/results/experimental-eval/divalent-tungstates-PG15/pxrd-pg15-fwaccess-v5-20261109/attempts/fwaccess-v5-exp-case-014-r1/workspace/WO3.cif), [Sr2WO5.cif](<RAW_ARCHIVE>/results/experimental-eval/divalent-tungstates-PG15/pxrd-pg15-fwaccess-v5-20261109/attempts/fwaccess-v5-exp-case-014-r1/workspace/Sr2WO5.cif).

File: results/experimental-eval/divalent-tungstates-PG15/evolved-framework-v5/attempts/case-014-r2/run/final-answer.md
Completed the four-phase crystalline model:

- SrWO₄: 75.50 wt%
- Monoclinic WO₃: 14.03 wt%
- Cubic Sr₃WO₆: 3.95 wt%
- Sr tungsten-bronze model: 6.51 wt%

Fractions are normalized over modeled crystalline phases. Rwp = 15.214%. The bronze structure and fraction remain model-dependent; Sr₃WO₆ is a moderate-confidence prototype assignment. Zero-cycle GSAS-II replay reproduced the calculated profile exactly.

Files:

- [result.json](<RAW_ARCHIVE>/results/experimental-eval/divalent-tungstates-PG15/pxrd-pg15-fwaccess-v5-20261109/attempts/fwaccess-v5-exp-case-014-r2/workspace/result.json)
- [report.md](<RAW_ARCHIVE>/results/experimental-eval/divalent-tungstates-PG15/pxrd-pg15-fwaccess-v5-20261109/attempts/fwaccess-v5-exp-case-014-r2/workspace/report.md)
- [final.gpx](<RAW_ARCHIVE>/results/experimental-eval/divalent-tungstates-PG15/pxrd-pg15-fwaccess-v5-20261109/attempts/fwaccess-v5-exp-case-014-r2/workspace/final.gpx)
- [fit.csv](<RAW_ARCHIVE>/results/experimental-eval/divalent-tungstates-PG15/pxrd-pg15-fwaccess-v5-20261109/attempts/fwaccess-v5-exp-case-014-r2/workspace/fit.csv)
- [SrWO4.cif](<RAW_ARCHIVE>/results/experimental-eval/divalent-tungstates-PG15/pxrd-pg15-fwaccess-v5-20261109/attempts/fwaccess-v5-exp-case-014-r2/workspace/SrWO4.cif)
- [WO3.cif](<RAW_ARCHIVE>/results/experimental-eval/divalent-tungstates-PG15/pxrd-pg15-fwaccess-v5-20261109/attempts/fwaccess-v5-exp-case-014-r2/workspace/WO3.cif)
- [Sr3WO6.cif](<RAW_ARCHIVE>/results/experimental-eval/divalent-tungstates-PG15/pxrd-pg15-fwaccess-v5-20261109/attempts/fwaccess-v5-exp-case-014-r2/workspace/Sr3WO6.cif)
- [Sr_tungsten_bronze.cif](<RAW_ARCHIVE>/results/experimental-eval/divalent-tungstates-PG15/pxrd-pg15-fwaccess-v5-20261109/attempts/fwaccess-v5-exp-case-014-r2/workspace/Sr_tungsten_bronze.cif)

File: results/experimental-eval/divalent-tungstates-PG15/evolved-framework-v5/attempts/case-014-r3/run/final-answer.md
Completed and replay-verified the three-phase GSAS-II model.

| Phase | Weight fraction |
|---|---:|
| SrWO₄, scheelite I4₁/a | 81.53% |
| WO₃, monoclinic P2₁/c | 11.41% |
| Sr₃WO₆-type, P2₁/n | 7.06% |

Rwp = 15.57%, Rp = 10.71%, GOF = 4.41. Fractions are normalized over modeled crystalline phases. The Sr₃WO₆ structure and fraction remain less certain and are discussed in the report.

Files:

- [result.json](<RAW_ARCHIVE>/results/experimental-eval/divalent-tungstates-PG15/pxrd-pg15-fwaccess-v5-20261109/attempts/fwaccess-v5-exp-case-014-r3/workspace/result.json)
- [report.md](<RAW_ARCHIVE>/results/experimental-eval/divalent-tungstates-PG15/pxrd-pg15-fwaccess-v5-20261109/attempts/fwaccess-v5-exp-case-014-r3/workspace/report.md)
- [fit.csv](<RAW_ARCHIVE>/results/experimental-eval/divalent-tungstates-PG15/pxrd-pg15-fwaccess-v5-20261109/attempts/fwaccess-v5-exp-case-014-r3/workspace/fit.csv)
- [final.gpx](<RAW_ARCHIVE>/results/experimental-eval/divalent-tungstates-PG15/pxrd-pg15-fwaccess-v5-20261109/attempts/fwaccess-v5-exp-case-014-r3/workspace/final.gpx)
- [SrWO₄ CIF](<RAW_ARCHIVE>/results/experimental-eval/divalent-tungstates-PG15/pxrd-pg15-fwaccess-v5-20261109/attempts/fwaccess-v5-exp-case-014-r3/workspace/phase_SrWO4.cif)
- [WO₃ CIF](<RAW_ARCHIVE>/results/experimental-eval/divalent-tungstates-PG15/pxrd-pg15-fwaccess-v5-20261109/attempts/fwaccess-v5-exp-case-014-r3/workspace/phase_WO3.cif)
- [Sr₃WO₆ CIF](<RAW_ARCHIVE>/results/experimental-eval/divalent-tungstates-PG15/pxrd-pg15-fwaccess-v5-20261109/attempts/fwaccess-v5-exp-case-014-r3/workspace/phase_Sr3WO6.cif)

File: results/experimental-eval/divalent-tungstates-PG15/evolved-framework-v5/attempts/case-014-r3/workspace/report.md
# Powder XRD phase analysis

The 900 °C SrCO3/WO3 product is modeled with three crystalline phases. Weight fractions are normalized only over these modeled crystalline phases.

| Phase | Structural model | Weight fraction |
|---|---|---:|
| SrWO4 | Scheelite, I41/a | 0.8153 (81.53 wt%) |
| WO3 | Monoclinic, P21/c | 0.1141 (11.41 wt%) |
| Sr3WO6 | Ordered double-perovskite-type, P21/n | 0.0706 (7.06 wt%) |

The fresh full-grid GSAS-II atomic replay gives Rwp = 15.57%, Rp = 10.71%, and GOF = 4.41 for 8,282 points. The Cu Kalpha1/Kalpha2 doublet, specimen displacement, background, phase scales, cells, and isotropic crystallite-size broadening are included in `final.gpx`.

SrWO4 is established by the dominant scheelite family across the full range, including the strong lines near 27.99, 33.39, 45.47, 51.98, and 56.08 degrees 2theta. Monoclinic WO3 accounts for the resolved low-angle group near 23.5–24.7 degrees and its higher-angle family. A modern neutron-derived WO3 model was retained; an older numerically close reference was rejected because it contained a nonphysical 1.58 Å O–O contact.

The minority family near 29.76, 44.66, 48.61, 53.44, 61.22, and 67.03 degrees indexes to an Sr3WO6 double-perovskite-type lattice. This assignment is chemically compatible with the Sr/W/O system, and the submitted ordered model has ordinary W–O, Sr–O, and O–O geometry. SrCO3, SrO, fergusonite SrWO4, and Sr3W2O9 trials did not retain stable positive scales.

The Sr3WO6 assignment is less secure than SrWO4 and WO3 because no exact-composition ambient reference was available in the frozen index and some of its relative intensities remain imperfect. Its 7.06 wt% value is therefore semi-quantitative and model-dependent to a few weight percent; the exact minority structure and fraction cannot be determined reliably from this pattern alone. No additional coherent unindexed reflection family was found. Amorphous material, if present, is not quantified.

File: results/experimental-eval/divalent-tungstates-PG15/evolved-framework-v5/attempts/case-015-r1/run/final-answer.md
Completed and validated the three-phase refinement.

| Phase | Weight fraction |
|---|---:|
| ZnWO₄, wolframite `P 2/c` | 74.24 wt% |
| WO₃, monoclinic `P 21/c` | 20.28 wt% |
| ZnO, wurtzite `P 63mc` | 5.48 wt% |

Final fit: Rwp 6.9609%, Rp 5.4351%, Rexp 3.7916%, GOF 1.8371. Fractions are normalized over modeled crystalline phases.

Deliverables:

- [final.gpx](<RAW_ARCHIVE>/results/experimental-eval/divalent-tungstates-PG15/pxrd-pg15-fwaccess-v5-20261109/attempts/fwaccess-v5-exp-case-015-r1-retry1/workspace/final.gpx)
- [result.json](<RAW_ARCHIVE>/results/experimental-eval/divalent-tungstates-PG15/pxrd-pg15-fwaccess-v5-20261109/attempts/fwaccess-v5-exp-case-015-r1-retry1/workspace/result.json)
- [fit.csv](<RAW_ARCHIVE>/results/experimental-eval/divalent-tungstates-PG15/pxrd-pg15-fwaccess-v5-20261109/attempts/fwaccess-v5-exp-case-015-r1-retry1/workspace/fit.csv)
- [report.md](<RAW_ARCHIVE>/results/experimental-eval/divalent-tungstates-PG15/pxrd-pg15-fwaccess-v5-20261109/attempts/fwaccess-v5-exp-case-015-r1-retry1/workspace/report.md)
- [ZnWO₄ CIF](<RAW_ARCHIVE>/results/experimental-eval/divalent-tungstates-PG15/pxrd-pg15-fwaccess-v5-20261109/attempts/fwaccess-v5-exp-case-015-r1-retry1/workspace/phase_ZnWO4.cif)
- [WO₃ CIF](<RAW_ARCHIVE>/results/experimental-eval/divalent-tungstates-PG15/pxrd-pg15-fwaccess-v5-20261109/attempts/fwaccess-v5-exp-case-015-r1-retry1/workspace/phase_WO3.cif)
- [ZnO CIF](<RAW_ARCHIVE>/results/experimental-eval/divalent-tungstates-PG15/pxrd-pg15-fwaccess-v5-20261109/attempts/fwaccess-v5-exp-case-015-r1-retry1/workspace/phase_ZnO.cif)

The phase identities are reliable; practical fraction uncertainties are approximately ±1 wt% for ZnWO₄/WO₃ and ±0.5 wt% for minor ZnO.

File: results/experimental-eval/divalent-tungstates-PG15/evolved-framework-v5/attempts/case-015-r2/run/final-answer.md
Completed and replay-validated on all 8,301 measured points.

| Phase | Weight fraction |
|---|---:|
| Wolframite ZnWO₄ | 73.61% |
| Monoclinic WO₃ | 19.38% |
| Wurtzite ZnO | 7.02% |

Full-profile fit: Rwp 5.3221%, Rp 4.1260%. Fractions sum to 1.0 over modeled crystalline phases.

Files:

- [result.json](<RAW_ARCHIVE>/results/experimental-eval/divalent-tungstates-PG15/pxrd-pg15-fwaccess-v5-20261109/attempts/fwaccess-v5-exp-case-015-r2/workspace/result.json)
- [report.md](<RAW_ARCHIVE>/results/experimental-eval/divalent-tungstates-PG15/pxrd-pg15-fwaccess-v5-20261109/attempts/fwaccess-v5-exp-case-015-r2/workspace/report.md)
- [final.gpx](<RAW_ARCHIVE>/results/experimental-eval/divalent-tungstates-PG15/pxrd-pg15-fwaccess-v5-20261109/attempts/fwaccess-v5-exp-case-015-r2/workspace/final.gpx)
- [fit.csv](<RAW_ARCHIVE>/results/experimental-eval/divalent-tungstates-PG15/pxrd-pg15-fwaccess-v5-20261109/attempts/fwaccess-v5-exp-case-015-r2/workspace/fit.csv)
- [ZnWO₄ CIF](<RAW_ARCHIVE>/results/experimental-eval/divalent-tungstates-PG15/pxrd-pg15-fwaccess-v5-20261109/attempts/fwaccess-v5-exp-case-015-r2/workspace/phase_ZnWO4.cif)
- [WO₃ CIF](<RAW_ARCHIVE>/results/experimental-eval/divalent-tungstates-PG15/pxrd-pg15-fwaccess-v5-20261109/attempts/fwaccess-v5-exp-case-015-r2/workspace/phase_WO3.cif)
- [ZnO CIF](<RAW_ARCHIVE>/results/experimental-eval/divalent-tungstates-PG15/pxrd-pg15-fwaccess-v5-20261109/attempts/fwaccess-v5-exp-case-015-r2/workspace/phase_ZnO.cif)

File: results/experimental-eval/divalent-tungstates-PG15/evolved-framework-v5/attempts/case-015-r2/workspace/report.md
# Powder XRD phase analysis

The modeled crystalline material is 73.61 wt% monoclinic wolframite ZnWO4, 19.38 wt% monoclinic WO3, and 7.02 wt% wurtzite ZnO. Fractions are normalized over these three crystalline phases.

| Phase | Space group | Refined cell (Å, °) | Weight fraction |
|---|---|---|---:|
| ZnWO4 | P 2/c | 4.69335, 5.72167, 4.92875; β = 90.6308 | 0.73606 |
| WO3 | P 21/c | 7.69619, 7.53952, 10.53656; β = 136.1076 | 0.19379 |
| ZnO | P 63 m c | 3.25175, 3.25175, 5.20972 | 0.07015 |

## Evidence and refinement

The ZnO + WO3 precursor chemistry and 900 °C treatment support ZnWO4 as the ordinary reaction product. The dominant reflection set indexes as wolframite ZnWO4. After fitting it, a broad coherent residual family near 23–29°, 33–34°, 47–50°, and 54–56° is accounted for by monoclinic WO3. A separate family near 31.9°, 34.4°, 36.5°, 47.7°, 56.8°, 63.0°, and 68–69° identifies wurtzite ZnO. All coherent reflection families are represented by these phases; remaining strong residuals are chiefly alternating peak-shape/intensity errors at already indexed reflections rather than a fourth family.

Physical COD reference topologies 1520641 (ZnWO4), 2311041 (WO3), and 9004178 (ZnO) were refined against the full Cu Kα1/Kα2 scan. Refined terms include phase scales and cells, phase-specific isotropic crystallite size, one isotropic displacement parameter per phase, axial divergence, specimen displacement and roughness, and a smooth positive background. Unsupported preferred orientation and microstrain terms were omitted. Bounded coordinate trials either worsened the fit or pushed many oxygen coordinates to limits, so the physical reference coordinates were retained. The final atomic replay gives Rwp = 5.3221%, Rp = 4.1260%, and χ² = 16354.9 over 8,301 points using weights 1/max(counts, 1).

## Remaining uncertainty

The WO3 chemistry is secure, but its exact closely related monoclinic/triclinic setting is less strongly determined than the phase identity. The selected P21/c model has physical contacts and ambient-temperature plausibility; a close P21/n candidate contained an implausible 1.57 Å O–O contact, while a triclinic model gave only a marginal fit change. Oxygen coordinates are consequently reference-constrained rather than independently precise.

The reported fractions are reliable as a three-phase crystalline normalization, but are model-dependent because phase scale, surface roughness, background, and displacement parameters are correlated. No internal standard was supplied, so amorphous content and absolute crystallinity cannot be determined; the values should not be interpreted as total-specimen fractions if an amorphous component is present.

File: results/experimental-eval/divalent-tungstates-PG15/evolved-framework-v5/attempts/case-015-r3/run/final-answer.md
Completed the three-phase refinement:

- ZnWO₄ (wolframite): 74.57 wt%
- Monoclinic WO₃: 18.03 wt%
- ZnO (wurtzite): 7.40 wt%

Fractions are normalized over crystalline phases. Full-grid atomic replay gives Rwp 6.228%, Rp 4.757%, and GOF 1.645. Practical fraction uncertainty is approximately 1–2 percentage points; amorphous content cannot be quantified without an internal standard.

Files:

- [result.json](<RAW_ARCHIVE>/results/experimental-eval/divalent-tungstates-PG15/pxrd-pg15-fwaccess-v5-20261109/attempts/fwaccess-v5-exp-case-015-r3/workspace/result.json)
- [report.md](<RAW_ARCHIVE>/results/experimental-eval/divalent-tungstates-PG15/pxrd-pg15-fwaccess-v5-20261109/attempts/fwaccess-v5-exp-case-015-r3/workspace/report.md)
- [fit.csv](<RAW_ARCHIVE>/results/experimental-eval/divalent-tungstates-PG15/pxrd-pg15-fwaccess-v5-20261109/attempts/fwaccess-v5-exp-case-015-r3/workspace/fit.csv)
- [final.gpx](<RAW_ARCHIVE>/results/experimental-eval/divalent-tungstates-PG15/pxrd-pg15-fwaccess-v5-20261109/attempts/fwaccess-v5-exp-case-015-r3/workspace/final.gpx)
- [phase_ZnWO4.cif](<RAW_ARCHIVE>/results/experimental-eval/divalent-tungstates-PG15/pxrd-pg15-fwaccess-v5-20261109/attempts/fwaccess-v5-exp-case-015-r3/workspace/phase_ZnWO4.cif)
- [phase_WO3.cif](<RAW_ARCHIVE>/results/experimental-eval/divalent-tungstates-PG15/pxrd-pg15-fwaccess-v5-20261109/attempts/fwaccess-v5-exp-case-015-r3/workspace/phase_WO3.cif)
- [phase_ZnO.cif](<RAW_ARCHIVE>/results/experimental-eval/divalent-tungstates-PG15/pxrd-pg15-fwaccess-v5-20261109/attempts/fwaccess-v5-exp-case-015-r3/workspace/phase_ZnO.cif)

File: results/experimental-eval/divalent-tungstates-PG15/evolved-framework-v5/attempts/case-015-r3/workspace/report.md
# Powder X-ray diffraction phase analysis

## Result

The specimen is a three-phase crystalline mixture. Weight fractions are normalized over the modeled crystalline material.

| Phase | Structure model | Refined cell (Å, °) | Weight fraction |
|---|---|---|---:|
| ZnWO4 | wolframite, P 2/c, COD 1520641 | a=4.69390, b=5.72240, c=4.92951, β=90.6280 | 74.57(12)% |
| WO3 | monoclinic, P 21/c, COD 2311041 | a=7.69714, b=7.54192, c=10.5380, β=136.086 | 18.03(8)% |
| ZnO | wurtzite, P 63mc, COD 9004178 | a=3.25169, c=5.21172 | 7.40(11)% |

Parentheses are scale-covariance standard uncertainties in the last digits; they do not include model-systematic uncertainty.

## Evidence and refinement

The dominant reflection family is indexed by wolframite ZnWO4, the ordinary reaction product for the ZnO–WO3 precursor context after firing at 900 °C. A separate family around 23–29°, 33–34°, and 41° 2θ requires monoclinic WO3. The remaining coherent peaks at approximately 31.8°, 34.4°, 36.3°, 47.6°, and 56.6° are jointly accounted for by wurtzite ZnO. All three phases have positive, stable scales and broad support across the scan; no coherent residual family remains that justifies another crystalline phase.

Several exact-composition WO3 references were tested in the complete multiphase state. COD 2311041 gave the best combination of fit and a physically established neutron-diffraction WO3 topology; the close older monoclinic alternative did not justify replacing it, and triclinic/orthorhombic models fit worse. Bounded heavy- then light-atom coordinate refinement retained plausible coordination: ZnWO4 W–O = 1.86–2.13 Å and Zn–O = 2.03–2.18 Å, WO3 W–O = 1.67–2.24 Å, and ZnO Zn–O = 1.96–2.05 Å.

The final GSAS-II model uses the stated Cu Kα1/Kα2 doublet, a refined zero shift of +0.14013°, surface roughness, separate isotropic crystallite sizes, background, phase scales, and cells. Preferred orientation and microstrain tests were unsupported and were omitted. A fresh atomic forward replay over all 8,301 measured points (10–100° 2θ) gives Rwp = 6.228%, Rp = 4.757%, χ² = 22,398.95, and goodness-of-fit = 1.645. The replay reported no negative-background, nonphysical-width, or displacement-tensor flags.

## Remaining uncertainty

The phase identities and three-phase inventory are reliable. The quoted fractions are crystalline-only: without an internal standard, amorphous content cannot be measured and is not included. Peak overlap, broadening, roughness, and reference/coordinate correlations make practical fraction uncertainty larger than the formal errors, plausibly about 1–2 percentage points. The WO3 topology and cell are well supported, but its individual oxygen coordinates and displacement parameters are less directly constrained by this broad laboratory X-ray pattern than the phase identity and fraction.

File: results/experimental-eval/divalent-tungstates-PG15/evolved/attempts/case-001-r1/run/final-answer.md
Completed the full-range GSAS-II refinement.

- BaCO₃: 53.57 wt%
- WO₃: 45.85 wt%
- BaWO₄: 0.582 wt% — tentative, model-dependent trace phase
- Rwp: 7.149%; goodness of fit: 2.057

The exact WO₃ monoclinic/triclinic symmetry and precise BaWO₄ fraction remain uncertain, as documented in the report.

Outputs:

- [result.json](<ATTEMPT_WORKSPACE>/result.json)
- [report.md](<ATTEMPT_WORKSPACE>/report.md)
- [fit.csv](<ATTEMPT_WORKSPACE>/fit.csv)
- [final.gpx](<ATTEMPT_WORKSPACE>/final.gpx)
- [BaCO3.cif](<ATTEMPT_WORKSPACE>/BaCO3.cif)
- [WO3.cif](<ATTEMPT_WORKSPACE>/WO3.cif)
- [BaWO4.cif](<ATTEMPT_WORKSPACE>/BaWO4.cif)

The CIFs, fractions, profile arrays, and fit statistics were audited against the reopened final project.

File: results/experimental-eval/divalent-tungstates-PG15/evolved/attempts/case-001-r2/run/final-answer.md
Completed the GSAS-II refinement and consistency audit.

- BaCO₃ (witherite): **53.19 wt%**
- Monoclinic WO₃: **46.14 wt%**
- Scheelite BaWO₄: **0.67 wt%**, provisional/near detection limit
- Final fit: **Rwp 7.2217%, Rp 5.5990%, GOF 2.078**

Major-phase identities are robust. BaWO₄ and its fraction are less reliable; amorphous content cannot be quantified.

Files:

- [report.md](<ATTEMPT_WORKSPACE>/report.md)
- [result.json](<ATTEMPT_WORKSPACE>/result.json)
- [final.gpx](<ATTEMPT_WORKSPACE>/final.gpx)
- [fit.csv](<ATTEMPT_WORKSPACE>/fit.csv)
- [phase_WO3.cif](<ATTEMPT_WORKSPACE>/phase_WO3.cif)
- [phase_BaCO3.cif](<ATTEMPT_WORKSPACE>/phase_BaCO3.cif)
- [phase_BaWO4.cif](<ATTEMPT_WORKSPACE>/phase_BaWO4.cif)

File: results/experimental-eval/divalent-tungstates-PG15/evolved/attempts/case-001-r3/run/final-answer.md
Completed and validated. The crystalline-normalized result is:

| Phase | Weight fraction |
|---|---:|
| BaCO₃ (witherite) | 53.75 wt% |
| Triclinic WO₃ | 45.42 wt% |
| BaWO₄ (scheelite) | 0.825 wt% |

Final fit: Rwp 7.645%, Rp 6.042%, goodness of fit 2.20.

BaWO₄ is supported but its structure and sub-1 wt% fraction are only semiquantitative. The triclinic WO₃ model is preferred over monoclinic alternatives, though the exact polymorph remains somewhat uncertain.

Files:

- [result.json](<ATTEMPT_WORKSPACE>/result.json)
- [report.md](<ATTEMPT_WORKSPACE>/report.md)
- [fit.csv](<ATTEMPT_WORKSPACE>/fit.csv)
- [final.gpx](<ATTEMPT_WORKSPACE>/final.gpx)
- [BaCO3.cif](<ATTEMPT_WORKSPACE>/BaCO3.cif)
- [WO3.cif](<ATTEMPT_WORKSPACE>/WO3.cif)
- [BaWO4.cif](<ATTEMPT_WORKSPACE>/BaWO4.cif)

File: results/experimental-eval/divalent-tungstates-PG15/evolved/attempts/case-002-r1/run/final-answer.md
The final crystalline-phase model is:

- Triclinic WO₃: 63.87 wt%
- Tetragonal BaO₂: 34.72 wt%
- Rocksalt BaO: 0.98 wt%
- Rhombohedral Ba₃W₂O₉: 0.43 wt% — tentative trace phase

Fractions are normalized over modeled crystalline phases. BaWO₄ was re-tested with two physical models and refined to zero scale. Final fit: Rwp 8.741%, Rp 6.847%, GOF 2.402.

Outputs:

- [result.json](<ATTEMPT_WORKSPACE>/result.json)
- [report.md](<ATTEMPT_WORKSPACE>/report.md)
- [fit.csv](<ATTEMPT_WORKSPACE>/fit.csv)
- [final.gpx](<ATTEMPT_WORKSPACE>/final.gpx)
- [WO₃ CIF](<ATTEMPT_WORKSPACE>/phase_1_WO3_triclinic.cif)
- [BaO₂ CIF](<ATTEMPT_WORKSPACE>/phase_2_BaO2_tetragonal.cif)
- [BaO CIF](<ATTEMPT_WORKSPACE>/phase_3_BaO_rocksalt.cif)
- [Ba₃W₂O₉ CIF](<ATTEMPT_WORKSPACE>/phase_4_Ba3W2O9_rhombohedral.cif)

The exported profile, fractions, statistics, and CIFs were numerically cross-checked against the reopened final project.

File: results/experimental-eval/divalent-tungstates-PG15/evolved/attempts/case-002-r2/run/final-answer.md
Completed the full-range GSAS-II refinement.

Modeled crystalline composition:

- WO₃: 64.08 ± 0.15 wt%
- BaO₂: 34.39 ± 0.15 wt%
- BaO: 1.04 ± 0.08 wt%
- Ba₃W₂O₉: 0.48 ± 0.09 wt% — tentative trace assignment

Fit: Rwp 7.700%, Rp 6.051%, GOF 2.118. Fractions are normalized over modeled crystalline phases.

Outputs:

- [result.json](<ATTEMPT_WORKSPACE>/result.json)
- [report.md](<ATTEMPT_WORKSPACE>/report.md)
- [fit.csv](<ATTEMPT_WORKSPACE>/fit.csv)
- [final.gpx](<ATTEMPT_WORKSPACE>/final.gpx)
- [WO3 CIF](<ATTEMPT_WORKSPACE>/phase_1_WO3.cif)
- [BaO2 CIF](<ATTEMPT_WORKSPACE>/phase_2_BaO2.cif)
- [BaO CIF](<ATTEMPT_WORKSPACE>/phase_3_BaO.cif)
- [Ba3W2O9 CIF](<ATTEMPT_WORKSPACE>/phase_4_Ba3W2O9.cif)

The project, exported profiles, fractions, and CIF cells were cross-checked for numerical agreement.

File: results/experimental-eval/divalent-tungstates-PG15/evolved/attempts/case-002-r2/workspace/report.md
# PXRD phase analysis

The pattern is modeled as four crystalline phases. Weight fractions are normalized only over these modeled crystalline phases; no amorphous fraction can be obtained without an internal standard.

| Phase | Space group | Weight fraction | Assessment |
|---|---:|---:|---|
| WO3 | P -1 | 64.08 ± 0.15 wt% | Confident phase assignment; local symmetry remains somewhat model-dependent |
| BaO2 | I4/mmm | 34.39 ± 0.15 wt% | Confident phase assignment |
| BaO | Fm-3m | 1.04 ± 0.08 wt% | Trace phase; fraction is model-dependent near the practical detection limit |
| Ba3W2O9 | R-3c | 0.48 ± 0.09 wt% | Tentative trace phase; source cell and coordinates retained |

The final full-range refinement has Rwp = 7.700%, Rp = 6.051%, and GOF = 2.118 for 8301 points and 25 refined parameters. The quoted fraction uncertainties are formal one-sigma least-squares values. Correlated residuals (Durbin-Watson 0.490), overlap, and the uncalibrated instrumental profile make the true uncertainties—especially for the trace phases—larger.

## Evidence and model choice

The precursor context (BaO2 and WO3, heated to 200 °C) is consistent with the two major phases remaining largely unreacted. Triclinic WO3 reproduces the resolved 23.43/23.92/24.65° cluster and its middle- and high-angle families. Under the same provisional nuisance model, the selected COD 2106293 P-1 record gave Rwp about 8.17%, compared with 9.02% for the best tested monoclinic P21/c record; orthorhombic and older half-cell records were worse. The powder data therefore favor P-1, but do not independently establish every oxygen displacement against the close monoclinic alternative.

Tetragonal BaO2 is supported by coherent families near 26.3, 27.1, 33.6, 43.0, 46.6, 48.0, and 55.9°. The old COD 1010113 oxygen coordinate implied an implausibly short 1.32 Å peroxide bond. Because the X-ray data did not robustly determine this light-atom coordinate, O was fixed to give O-O = 1.49 Å; the refined cell is a = 3.81619 Å and c = 6.85369 Å. Only equatorial size broadening was supported, 0.172(13) µm; axial size and strain were pruned after becoming indeterminate or collapsing to zero.

Trace rocksalt BaO persists through profile rebuilds and is supported by partly overlapped families near 28.58, 33.07, 47.32, 56.08, and 68.99°. Its refined a = 5.461(4) Å. Its approximately 1 wt% amount should not be interpreted to the formal precision shown.

Ba3W2O9 has a positive scale on replay and a distinct residual-supported family at 30.86°, with weaker support near 27.8, 33.1, 43.1, and 53.8°. Some expected weak families conflict with residuals, and releasing its cell was unstable and did not improve the fit. Thus its identification and approximately 0.5 wt% fraction are tentative; the submitted R-3c structure uses the physically sound, fully occupied COD 1533878 model (W-O 1.90–2.23 Å) with its source cell fixed.

BaWO4 was below two formal standard deviations and did not improve the final inventory. Ba3WO6 fitted essentially one residual near 29.5° while worsening expected families near 42.1 and 52.1°, so it was rejected as incoherent. Other Ba-rich tungstates and bronze candidates lacked supported unique families.

## Refinement scope and remaining uncertainty

The Cu Kα1/Kα2 wavelengths and 0.5 intensity ratio were fixed from metadata. A six-term smooth background, one zero correction, polarization, and nonnegative U/X profile terms were refined; W was fixed at zero, and asymmetry, roughness, strain, extinction, and unsupported size/texture terms were neutralized. A small WO3 [101] March-Dollase term was replay-stable. Atomic coordinates were otherwise held to screened literature models, while WO3, BaO2, and BaO cells were refined. Consequently, the submitted CIFs are phase models consistent with the powder data, not independent full crystal-structure determinations.

File: results/experimental-eval/divalent-tungstates-PG15/evolved/attempts/case-002-r3/run/final-answer.md
Two crystalline phases were identified, normalized over modeled crystalline material:

- Triclinic WO₃ (P -1): **65.10 wt%**
- Tetragonal BaO₂ (I4/mmm): **34.90 wt%**

Formal fraction uncertainty is ±0.14 wt%; profile-model uncertainty is approximately ±0.5 wt%. No Ba–W–O product was reliably detected. Final fit: Rwp 7.0839%, Rp 5.3439%, GOF 1.9493, with a clean replay and zero singular values.

Files:

- [result.json](<ATTEMPT_WORKSPACE>/result.json)
- [report.md](<ATTEMPT_WORKSPACE>/report.md)
- [fit.csv](<ATTEMPT_WORKSPACE>/fit.csv)
- [final.gpx](<ATTEMPT_WORKSPACE>/final.gpx)
- [WO3_triclinic.cif](<ATTEMPT_WORKSPACE>/WO3_triclinic.cif)
- [BaO2_tetragonal.cif](<ATTEMPT_WORKSPACE>/BaO2_tetragonal.cif)

File: results/experimental-eval/divalent-tungstates-PG15/evolved/attempts/case-002-r3/workspace/report.md
# PXRD phase analysis

The modeled crystalline material is **65.10 wt% triclinic WO3** and **34.90 wt% tetragonal BaO2**, normalized over those two phases. The covariance-only standard uncertainty is 0.14 wt% for each fraction; a more realistic uncertainty from profile and structure choice is about 0.5 wt%. No crystalline reaction product is established at a reliable level.

| Phase | Structural model | Refined cell | Weight fraction |
|---|---|---|---:|
| WO3 | COD 2106293, P -1, fully occupied | a=7.32134, b=7.53843, c=7.69644 Å; α=90.3639°, β=90.7246°, γ=89.6699° | 0.6510(14) |
| BaO2 | COD 1010113, I4/mmm, fully occupied | a=3.81611, c=6.85325 Å | 0.3490(14) |

## Evidence and refinement

The 23.4–24.7° WO3 multiplet and its middle- and high-angle families require the distorted triclinic model. Under the same restrained isotropic nuisance model, COD 2106293 gave Rwp about 7.44%, compared with 7.90% for monoclinic COD 2311041, 8.80% for monoclinic COD 1528915, and 9.70% for orthorhombic COD 2107312. BaO2 is independently identified by its strong 26.28°, 27.02°, and 33.47° families. This inventory is also chemically consistent with largely unreacted BaO2 and WO3 after the reported 200 °C treatment.

The final full-range Cu Kα1/Kα2 refinement used Poisson count weights, a smooth 10-coefficient Chebyshev background, one zero correction, a positive common Gaussian U term, phase-specific size/strain broadening, and only weak WO3 [001] March–Dollase texture. W, X, and SH/L trials were rejected when they became negative, singular, or strongly correlated. A specimen-displacement-only alternative was much worse (Rwp 11.51%). The replay-stable profile used WO3 [011] uniaxial strain and BaO2 [001] uniaxial strain; a lower-Rwp six-term triclinic strain model was rejected because it did not replay without ~90% correlations. Unused roughness, extinction, Babinet, H-strain, and anisotropy terms are neutral.

Only the BaO2 oxygen coordinate was supported for coordinate refinement: z=0.3942(9), giving a physically sensible peroxide O–O distance of 1.450 Å. WO3 coordinates were retained from the precise source structure; its six nearest W–O distances span 1.716–2.220 Å. Peak positions and widths are tracked from the low-angle 23–27° families through the 43–56° and 69–93° regions. Remaining residuals are mainly intensity/shape errors in overlapping WO3 peaks, not coherent unindexed sharp peaks.

Final statistics are Rwp=7.0839%, Rp=5.3439%, Rexp=3.6408%, and GOF=1.9493 (8301 observations, 31 variables). A save/reopen/full-range replay converged with zero singular values and maximum shift/esd 0.0037.

## Remaining uncertainty

WO3 phase identity is secure, but the exact P -1 distortion is less secure than the composition: broad anisotropic peaks and the nearly monoclinic metric mean that a subtly distorted or intergrown monoclinic form cannot be excluded, despite the substantially worse tested monoclinic records. The submitted WO3 CIF is therefore the best-supported powder model, not a unique single-crystal-level structure determination.

BaWO4 and other Ba–W–O products were re-challenged after the common profile was fixed. BaWO4 refined to only 0.086 wt% (2.2σ) when forced narrow and to zero when broadened; its diagnostic 32.16° reflection lies on a negative residual. Ba3WO6 varied from 0.04 wt% (narrow) to 0.30 wt% (broad), with support confined to overlapped residuals. These width-dependent results are not reliable phase detections, so neither was included; roughly 0.4 wt% is a model-dependent trace-phase ceiling, not a formal detection limit. Amorphous or extremely nanocrystalline material is not quantified, and all submitted fractions apply only to the modeled crystalline phases.

File: results/experimental-eval/divalent-tungstates-PG15/evolved/attempts/case-003-r1/run/final-answer.md
Three crystalline phases were identified and refined:

| Phase | Weight fraction | CIF |
|---|---:|---|
| Scheelite CaWO₄ | 13.04 ± 0.13 wt% | [CaWO4.cif](<ATTEMPT_WORKSPACE>/CaWO4.cif) |
| Monoclinic WO₃ | 56.78 ± 0.23 wt% | [WO3.cif](<ATTEMPT_WORKSPACE>/WO3.cif) |
| Calcite CaCO₃ | 30.17 ± 0.29 wt% | [CaCO3.cif](<ATTEMPT_WORKSPACE>/CaCO3.cif) |

Final fit: Rwp 8.122%, Rp 6.273%, Rexp 2.394%, GOF 3.398. Formal uncertainties exclude larger model-dependent uncertainty from overlap and preferred orientation. No fourth phase was reliable; trace ambiguity remains around sub-1 wt%, approaching 2 wt% for non-specific broad models.

Deliverables:

- [final.gpx](<ATTEMPT_WORKSPACE>/final.gpx)
- [fit.csv](<ATTEMPT_WORKSPACE>/fit.csv)
- [result.json](<ATTEMPT_WORKSPACE>/result.json)
- [report.md](<ATTEMPT_WORKSPACE>/report.md)

The final project, fractions, CIF cells, and all 8,293 profile rows were cross-checked for exact agreement.

File: results/experimental-eval/divalent-tungstates-PG15/evolved/attempts/case-003-r2/run/final-answer.md
Completed and validated against `final.gpx`.

Crystalline composition:

- WO₃, triclinic P-1 model: 58.44(21) wt%
- Calcite CaCO₃: 28.83(25) wt%
- Scheelite CaWO₄: 12.41(11) wt%
- CaO: 0.316(65) wt%

Fit: Rwp 7.910%, Rp 6.079%, GOF 3.310. The principal uncertainty is triclinic versus ambient monoclinic WO₃; the trace CaO fraction is approximate.

Files:

- [result.json](<ATTEMPT_WORKSPACE>/result.json)
- [report.md](<ATTEMPT_WORKSPACE>/report.md)
- [final.gpx](<ATTEMPT_WORKSPACE>/final.gpx)
- [fit.csv](<ATTEMPT_WORKSPACE>/fit.csv)
- [WO3_triclinic.cif](<ATTEMPT_WORKSPACE>/WO3_triclinic.cif)
- [CaCO3_calcite.cif](<ATTEMPT_WORKSPACE>/CaCO3_calcite.cif)
- [CaWO4_scheelite.cif](<ATTEMPT_WORKSPACE>/CaWO4_scheelite.cif)
- [CaO.cif](<ATTEMPT_WORKSPACE>/CaO.cif)
