Repository: sache07/verifiable-pxrd

# Experimental evaluations

Agent panels on measured powder XRD data. Each folder is named after its dataset in `pxrd-bench/`.

| Folder | What |
|---|---|
| [`divalent-tungstates-PG15/`](divalent-tungstates-PG15/README.md) | `baseline` and `evolved` panels, 45 attempts each, on the 15 Precursor Genome divalent-tungstate scans in [`pxrd-bench/divalent-tungstates-PG15`](../../pxrd-bench/divalent-tungstates-PG15/README.md). |

File: results/experimental-eval/divalent-tungstates-PG15/evolved/attempts/case-003-r2/workspace/report.md
# PXRD phase analysis

The fitted crystalline inventory is WO3, calcite CaCO3, scheelite CaWO4, and trace CaO. Fractions are normalized over these modeled crystalline phases; no amorphous fraction was measured.

| Phase | Space group | Refined cell (A, deg) | Weight fraction |
|---|---|---|---:|
| WO3, triclinic model | P -1 | 7.31455, 7.54679, 7.70222; 89.9267, 90.7089, 89.9896 | 58.44(21)% |
| CaCO3, calcite | R -3 c | 4.99537, 4.99537, 17.09130; 90, 90, 120 | 28.83(25)% |
| CaWO4, scheelite | I 41/a | 5.24974, 5.24974, 11.39160; 90, 90, 90 | 12.41(11)% |
| CaO | F m -3 m | 4.819(3); 90, 90, 90 | 0.316(65)% |

The evidence is the coherent recurrence of phase-specific families, not isolated matches. WO3 accounts for the intense 23.42/23.90/24.67 degree triplet and its numerous middle/high-angle families. Scheelite CaWO4 is supported near 18.89, 29.02, 34.46, 47.52, and 54.43 degrees. Calcite is independently marked near 29.71, 35.83, 39.71, 43.46, 48.53, and 64.92 degrees. Trace CaO is supported by a residual family centered near 37.66 degrees, with weaker consistent contributions near 32.5, 54.1, 67.6, and 79.9 degrees. Ca3WO6 refined to the scale lower bound; aragonite and two vaterite models were weak, record-dependent, or zero-scale and were not retained.

The GSAS-II model used the reported Cu K-alpha1/K-alpha2 wavelengths and 0.5 intensity ratio, Poisson counting weights because uncertainties were absent, a smooth six-term Chebyshev background, one zero correction (0.35798 degrees), and a nonnegative common U/W/X profile (U fixed 1.0, W 12.219, X 7.337) with SH/L 0.0392. Unused roughness, transparency, extinction, and phase profile terms were neutralized. Supported phase terms were 33 nm isotropic CaWO4 size, unique-b uniaxial WO3 microstrain, and replay-stable March-Dollase terms for CaWO4 [110] and calcite [104]. The full-range cold replay converged at Rwp = 7.910%, Rp = 6.079%, and GOF = 3.310.

The principal uncertainty is the exact WO3 polymorph. The selected P -1 record (COD 2106293) gives the better full-profile fit and refined alpha/gamma departures from 90 degrees of about six formal standard uncertainties. An ambient monoclinic P21/c neutron model (COD 2311041) remains chemically plausible because measurement temperature was not reported; under the same restrained profile it gave Rwp about 8.21% before the trace-CaO challenge. Thus the WO3 metric assignment and model-dependent fractions are less certain than the formal covariance errors imply. Atomic coordinates were held at the screened database values; oxygen coordinates are not independently determined by this multiphase X-ray pattern. The trace CaO presence is supported by several families, but its 0.32 wt% fraction should be regarded as approximate. Correlated residuals (Durbin-Watson 0.22) and GOF above one likewise show that counting statistics alone understate systematic uncertainty.

File: results/experimental-eval/divalent-tungstates-PG15/evolved/attempts/case-003-r3/run/final-answer.md
Completed and validated with two GSAS-II reopen/replay cycles.

Crystalline weight fractions:

- Monoclinic WO₃: 53.671%
- Calcite CaCO₃: 28.412%
- Scheelite CaWO₄: 12.279%
- Orthorhombic WO₃: 2.700%
- Triclinic WO₃: 2.661%
- CaO: 0.278%

Fit: Rwp 7.591%, Rp 5.912%, GOF 3.177. Fractions are normalized crystalline fractions. The WO₃ polymorph split is model-dependent, and trace CaO is less certain than its formal e.s.d.

Files:

- [result.json](<ATTEMPT_WORKSPACE>/result.json)
- [report.md](<ATTEMPT_WORKSPACE>/report.md)
- [fit.csv](<ATTEMPT_WORKSPACE>/fit.csv)
- [final.gpx](<ATTEMPT_WORKSPACE>/final.gpx)
- [Monoclinic WO₃ CIF](<ATTEMPT_WORKSPACE>/phase_1_WO3_monoclinic.cif)
- [Calcite CIF](<ATTEMPT_WORKSPACE>/phase_2_CaCO3_calcite.cif)
- [CaWO₄ CIF](<ATTEMPT_WORKSPACE>/phase_3_CaWO4_scheelite.cif)
- [Orthorhombic WO₃ CIF](<ATTEMPT_WORKSPACE>/phase_4_WO3_orthorhombic.cif)
- [CaO CIF](<ATTEMPT_WORKSPACE>/phase_5_CaO.cif)
- [Triclinic WO₃ CIF](<ATTEMPT_WORKSPACE>/phase_6_WO3_triclinic.cif)

File: results/experimental-eval/divalent-tungstates-PG15/evolved/attempts/case-003-r3/workspace/report.md
# Quantitative phase analysis

The pattern is best described by six crystalline components. Weight fractions are normalized over the modeled crystalline material; the quoted uncertainties are formal least-squares e.s.d.s.

| Phase | Space group | Weight fraction (wt%) | Structural source |
|---|---:|---:|---|
| Monoclinic WO3 | P 21/c (14) | 53.671 ± 0.292 | COD 2311041 |
| Calcite CaCO3 | R -3 c (167) | 28.412 ± 0.244 | COD 1547347 |
| Scheelite CaWO4 | I 41/a (88) | 12.279 ± 0.107 | COD 7219229 |
| Orthorhombic WO3 | P n m a (62) | 2.700 ± 0.143 | COD 2107312 |
| Triclinic WO3 | P -1 (2) | 2.661 ± 0.141 | COD 2106293 |
| CaO | F m -3 m (225) | 0.278 ± 0.064 | COD 1563196 |

## Evidence

Monoclinic WO3 accounts for the characteristic 23.40/23.88/24.64° triplet and the dense 33.5–34.5° and higher-angle families. Calcite is established by 29.69, 36.26, 39.70, and 43.45° families. Scheelite CaWO4 has the distinctive broad 18.91° and 31.70° peaks and coherent higher-angle reflections.

The weak components survive leave-one-phase-out refinements in which every remaining scale and nuisance term was reconverged. Omitting orthorhombic WO3 raises Rwp from 7.591% to 7.944%, with coherent losses near 23.19, 23.73, 24.35, 33.29–34.13, 41.54, and 60.85°. Omitting triclinic WO3 raises Rwp to 7.748%, notably worsening 23.43, 24.66, 34.21, 42.29, 50.24, and 62–64°. Omitting CaO raises Rwp to 7.600%; its 32.50, 37.65, 64.43, 79.92, and 91.72° families improve together.

Ca3WO6 and aragonite trials refined to zero scale. A vaterite trial was insignificant and its cell moved implausibly when released. An alternate ambient monoclinic WO3 record (COD 1528915) gave poorer relative intensities under the same baseline; COD 1563541 was excluded as a high-pressure, half-volume polymorph. Exact-composition records were available, so no substituted analogue was required. All submitted structures have complete occupancy and physically plausible geometry.

## Refinement and fit

GSAS-II used the supplied Cu Kalpha1/Kalpha2 wavelengths and 0.5 ratio over nominally 10–100° 2theta, with Poisson weights derived from the raw counts. The accepted baseline has a six-coefficient smooth Chebyshev background, one specimen-displacement correction, refined polarization, and an interior nonnegative U/W/X profile. SH/L asymmetry was rejected because it was 98% correlated with displacement and did not improve the fit. Supported phase terms were monoclinic-WO3 uniaxial strain, orthorhombic-WO3 isotropic strain, scheelite isotropic size, calcite [104] texture, and scheelite [110] texture; unsupported or bound terms were pruned.

Final statistics are Rwp = 7.591%, Rp = 5.912%, Rexp = 2.394%, and GOF = 3.177 for 8,284 observations and 32 refined parameters. The submitted project was saved, reopened, and replayed twice; the second replay had maximum shift/e.s.d. below 0.002. `fit.csv`, the CIFs, and `result.json` were exported from that exact project state.

## Remaining uncertainty

The orthorhombic and triclinic WO3 patterns overlap strongly with monoclinic WO3. Their presence is residual-supported, but the individual polymorph fractions and fitted weak-phase cells are more model-dependent than their formal e.s.d.s; the combined WO3 fraction (59.03 wt%) is more robust than its polymorph split. Measurement temperature was not supplied, so orthorhombic WO3 could represent a quenched/metastable remnant of the reported 500 °C treatment.

CaO is near the practical trace limit. Its coherent families support detection, but 0.278 wt% should be treated as approximate and its real uncertainty may exceed the formal 0.064 wt%. Atomic coordinates were kept at the screened reference values; cells were refined, with the three weak-phase cells fixed at their fitted values for stable replay. No internal standard was supplied, so amorphous content and absolute crystalline yield cannot be determined; the reported fractions apply only to the modeled crystalline phases.

File: results/experimental-eval/divalent-tungstates-PG15/evolved/attempts/case-004-r1/run/final-answer.md
Completed and validated against the reopened GSAS-II project.

- Triclinic WO₃, P -1: **69.821 wt%**
- Wolframite CoWO₄, P 2/c: **30.179 wt%**
- Fit: Rwp 5.727%, Rp 4.618%, GOF 1.747

Fractions are normalized over modeled crystalline phases. Practical uncertainty is approximately ±2–3 percentage points; amorphous content and possible impurities below ~1 wt% cannot be quantified reliably.

Files:

- [final.gpx](<ATTEMPT_WORKSPACE>/final.gpx)
- [result.json](<ATTEMPT_WORKSPACE>/result.json)
- [fit.csv](<ATTEMPT_WORKSPACE>/fit.csv)
- [report.md](<ATTEMPT_WORKSPACE>/report.md)
- [WO₃ CIF](<ATTEMPT_WORKSPACE>/phase_wo3_triclinic.cif)
- [CoWO₄ CIF](<ATTEMPT_WORKSPACE>/phase_cowo4_wolframite.cif)

File: results/experimental-eval/divalent-tungstates-PG15/evolved/attempts/case-004-r2/run/final-answer.md
Completed the two-phase refinement:

- WO₃, triclinic P-1: **70.61 wt%**
- CoWO₄, monoclinic P2/c: **29.39 wt%**

Fractions are normalized over modeled crystalline phases. Fit statistics: Rwp 4.9335%, Rp 3.8678%, GOF 1.5067. Trace cobalt/tungsten oxides were tested but not reliably supported.

Files:

- [result.json](<ATTEMPT_WORKSPACE>/result.json)
- [report.md](<ATTEMPT_WORKSPACE>/report.md)
- [final.gpx](<ATTEMPT_WORKSPACE>/final.gpx)
- [fit.csv](<ATTEMPT_WORKSPACE>/fit.csv)
- [phase_WO3.cif](<ATTEMPT_WORKSPACE>/phase_WO3.cif)
- [phase_CoWO4.cif](<ATTEMPT_WORKSPACE>/phase_CoWO4.cif)

File: results/experimental-eval/divalent-tungstates-PG15/evolved/attempts/case-004-r3/run/final-answer.md
Completed the two-phase refinement:

- Triclinic WO₃: 70.28 wt%
- Wolframite CoWO₄: 29.72 wt%
- Final fit: Rwp 4.883%, GOF 1.492

Fractions are normalized over modeled crystalline phases; amorphous content is not quantified.

Files:

- [result.json](<ATTEMPT_WORKSPACE>/result.json)
- [report.md](<ATTEMPT_WORKSPACE>/report.md)
- [final.gpx](<ATTEMPT_WORKSPACE>/final.gpx)
- [fit.csv](<ATTEMPT_WORKSPACE>/fit.csv)
- [phase_WO3.cif](<ATTEMPT_WORKSPACE>/phase_WO3.cif)
- [phase_CoWO4.cif](<ATTEMPT_WORKSPACE>/phase_CoWO4.cif)

All 8,301 measured points were included, and the saved project reopens without frozen parameters.

File: results/experimental-eval/divalent-tungstates-PG15/evolved/attempts/case-004-r3/workspace/report.md
# Crystalline-phase analysis

The pattern is adequately modeled by two crystalline phases. Weight fractions are normalized over those phases only:

| Phase | Space group | Refined cell (Å, °) | Crystalline weight fraction |
|---|---|---|---:|
| Triclinic WO₃ | P -1 (No. 2) | a=7.31065, b=7.53861, c=7.69502; α=89.7691, β=90.8043, γ=90.1361 | 70.28(13)% |
| Wolframite CoWO₄ | P 2/c (No. 13) | a=4.67207, b=5.68635, c=4.95087; β=90.0000 | 29.72(13)% |

The parenthetical uncertainties are covariance-derived statistical standard uncertainties. Because no internal standard, calibrated instrument profile, or pointwise measurement uncertainties were supplied, systematic uncertainty is larger; about 1 wt% absolute is a more realistic precision for comparing these crystalline fractions. An amorphous fraction, if present, cannot be measured from this data set, so the values are not absolute bulk-product fractions.

## Evidence and model selection

Peak positions and coherent families across the full 9.903–100.095° 2θ range support room-temperature triclinic WO₃ and wolframite CoWO₄. The WO₃ model is the room-temperature structure in COD 2106293 (Brandt and Salje, *The crystal structure of triclinic WO3*); under the same provisional nuisance model it outperformed the tested monoclinic WO₃ records. Its refined W–O distances are 1.716–2.219 Å.

The available nominal CoWO₄ record was incomplete for refinement, so chemically and structurally compatible wolframite analogues were screened as requested. The selected parent was FeWO₄ COD 9008124, with the isovalent Fe²⁺→Co²⁺ site substitution; it fit better than the tested CoMoO₄ and alternate FeWO₄ parents. Coordinates were held at the parent values while scales and cells were refined. The final Co–O distances are 2.041–2.172 Å and W–O distances are 1.764–2.115 Å, with no short-contact or occupancy problem. Thus CoWO₄ is reliable as a phase assignment, but its CIF should be treated as a physically screened powder model rather than an independent atomic-structure determination.

CoO and W₁₈O₄₉ both refined to the zero-scale bound when re-challenged under the final common profile. Co₃O₄ gave only 0.18(16) wt% and reduced χ² by about 2.6 for one extra parameter; it lacks sufficient unique-family support and was excluded. Minor phases below roughly 0.5–1 wt% therefore cannot be ruled out reliably.

## Refinement and limitations

The final GSAS-II model uses the reported Cu Kα₁/Kα₂ wavelengths and fixed 0.5 intensity ratio, one zero correction, a common nonnegative W/X profile, supported SH/L asymmetry, and a smooth 12-term Chebyshev-1 background. The polarization factor was tested before texture and fixed at the physically constrained best value of 1.0. Unused size, CoWO₄ strain, roughness, transparency, displacement, extinction, and Babinet terms were held neutral. Replay-stable terms retained after controlled comparisons were WO₃ [111] uniaxial microstrain and weak March–Dollase corrections for WO₃ [101] and CoWO₄ [001]. The SH/L and zero terms are strongly correlated (97.4%), so their individual values and the last digits of the cells should not be overinterpreted.

The saved full-range refinement converged with Rwp=4.883%, Rp=3.764%, GOF=1.492, χ²=18397.9, 8301 observations, and 31 variables. Remaining residuals are dominated by imperfect intensity/shape modeling in overlapping peak groups rather than coherent peaks of a third identified phase. Atomic coordinates and displacement parameters were not refined from this uncalibrated laboratory pattern.

File: results/experimental-eval/divalent-tungstates-PG15/evolved/attempts/case-005-r1/run/final-answer.md
Identified two crystalline phases:

- Monoclinic WO₃ (P 21/c): **76.78 wt%**
- Co₃O₄ spinel (F d -3 m): **23.22 wt%**

Fractions are normalized over modeled crystalline material. CoWO₄, CoO, and W₁₈O₄₉ candidates refined to the scale floor and could not be quantified reliably. Final fit: Rwp 3.379%, Rp 2.476%, GOF 1.965.

Deliverables:

- [result.json](<ATTEMPT_WORKSPACE>/result.json)
- [report.md](<ATTEMPT_WORKSPACE>/report.md)
- [fit.csv](<ATTEMPT_WORKSPACE>/fit.csv)
- [final.gpx](<ATTEMPT_WORKSPACE>/final.gpx)
- [WO3 CIF](<ATTEMPT_WORKSPACE>/phase_1_WO3.cif)
- [Co3O4 CIF](<ATTEMPT_WORKSPACE>/phase_2_Co3O4.cif)

The saved project was reopened and replayed over all 8,301 points; it converged without singular values and agrees exactly with the exported profile, fractions, and statistics.

File: results/experimental-eval/divalent-tungstates-PG15/evolved/attempts/case-005-r1/workspace/report.md
# PXRD phase analysis

## Result

The pattern is adequately described by two crystalline phases. Fractions are normalized over these modeled crystalline phases only.

| Phase | Space group | Weight fraction |
|---|---:|---:|
| Monoclinic WO3 | P 21/c | 0.7678 (formal esd 0.0025) |
| Co3O4 spinel | F d -3 m | 0.2322 (formal esd 0.0025) |

The final full-range refinement (9.9034–100.0949 degrees 2theta, 8,301 points) gives Rwp = 3.379%, Rp = 2.476%, Rexp = 1.722%, and goodness of fit = 1.965. A save, reopen, and full-range replay converged with maximum shift/esd = 0.010 and no singular values.

## Evidence

The WO3 assignment is anchored by the resolved 23.46/23.95/24.71 degree triplet and by coherent families throughout the full angular range. Several physically screened WO3 records and polymorphs were compared with the same nuisance model; COD 2311041, a nonstandard-cell setting of room-temperature monoclinic P 21/c WO3, gave the best coherent intensity match. The refined cell is a = 7.69183 A, b = 7.53431 A, c = 10.54297 A, beta = 136.1585 degrees.

Co3O4 is independently supported by its 19.37, 31.64, 37.20, 38.91, 45.14, 59.67, 65.55, and 94.35 degree families. Its refined cubic cell is a = 8.08120 A. The resulting tetrahedral and octahedral Co–O distances are 1.934 and 1.920 A. The refined WO3 model retains six-coordinate W with W–O distances of about 1.74–2.17 A, so neither exported structure contains implausible short contacts.

CoWO4 was specifically tested because it is chemically plausible after heating Co3O4 and WO3 at 500 degrees C. CoO and two W18O49 records were also kept on the watch list. Under the final common background/profile model, every one of these candidates returned reproducibly to the nonnegative scale floor; no coherent unique family justified retention. Their structures or fractions therefore cannot be determined reliably from this pattern, and a zero refined trial scale should be read as “not supported,” not proof of absolute absence.

## Refinement model and uncertainty

The GSAS-II model uses the reported Cu Kalpha1/Kalpha2 wavelengths and fixed 0.5 intensity ratio, Poisson counting weights because pointwise uncertainties were not supplied, a six-term smooth background, one specimen-displacement correction, and a common nonnegative W/X peak-width model. Unused size, roughness, transparency, texture, and extra profile terms are fixed at neutral values. WO3 alone required replay-stable [011] uniaxial microstrain. Cells, phase scales, two W coordinates, and one constrained common W Uiso were refined; the source oxygen positions and the Co3O4 internal coordinates were retained because the powder data did not determine them robustly.

The formal fraction esds are statistical values conditional on this model and are too optimistic as total uncertainties. Plausible structure/profile variants moved the WO3 fraction by roughly two percentage points, and the strongest WO3 peaks retain modest systematic shape/intensity residuals. The defensible composition is therefore about **77 wt% WO3 and 23 wt% Co3O4**, with model-choice uncertainty of order a few wt%. The correlated W-coordinate shifts (the two W y shifts correlate at about 96%) should not be interpreted as a high-precision independent structure determination. No external standard or calibrated instrumental profile was available, and amorphous content cannot be quantified; the reported fractions do not represent absolute whole-sample fractions if amorphous material is present.

File: results/experimental-eval/divalent-tungstates-PG15/evolved/attempts/case-005-r2/run/final-answer.md
Resolved two crystalline phases:

- Monoclinic WO₃, P 21/c: **74.894 wt%**
- Cubic Co₃O₄ spinel, F d -3 m: **25.106 wt%**

Fractions are normalized over modeled crystalline phases. A realistic systematic uncertainty is approximately ±2 wt%; covariance-only esd is 0.177 wt%. CoO and two CoWO₄ analogue models refined repeatedly to zero scale.

Final fit: Rwp = 3.3752%, Rp = 2.4705%, GOF = 1.9622. The reopened final project converged with maximum shift/esd = 0.0092.

Deliverables:

- [final.gpx](<ATTEMPT_WORKSPACE>/final.gpx)
- [result.json](<ATTEMPT_WORKSPACE>/result.json)
- [report.md](<ATTEMPT_WORKSPACE>/report.md)
- [fit.csv](<ATTEMPT_WORKSPACE>/fit.csv)
- [phase_1_WO3.cif](<ATTEMPT_WORKSPACE>/phase_1_WO3.cif)
- [phase_2_Co3O4.cif](<ATTEMPT_WORKSPACE>/phase_2_Co3O4.cif)
- [final_audit.json](<ATTEMPT_WORKSPACE>/final_audit.json)

File: results/experimental-eval/divalent-tungstates-PG15/evolved/attempts/case-005-r3/run/final-answer.md
Identified crystalline composition:

- WO₃, P2₁/n: **75.12 wt%**
- Co₃O₄, Fd-3m: **24.88 wt%**

Formal fraction uncertainty is ±0.28 percentage point; practical model uncertainty is approximately ±2 points. CoWO₄ was not reliably detected. Final fit: Rwp 3.218%, Rp 2.312%, GOF 1.871.

Deliverables:

- [result.json](<ATTEMPT_WORKSPACE>/result.json)
- [report.md](<ATTEMPT_WORKSPACE>/report.md)
- [fit.csv](<ATTEMPT_WORKSPACE>/fit.csv)
- [final.gpx](<ATTEMPT_WORKSPACE>/final.gpx)
- [phase_WO3.cif](<ATTEMPT_WORKSPACE>/phase_WO3.cif)
- [phase_Co3O4.cif](<ATTEMPT_WORKSPACE>/phase_Co3O4.cif)

All exported values and all 8,301 profile rows were verified directly against the reopened final project.

File: results/experimental-eval/divalent-tungstates-PG15/evolved/attempts/case-006-r1/run/final-answer.md
Completed the full-range GSAS-II refinement.

- CuWO₄, P −1: **96.79 wt%**
- WO₃, P 2₁/n: **3.21 wt%**
- Rwp: **6.477%**, Rp: **4.788%**, GOF: **2.668**

Fractions are normalized over crystalline phases. The formal uncertainty is 0.10 wt%, but the practical WO₃ uncertainty is approximately ±1 wt% due to model covariance and correlated residuals.

Files:

- [result.json](<ATTEMPT_WORKSPACE>/result.json)
- [report.md](<ATTEMPT_WORKSPACE>/report.md)
- [fit.csv](<ATTEMPT_WORKSPACE>/fit.csv)
- [final.gpx](<ATTEMPT_WORKSPACE>/final.gpx)
- [CuWO4.cif](<ATTEMPT_WORKSPACE>/CuWO4.cif)
- [WO3.cif](<ATTEMPT_WORKSPACE>/WO3.cif)

File: results/experimental-eval/divalent-tungstates-PG15/evolved/attempts/case-006-r1/workspace/report.md
# Quantitative phase analysis

The pattern is modeled by two crystalline phases. Weight fractions are normalized over those modeled crystalline phases; no amorphous content or absolute fraction can be obtained without an external standard.

| Phase | Structural model | Weight fraction | Refined cell (Å, °) |
|---|---|---:|---|
| CuWO4 | triclinic P -1 | 0.96791 (96.79 wt%) | a=4.70726, b=5.84109, c=4.88012, α=88.3447, β=92.5339, γ=97.2522 |
| WO3 | monoclinic P 21/n (No. 14) | 0.03209 (3.21 wt%) | a=7.29982, b=7.54164, c=7.68558, β=90.8918 |

The covariance-derived 1σ uncertainty is 0.00095 in fraction (0.095 wt%) for each phase. This is only a counting-statistical estimate. Model-choice trials placed WO3 at roughly 2.3–3.2 wt%, and the final dominant-phase scale is 95.1% correlated with the required low-angle roughness correction. A more realistic practical uncertainty for the WO3 amount is therefore about ±1 wt%; the presence and identity of WO3 are more secure than its last decimal place.

## Evidence and model selection

The CuO + WO3 precursor context and the dominant peak set support copper tungstate formation. Exact-formula COD CuWO4 records 4000806 and 4000807 are contracted high-pressure structures and gave systematic peak-position disagreement. The required stoichiometric-analogue search instead selected ambient P -1 COD 2101690, a neutron model for (Cu0.9Zn0.1)WO4. Replacing its single mixed Cu/Zn-site chemistry with fully occupied Cu is a direct isostructural substitution appropriate to the precursor composition. Selective coordinate refinement gave plausible distorted octahedra: Cu-O 1.93–2.42 Å and W-O 1.78–2.23 Å.

After the CuWO4 baseline was rebuilt, coherent residual families near 23–25, 33–34, 41–42, 50, and 56° 2θ were fitted by room-temperature monoclinic WO3, COD 1528915. On the common 10–100° trial range this reduced Rwp from about 7.17% for CuWO4 alone to about 6.47%. The WO3 cell, scale, and isotropic size (about 56 nm) were supported, but its coordinates and positive neutral Uiso values were fixed because a 3 wt% phase cannot support independent atomic refinement reliably.

CuO (C2/c and Cc records) and Cu2O refined to zero or statistically zero scale. Cu2WO4 was below 0.1 wt% with uncertainty larger than its value. Cu3WO6 and extra triclinic/tetragonal WO3 trials returned only about 0.1–0.2 wt%, negligible fit improvement, and no coherent unique peak family after the common profile was rebuilt. They were not retained; trace phases at approximately this level cannot be identified or quantified reliably from this pattern.

## Refinement quality and limitations

The final full-range replay used all 8,301 points from 9.9034 to 100.0949° 2θ and the supplied Cu Kα1/Kα2 doublet. It converged after save/reopen replay with Rwp=6.4772%, Rp=4.7878%, Rexp=2.4280%, goodness of fit=2.6677, and 36 refined parameters. Poisson uncertainties, σ=sqrt(counts), were assumed because pointwise uncertainties were not supplied.

The accepted baseline uses a smooth six-term Chebyshev background, one specimen-displacement correction, one nonnegative common Gaussian width term, polarization, one-dimensional reflection-geometry roughness, and phase size broadening. CuWO4 required uniaxial size broadening (approximately 110–148 nm); WO3 used isotropic size broadening. Microstrain, preferred orientation, extra asymmetry, and additional profile terms were rejected as bound, near-neutral, strongly correlated, or not replay-stable. The background remains positive and smooth.

Residuals are correlated (Durbin-Watson 0.379), especially around intense low-angle CuWO4 peaks, so the formal goodness of fit and covariance errors should not be read as high-precision structural uncertainties. The CuWO4 CIF is a restrained powder-refined model with only supported oxygen-coordinate components released, not an independent high-precision structure determination. The phase identities are reliable, the WO3 fraction is semiquantitative at the uncertainty stated above, and amorphous material cannot be assessed.

File: results/experimental-eval/divalent-tungstates-PG15/evolved/attempts/case-006-r2/run/final-answer.md
Completed and validated against the final GSAS-II project.

- CuWO₄, P -1: **97.464 wt%**
- WO₃, P 21/c: **2.536 wt%**
- Fit: Rwp 5.4808%, Rp 4.3108%, GOF 2.2578

Fractions are normalized over modeled crystalline phases. Minor WO₃ is supported, though its exact fraction has greater systematic uncertainty than the formal 0.063 percentage-point ESD. Cu₃WO₆ below ~0.1 wt% could not be established reliably.

Files:

- [final.gpx](<ATTEMPT_WORKSPACE>/final.gpx)
- [fit.csv](<ATTEMPT_WORKSPACE>/fit.csv)
- [result.json](<ATTEMPT_WORKSPACE>/result.json)
- [report.md](<ATTEMPT_WORKSPACE>/report.md)
- [CuWO4.cif](<ATTEMPT_WORKSPACE>/CuWO4.cif)
- [WO3.cif](<ATTEMPT_WORKSPACE>/WO3.cif)

File: results/experimental-eval/divalent-tungstates-PG15/evolved/attempts/case-006-r2/workspace/report.md
# Phase analysis and refinement report

## Result

The modeled crystalline material is triclinic CuWO₄ with a minor monoclinic WO₃ residue. Fractions are normalized only over these modeled crystalline phases; no amorphous fraction can be obtained without an internal standard.

| Phase | Space group | Refined cell | Weight fraction |
|---|---|---|---:|
| CuWO₄ | P -1 | a = 4.70836 Å, b = 5.84266 Å, c = 4.88133 Å; α = 91.6533°, β = 92.5329°, γ = 82.7511° | 97.464% |
| WO₃ | P 21/c | a = 7.69040 Å, b = 7.53711 Å, c = 10.52225 Å; β = 136.0585° | 2.536% |

The final whole-pattern fit has Rwp = 5.4808%, Rp = 4.3108%, GOF = 2.2578, and Durbin–Watson = 0.4588 for 8,301 observations and 40 refined parameters.

## Evidence

The CuO + WO₃ starting chemistry and 800 °C treatment make CuWO₄ the expected reaction product. The ambient-type P -1 CuWO₄ model accounts coherently for isolated and overlapping families from low through high angle. Its refined metric differs substantially from the high-pressure literature seed and was determined from this pattern. The alternative P 2/c CuWO₄ record and candidate CuO, Cu₂O, and Cu₂WO₄ phases refined to effectively zero scale.

Residual shoulders near 24.69° and 26.91° 2θ, together with consistent mid- and high-angle families, support minor WO₃. A room-temperature neutron P 21/c model (COD 2311041, expressed in its published β ≈ 136° setting) gives six physically normal W–O bonds per W and fits better than the coarser same-symmetry COD 1528915 model. It also fits better than a triclinic WO₃ alternative despite having fewer cell freedoms.

A final Cu₃WO₆ watch-list replay gave only about 0.05 wt% equivalent scale at 1.5σ, and its strongest unique low-angle family is absent. It was therefore excluded rather than reported as a phase.

## Refinement and physical checks

The Cu Kα1/Kα2 wavelengths and 0.5 intensity ratio were fixed to the metadata. The accepted baseline uses a smooth six-term Chebyshev background, one specimen-height correction (−593.69 µm; zero fixed), nonnegative common profile W with U/V/X/Y/Z fixed at zero, and refined SH/L asymmetry. Isotropic microstrain is replay-stable for both phases; crystallite-size trials were rejected after collapse or unstable replay. Weak [110] CuWO₄ preferred orientation is supported relative to no texture and all tested low-index axial/diagonal alternatives (March–Dollase = 1.0191).

CuWO₄ has no short contacts, with Cu–O = 1.86–2.43 Å and W–O = 1.84–2.29 Å. Cu and O coordinates were refined relative to a fixed W origin; displacement parameters remained fixed because their refinement was unphysical and strongly correlated. WO₃ coordinates were held at the neutron-source values, so this dataset establishes its phase identity, cell, scale, and broadening but does not independently determine its atomic coordinates.

## Remaining uncertainty

The formal GSAS-II fraction uncertainty is about 0.063 percentage point for each normalized fraction, but it excludes structural-record, absorption, preferred-orientation, background, and specimen-geometry systematics. Reasonable profile/source variants explored during model selection moved the WO₃ estimate by roughly 0.7 percentage point, so 2.5 wt% should not be interpreted to formal-ESD precision. The presence of WO₃ is reliable; its exact fraction and microstrain are less certain. A crystalline Cu₃WO₆ contribution below roughly 0.1 wt% cannot be determined reliably from this pattern.

File: results/experimental-eval/divalent-tungstates-PG15/evolved/attempts/case-006-r3/run/final-answer.md
Completed the two-phase refinement:

- Triclinic CuWO₄, P−1: **97.5425 wt%**
- Monoclinic WO₃, P2₁/n: **2.4575 wt%**

Fractions are normalized over modeled crystalline phases. Rwp = **4.3167%**, Rp = **3.3504%**, GOF = **1.7786**. A conservative fraction uncertainty is about ±0.2 wt%; amorphous content is not quantified.

Files:

- [result.json](<ATTEMPT_WORKSPACE>/result.json)
- [report.md](<ATTEMPT_WORKSPACE>/report.md)
- [final.gpx](<ATTEMPT_WORKSPACE>/final.gpx)
- [fit.csv](<ATTEMPT_WORKSPACE>/fit.csv)
- [CuWO4_triclinic.cif](<ATTEMPT_WORKSPACE>/CuWO4_triclinic.cif)
- [WO3_monoclinic.cif](<ATTEMPT_WORKSPACE>/WO3_monoclinic.cif)

File: results/experimental-eval/divalent-tungstates-PG15/evolved/attempts/case-007-r1/run/final-answer.md
Completed the three-phase refinement:

| Phase | Weight fraction |
|---|---:|
| MgWO₄, wolframite P2/c | 78.58 wt% |
| WO₃, monoclinic P2₁/c | 14.00 wt% |
| MgO, periclase Fm-3m | 7.42 wt% |

Final fit: Rwp 9.344%, Rp 6.968%, GOF 3.267. Fractions are normalized over crystalline phases only; realistic systematic uncertainty is approximately 1–2 wt-percentage points.

Files:

- [final.gpx](<ATTEMPT_WORKSPACE>/final.gpx)
- [fit.csv](<ATTEMPT_WORKSPACE>/fit.csv)
- [result.json](<ATTEMPT_WORKSPACE>/result.json)
- [report.md](<ATTEMPT_WORKSPACE>/report.md)
- [MgWO₄ CIF](<ATTEMPT_WORKSPACE>/phase_mgwo4.cif)
- [WO₃ CIF](<ATTEMPT_WORKSPACE>/phase_wo3.cif)
- [MgO CIF](<ATTEMPT_WORKSPACE>/phase_mgo.cif)

The 8,284 exported profile points and reported fractions match `final.gpx` exactly.

File: results/experimental-eval/divalent-tungstates-PG15/evolved/attempts/case-007-r2/run/final-answer.md
Completed the full-range GSAS-II refinement. The modeled crystalline composition is:

- MgWO₄ wolframite: 78.31 wt%
- Monoclinic WO₃: 14.61 wt%
- MgO periclase: 7.08 wt%

Fit: Rwp 6.739%, Rp 5.262%, GOF 2.358. No coherent fourth crystalline phase was supported. Fractions are crystalline-normalized; realistic systematic uncertainty is approximately ±1–2 percentage points.

Files:

- [result.json](<ATTEMPT_WORKSPACE>/result.json)
- [report.md](<ATTEMPT_WORKSPACE>/report.md)
- [fit.csv](<ATTEMPT_WORKSPACE>/fit.csv)
- [final.gpx](<ATTEMPT_WORKSPACE>/final.gpx)
- CIFs: [MgWO4.cif](<ATTEMPT_WORKSPACE>/MgWO4.cif), [WO3.cif](<ATTEMPT_WORKSPACE>/WO3.cif), [MgO.cif](<ATTEMPT_WORKSPACE>/MgO.cif)

File: results/experimental-eval/divalent-tungstates-PG15/evolved/attempts/case-007-r2/workspace/report.md
# Quantitative crystalline-phase analysis

## Result

Three crystalline phases are required. Fractions are normalized to the modeled crystalline material only.

| Phase | Space group | Refined cell (Å, °) | Weight fraction |
|---|---:|---|---:|
| MgWO4, wolframite | P2/c (No. 13) | a=4.69032, b=5.67487, c=4.92900, β=90.7744 | 78.31(13)% |
| WO3, monoclinic | P21/n (No. 14) | a=7.30365, b=7.53796, c=7.69037, β=90.8526 | 14.610(90)% |
| MgO, periclase | Fm-3m (No. 225) | a=4.21293 | 7.081(119)% |

The final full-range fit has Rwp=6.739%, Rp=5.262%, Rexp=2.863%, and GOF=2.358 for 8,301 observations and 29 refined variables. Parenthesized fraction uncertainties are formal GSAS-II standard uncertainties, not total accuracy estimates.

## Evidence and structural inventory

The phase assemblage is chemically consistent with the stated MgO + WO3 precursors heated at 900 °C: MgWO4 is the reaction product, with residual WO3 and MgO. Diagnostic families include MgWO4 010/100 at 15.943/19.246° and its 30.820/31.132° pair; the WO3 002/020/200 cluster at 23.452/23.923/24.693°; and the MgO 200, 220, 222, and 400 reflections at 43.219, 62.577, 78.866, and 94.237°. The remaining large residual extrema occur at modeled strong reflections rather than forming a coherent extra peak family, so a fourth crystalline phase is not supported.

The starting structures were physically screened exact-composition records: synthetic ambient-pressure MgWO4 (COD 9013902), neutron WO3 (COD 2311041), and MgO measured at 23 °C and 1 atm (COD 9000499). All modeled sites are fully occupied; no substitution or occupational disorder was introduced. COD 2311041 was transformed from its highly skewed equivalent P21/c basis to the conventional low-skew P21/n setting before refinement. This is a unimodular basis change, not a different structure. Refined geometry remains plausible: MgWO4 has six Mg–O distances of 2.049–2.170 Å and six W–O distances of 1.779–2.130 Å; WO3 has six W–O distances of 1.714–2.159 Å; MgO has six Mg–O distances of 2.1065 Å.

Several physical WO3 alternatives were challenged under a common restrained profile. Orthorhombic, tetragonal, hexagonal, and high-pressure records fit substantially worse. In a preliminary matched comparison, a low-temperature triclinic record lowered Rwp only marginally (7.332% versus 7.355% for the retained monoclinic neutron record), while requiring more reflections/parameters and an unusually large common oxygen Uiso near 0.039 Å². The robust conclusion is WO3; the exact monoclinic-versus-subtly-triclinic distortion is less certain. The ambient monoclinic model is retained on physical parsimony, especially because measurement temperature is not reported in the supplied metadata.

## Refinement and adequacy checks

The final GSAS-II model covers the complete measured 9.9034–100.0949° range. Cu Kα1/Kα2 wavelengths and the reported 0.5 intensity ratio were fixed. Since point uncertainties were absent, counting-statistical weights were estimated from the raw counts. A fixed-grid test selected effective polarization 0.75. The background is an eight-coefficient Chebyshev-1 function that is smooth and positive throughout (about 2,306 counts at the low-angle edge and 253 counts at its minimum).

One specimen-displacement correction refined to -0.5999 mm; zero, transparency, and roughness were fixed neutral. The common nonnegative profile uses U=83.94, W=0 fixed, X=4.134, and SH/L=0.07073. W was fixed at zero after unconstrained trials drove it negative. Low-, middle-, and high-angle isolated families were checked for position, width, and asymmetry; releasing SH/L removed the repeated low-angle asymmetry. A small MgWO4 [110] March–Dollase term, 1.0671(23), is supported by multiple families. MgWO4 isotropic microstrain is 2100(121) µstrain; WO3 requires replay-stable uniaxial strain of 1860(132) µstrain transverse and 10747(567) µstrain along [110]. The latter may represent unresolved microstructural or symmetry-related broadening, so it should not be read literally as a unique defect model. Crystallite-size terms, MgO strain, additional texture, and MgWO4 anisotropic strain were pruned because they were unsupported, nonphysical, or correlated with the common profile.

Cells, phase scales, background, the common profile, specimen displacement, accepted texture/strain terms, and one common WO3 W Uiso were refined. Atomic coordinates were retained from the screened records; WO3 oxygen Uiso was fixed at 0.008 Å² after its common refinement was weak. The project was saved, reopened, and replayed over the full range to a stationary converged solution before CIF and profile export.

## Remaining uncertainty

The formal fraction uncertainties are about 0.09–0.13 weight percentage points, but they omit model uncertainty from the unknown effective polarization/profile, WO3 polymorph choice, fixed coordinates/oxygen displacement parameters, and peak overlap. A more realistic reading is approximately ±1–2 absolute weight percentage points for these crystalline fractions. Site occupancies, subtle oxygen displacements, and a unique physical interpretation of the WO3 anisotropic width cannot be determined reliably from this multiphase powder pattern. No amorphous fraction or material below the crystalline detection limit is quantified, so the reported fractions must not be interpreted as absolute bulk fractions if such material is present.

File: results/experimental-eval/divalent-tungstates-PG15/evolved/attempts/case-007-r3/run/final-answer.md
Identified crystalline composition:

- MgWO₄ (P2/c): 77.09 wt%
- WO₃ (P-1): 15.85 wt%
- MgO (Fm-3m): 7.06 wt%

Fractions are normalized over crystalline phases. Final fit: Rwp 6.0415%, Rp 4.4170%, GOF 2.1096. The WO₃ polymorph assignment carries the greatest model uncertainty; amorphous content cannot be quantified.

Deliverables:

- [result.json](<ATTEMPT_WORKSPACE>/result.json)
- [report.md](<ATTEMPT_WORKSPACE>/report.md)
- [fit.csv](<ATTEMPT_WORKSPACE>/fit.csv)
- [final.gpx](<ATTEMPT_WORKSPACE>/final.gpx)
- [MgWO4.cif](<ATTEMPT_WORKSPACE>/phases/MgWO4.cif)
- [WO3.cif](<ATTEMPT_WORKSPACE>/phases/WO3.cif)
- [MgO.cif](<ATTEMPT_WORKSPACE>/phases/MgO.cif)

File: results/experimental-eval/divalent-tungstates-PG15/evolved/attempts/case-008-r1/run/final-answer.md
Completed the crystalline-phase analysis:

- MnWO₄: 97.4537 wt%
- Monoclinic WO₃ model: 2.5463 wt%
- Rwp: 4.531%; GOF: 1.645

The exact WO₃ polymorph is not reliably distinguishable from triclinic WO₃; practical WO₃ uncertainty is approximately ±0.3 wt%.

Files:

- [result.json](<ATTEMPT_WORKSPACE>/result.json)
- [report.md](<ATTEMPT_WORKSPACE>/report.md)
- [final.gpx](<ATTEMPT_WORKSPACE>/final.gpx)
- [fit.csv](<ATTEMPT_WORKSPACE>/fit.csv)
- [MnWO4.cif](<ATTEMPT_WORKSPACE>/MnWO4.cif)
- [WO3.cif](<ATTEMPT_WORKSPACE>/WO3.cif)

File: results/experimental-eval/divalent-tungstates-PG15/evolved/attempts/case-008-r2/run/final-answer.md
Completed the phase analysis and GSAS-II refinement.

Modeled crystalline composition:

- MnWO₄, wolframite P2/c: **96.67 wt%**
- Monoclinic WO₃, P2₁/n: **3.33 wt%**

Fit: Rwp 6.378%, Rp 4.660%, GOF 2.315. The WO₃ fraction is realistically about 3.3 ± 1.0 wt% because broadening-model uncertainty exceeds its formal 0.11 wt% standard uncertainty. Fractions exclude amorphous material.

Files:

- [result.json](<ATTEMPT_WORKSPACE>/result.json)
- [report.md](<ATTEMPT_WORKSPACE>/report.md)
- [fit.csv](<ATTEMPT_WORKSPACE>/fit.csv)
- [final.gpx](<ATTEMPT_WORKSPACE>/final.gpx)
- [MnWO4.cif](<ATTEMPT_WORKSPACE>/MnWO4.cif)
- [WO3.cif](<ATTEMPT_WORKSPACE>/WO3.cif)

The CIFs, phase fractions, and all 8,301 profile points were verified against a clean reopen of `final.gpx`.

File: results/experimental-eval/divalent-tungstates-PG15/evolved/attempts/case-008-r2/workspace/report.md
# Crystalline phase analysis

## Result

The modeled crystalline material is **96.67 wt% MnWO4** (wolframite, P 2/c) and **3.33 wt% monoclinic WO3** (P 21/n). The covariance standard uncertainty is 0.11 wt% for either fraction, but the trace-phase amount is profile-model sensitive; a more realistic statement is about **3.3 +/- 1.0 wt% WO3** and the complementary MnWO4 fraction. Fractions are normalized only over these modeled crystalline phases. No amorphous fraction can be obtained without an internal standard.

The final full-range fit has Rwp = 6.378%, Rp = 4.660%, Rexp = 2.759%, and GOF = 2.315 (8301 points, 24 variables). The fit is converged, but GOF above one and correlated residuals show that it is not noise limited.

## Evidence and structural models

MnO + WO3 heated at 900 C gives the expected 1:1 wolframite chemistry, and the dominant peak positions and intensities form a coherent P 2/c MnWO4 pattern across low, middle, and high angle. Both retained models are fully occupied and contain no occupational disorder. COD 1520200 supplied the exact-composition topology; although that record was measured at 2.4 GPa, the cell was fully refined to a = 4.830491, b = 5.756206, c = 4.995699 A and beta = 91.21950 degrees. Ambient wolframite analogues were also screened and support the topology. Refined Mn y = 0.686635 and W y = 0.180469; the resulting Mn-O (2.10-2.27 A) and W-O (1.80-2.13 A) octahedra are physical. Oxygen coordinates and displacement parameters remain at source values because unconstrained oxygen refinement produced implausible bonds.

Residual families near 23.45, 24.68, 33.58, and 34.45 degrees 2theta support residual room-temperature monoclinic WO3. COD 1528915 fit better than alternate monoclinic, triclinic, orthorhombic, and high-pressure WO3 records. Its cell refined to a = 7.29706, b = 7.58391, c = 7.67098 A and beta = 90.9629 degrees. At only ~3 wt%, its atomic coordinates cannot be determined reliably and remain fixed to the literature model.

## Refinement choices and uncertainty

The Cu Kalpha1/Kalpha2 wavelengths and 0.5 intensity ratio were fixed from metadata. Poisson weights were inferred from the raw counts because pointwise uncertainties were not supplied. The accepted common baseline uses a six-coefficient Chebyshev background, one specimen-shift correction (-527.2 micrometres), nonnegative U/W/X (26.353/10.652/6.868), and one low-angle surface/footprint term. Isolated MnWO4 families at low, middle, and high angle show no systematic position drift or persistent hkl-dependent width pattern. Extra SH/L asymmetry, refined polarization, texture, phase size, and MnWO4 strain trials were unsupported or unstable and were pruned; no anisotropic broadening term was justified. WO3 isotropic microstrain was replay-stable at 9445 microstrain and was retained. Removing it lowers the inferred WO3 fraction to about 2.3 wt%, so this approximately 1 wt% model spread dominates the formal fraction uncertainty.

MnO, Mn2O3, Mn3O4, Mn3WO6, WO2, and W18O49 were re-challenged after establishing the common profile. Their trial scales were zero or below about 0.6 wt%, but no coherent diagnostic peak family was present; they are therefore omitted rather than claimed as determined phases. A sub-percent contribution from one of these phases cannot be excluded reliably.
