Repository: sache07/verifiable-pxrd

# Experimental evaluations

Agent panels on measured powder XRD data. Each folder is named after its dataset in `pxrd-bench/`.

| Folder | What |
|---|---|
| [`divalent-tungstates-PG15/`](divalent-tungstates-PG15/README.md) | `baseline` and `evolved` panels, 45 attempts each, on the 15 Precursor Genome divalent-tungstate scans in [`pxrd-bench/divalent-tungstates-PG15`](../../pxrd-bench/divalent-tungstates-PG15/README.md). |

File: results/experimental-eval/divalent-tungstates-PG15/evolved/attempts/case-008-r3/run/final-answer.md
Completed and validated against the reopened GSAS-II project.

- MnWO₄, wolframite P2/c: **98.032 ± 0.066 wt%**
- Monoclinic WO₃, P2₁/c: **1.968 ± 0.066 wt%**
- Fit: **Rwp 6.731%, Rp 4.718%, GOF 2.445**

Fractions are normalized over modeled crystalline phases. Trace MnO/Mn₂O₃ indications were not sufficiently coherent or model-stable to report.

Files:

- [result.json](<ATTEMPT_WORKSPACE>/result.json)
- [report.md](<ATTEMPT_WORKSPACE>/report.md)
- [fit.csv](<ATTEMPT_WORKSPACE>/fit.csv)
- [final.gpx](<ATTEMPT_WORKSPACE>/final.gpx)
- [MnWO4.cif](<ATTEMPT_WORKSPACE>/MnWO4.cif)
- [WO3.cif](<ATTEMPT_WORKSPACE>/WO3.cif)

File: results/experimental-eval/divalent-tungstates-PG15/evolved/attempts/case-008-r3/workspace/report.md
# PXRD phase analysis

## Result

| Modeled crystalline phase | Structural model | Weight fraction |
|---|---|---:|
| MnWO4 | wolframite, P 2/c | 0.98032(66), or 98.032(66) wt% |
| WO3 | monoclinic, P 21/c | 0.01968(66), or 1.968(66) wt% |

The fractions are normalized over the modeled crystalline phases; no amorphous fraction can be obtained without an internal standard. The final full-range fit has Rwp = 6.731%, Rp = 4.718%, and GOF = 2.445 using Poisson weights because pointwise uncertainties were not supplied.

## Evidence

The dominant pattern is indexed by wolframite MnWO4. Its refined cell, a = 4.83054, b = 5.75629, c = 4.99572 Å and beta = 91.21765 degrees, accounts for the intense low-, middle-, and high-angle families. COD 1520200 supplied the exact P 2/c topology; although that record was measured at 2.4 GPa, the cell and atomic coordinates were refined here. The resulting octahedra are physically plausible (Mn-O 2.002-2.222 Å; W-O 1.892-2.210 Å).

Monoclinic WO3 is supported by a coherent set of weak, mostly unique or partly overlapped families near 23.44, 24.66, 33.57-34.46, 42.16, 50.21, and 56.20 degrees 2theta. Monoclinic records fit substantially better than triclinic, orthorhombic, or P21/m alternatives. COD 2311041 was selected because its neutron-derived, fully occupied WO6 geometry (W-O 1.715-2.159 Å) is physical; an approximately setting-equivalent older record gave a marginally lower residual but implausible short/long W-O contacts. Because WO3 is only about 2 wt%, its cell and scale were refined but its atomic coordinates were retained from the reference model.

## Refinement checks

The final Bragg-Brentano model uses both reported Cu K-alpha wavelengths and the fixed reported K-alpha2/K-alpha1 ratio of 0.5, a smooth 10-term Chebyshev background, nonnegative common U/W/X profile terms, one specimen-displacement correction, and refined polarization. A small MnWO4 [110] March-Dollase term is replay-stable (1.06555(35)) and is supported relative to symmetry-distinct axes; removing texture raises Rwp to 6.880%. Size, isotropic strain, symmetry-distinct uniaxial strain, SH/L, and minor-phase texture trials were unsupported, hit neutral bounds, or drifted on reopen, so they were pruned. Three final save/reopen refinements reproduced the fractions and Rwp; the last maximum shift/sigma was 0.003 and no parameters were frozen at bounds.

## Remaining uncertainty

MnO and Mn2O3 each produced a formal sub-0.5 wt% scale in isolated trials, but neither was reliable: the result changed with the reference cell, the strongest expected MnO high-angle line had the wrong residual sign, and Mn2O3 was supported mainly by one clean family while comparably strong families were absent or overlapped. Mn3O4 and Mn3WO6 refined to zero. These species were therefore left on the watch list rather than reported as phases. The quoted fraction uncertainties are covariance estimates and are likely optimistic because residuals are correlated (Durbin-Watson 0.405), preferred orientation is present, and there is no calibrated instrumental profile or internal standard. Full occupancy and nominal stoichiometry are assumed; subtle disorder or trace phases below roughly the sub-percent level cannot be determined reliably from this pattern.

File: results/experimental-eval/divalent-tungstates-PG15/evolved/attempts/case-009-r1/run/final-answer.md
Completed the phase analysis and refinement.

- MnWO₄ wolframite, P2/c: 99.36(12) wt%
- α-Mn₂O₃, Pbca: 0.64(12) wt%

Fractions are normalized over modeled crystalline phases. The Mn₂O₃ structure/fraction remains model-dependent at roughly 0.5–0.7 wt%. Final fit: Rwp 5.2826%, GOF 1.5292.

Files:

- [result.json](<ATTEMPT_WORKSPACE>/result.json)
- [report.md](<ATTEMPT_WORKSPACE>/report.md)
- [fit.csv](<ATTEMPT_WORKSPACE>/fit.csv)
- [final.gpx](<ATTEMPT_WORKSPACE>/final.gpx)
- [phase_1_MnWO4.cif](<ATTEMPT_WORKSPACE>/phase_1_MnWO4.cif)
- [phase_2_Mn2O3.cif](<ATTEMPT_WORKSPACE>/phase_2_Mn2O3.cif)

File: results/experimental-eval/divalent-tungstates-PG15/evolved/attempts/case-009-r2/run/final-answer.md
Identified one defensible crystalline phase: wolframite MnWO₄, P2/c (No. 13), at 100 wt% normalized over modeled crystalline phases. Refined cell: a = 4.830561 Å, b = 5.756820 Å, c = 4.996097 Å, β = 91.21738°. Rwp = 5.4253%, GOF = 1.5694.

Trace WO₃ and Mn₂O₃ models were not reliably supported by isolated reflection families; amorphous or trace material cannot be excluded.

Deliverables:

- [result.json](<ATTEMPT_WORKSPACE>/result.json)
- [report.md](<ATTEMPT_WORKSPACE>/report.md)
- [fit.csv](<ATTEMPT_WORKSPACE>/fit.csv)
- [MnWO4 CIF](<ATTEMPT_WORKSPACE>/phase_1_MnWO4_wolframite.cif)
- [final.gpx](<ATTEMPT_WORKSPACE>/final.gpx)

File: results/experimental-eval/divalent-tungstates-PG15/evolved/attempts/case-009-r3/run/final-answer.md
Completed and validated against the final GSAS-II project.

| Phase | Weight fraction |
|---|---:|
| MnWO₄, wolframite | 98.280 ± 0.238 wt% |
| Mn₂O₃, bixbyite model | 0.713 ± 0.115 wt% |
| WO₃, monoclinic | 0.302 ± 0.075 wt% |
| Mn₃O₄, hausmannite | 0.705 ± 0.187 wt% |

Final fit: Rwp 5.003%, Rp 3.756%, GOF 1.449. Fractions are normalized over modeled crystalline phases. Trace-phase structural and systematic uncertainties are discussed in the report.

Deliverables:

- [result.json](<ATTEMPT_WORKSPACE>/result.json)
- [report.md](<ATTEMPT_WORKSPACE>/report.md)
- [fit.csv](<ATTEMPT_WORKSPACE>/fit.csv)
- [final.gpx](<ATTEMPT_WORKSPACE>/final.gpx)
- [MnWO₄ CIF](<ATTEMPT_WORKSPACE>/phase_1_MnWO4.cif)
- [Mn₂O₃ CIF](<ATTEMPT_WORKSPACE>/phase_2_Mn2O3.cif)
- [WO₃ CIF](<ATTEMPT_WORKSPACE>/phase_3_WO3.cif)
- [Mn₃O₄ CIF](<ATTEMPT_WORKSPACE>/phase_4_Mn3O4.cif)

File: results/experimental-eval/divalent-tungstates-PG15/evolved/attempts/case-009-r3/workspace/report.md
# Quantitative phase analysis

## Result

The pattern is modeled by wolframite MnWO4 with three trace oxide phases. Fractions below are normalized over the modeled crystalline material; they do not measure amorphous content or absolute crystalline yield.

| Phase | Space group | Weight fraction | Structural treatment |
|---|---:|---:|---|
| MnWO4 (wolframite) | P 2/c | 98.280 ± 0.238 wt% | Cell, coordinates, isotropic displacement parameters, and scale refined |
| Mn2O3 (bixbyite) | I a -3 | 0.713 ± 0.115 wt% | Cell and scale refined; source coordinates retained |
| WO3 (monoclinic) | P 21/n | 0.302 ± 0.075 wt% | Source cell/coordinates fixed; scale refined |
| Mn3O4 (hausmannite) | I 41/a m d | 0.705 ± 0.187 wt% | Source cell/coordinates fixed; scale refined |

The final full-range refinement (9.9034-100.0949 deg 2theta, Cu Kalpha1/Kalpha2) converged with Rwp=5.003%, Rp=3.756%, Rexp=3.461%, and goodness of fit=1.449 (8301 observations, 41 refined parameters).

## Evidence and model selection

MnWO4 accounts for the strong peak positions, monoclinic splitting, and intensities throughout low, middle, and high angle. Its refined cell is a=4.83108, b=5.75742, c=4.99665 A; alpha=90.0000, beta=91.2168, gamma=90.0000 deg. The refined Mn-O distances remain approximately 2.10-2.30 A and W-O distances 1.79-2.14 A, supporting a physically intact wolframite structure with full occupied sites.

The trace phases were retained only when a nonnegative scale was supported by coherent families after the common profile was rebuilt. Bixbyite Mn2O3 contributes around 33.2, 55.4, and 66.0 deg; monoclinic WO3 contributes the 23.4-23.9 deg cluster and weaker features near 33.6-33.8 and 56.2 deg; hausmannite Mn3O4 contributes near 32.6, 51.0, and 58.7-60.1 deg. Their scales remain supported when phase-addition order is reversed, and cross-phase scale correlations are below 0.09. MnO was statistically insignificant and Mn3WO6 refined to zero scale. Alternate WO3 and high-pressure Mn3O4 records also refined to zero under the same nuisance model.

Exact occupied-composition records were available, so no cross-chemistry substitution was needed. The selected starting structures are COD 1520200 (MnWO4), 1514230 (Mn2O3), 1528915 (WO3), and 9001963 (Mn3O4). The residual Mn3O4 and WO3 are chemically consistent with the stated reactants; minor Mn2O3 is consistent with oxidation during the 900 C synthesis.

## Refinement controls and uncertainty

The baseline uses a smooth 12-term Chebyshev background, one specimen-displacement correction, a nonnegative common W/X profile with U fixed at zero, and SH/L asymmetry. Low-angle intensity curvature required a nonnegative surface-roughness term before texture was tested. A small order-2 spherical-harmonic texture correction was replay-stable and supported by multiple MnWO4 families. Phase size/strain terms were neutralized: isotropic strain returned to zero, while size and anisotropic trials collapsed onto or strongly correlated with the common profile. Crystallite size and microstrain therefore cannot be determined reliably without an instrumental standard.

The MnWO4 structure is well supported by this pattern. The Mn2O3 fraction is supported, but Ia-3, I213, and Pbca Mn2O3 records fit essentially identically at ~0.7 wt%; the reported canonical bixbyite symmetry is therefore not uniquely established. The WO3 and Mn3O4 identities/fractions are plausible and statistically supported at trace level, but their cells and coordinates cannot be refined reliably from this pattern and were held to physical source structures. Localized low-angle tail residuals remain near the strongest MnWO4 families (notably around 18.4, 23.6, and 29.9 deg); additional size/strain models were rejected because they collapsed onto the common profile, reached bounds, or were not replay-stable. Specimen displacement and axial asymmetry are also strongly covariant, making their individual values non-unique, though the replayed phase fractions are stable.

Pointwise uncertainties were not supplied, so counting-statistic weights (1/count) were used. The quoted covariance errors are conditional on those weights, this phase inventory, and this profile; systematic uncertainty is likely larger, so differences of a few tenths of a weight percent should not be over-interpreted.

The submitted CIFs, `fit.csv`, and fractions were exported from the exact saved state in `final.gpx`.

File: results/experimental-eval/divalent-tungstates-PG15/evolved/attempts/case-010-r1/run/final-answer.md
Completed the refinement. Modeled crystalline fractions are:

- Triclinic WO₃: 70.704(31) wt%
- Bixbyite Mn₂O₃: 28.001(28) wt%
- Wolframite MnWO₄: 1.295(14) wt%

Rwp = 7.4238%, Rp = 5.5648%, GOF = 2.7928. MnWO₄ is the least certain assignment; Mn₂WO₆ could not be identified reliably.

Files:

- [report.md](<ATTEMPT_WORKSPACE>/report.md)
- [result.json](<ATTEMPT_WORKSPACE>/result.json)
- [fit.csv](<ATTEMPT_WORKSPACE>/fit.csv)
- [final.gpx](<ATTEMPT_WORKSPACE>/final.gpx)
- [WO₃ CIF](<ATTEMPT_WORKSPACE>/phase_1_WO3_triclinic.cif)
- [Mn₂O₃ CIF](<ATTEMPT_WORKSPACE>/phase_2_Mn2O3_bixbyite.cif)
- [MnWO₄ CIF](<ATTEMPT_WORKSPACE>/phase_3_MnWO4_wolframite.cif)

File: results/experimental-eval/divalent-tungstates-PG15/evolved/attempts/case-010-r2/run/final-answer.md
Completed the GSAS-II refinement and validated all exports.

- WO₃ (P2₁/c): 70.43(28) wt%
- Mn₂O₃ (Ia-3): 28.66(27) wt%
- MnWO₄ (P2/c): 0.91(8) wt%, tentative and model-dependent

Fractions are normalized over modeled crystalline phases. Final Rwp = 7.1609%, Rp = 5.4081%, GoF = 2.6923.

Files:

- [result.json](<ATTEMPT_WORKSPACE>/result.json)
- [report.md](<ATTEMPT_WORKSPACE>/report.md)
- [fit.csv](<ATTEMPT_WORKSPACE>/fit.csv)
- [final.gpx](<ATTEMPT_WORKSPACE>/final.gpx)
- [WO3.cif](<ATTEMPT_WORKSPACE>/WO3.cif)
- [Mn2O3.cif](<ATTEMPT_WORKSPACE>/Mn2O3.cif)
- [MnWO4.cif](<ATTEMPT_WORKSPACE>/MnWO4.cif)

The CIFs parse with the expected formulas and space groups, and `fit.csv` was verified against the arrays stored in `final.gpx`.

File: results/experimental-eval/divalent-tungstates-PG15/evolved/attempts/case-010-r3/run/final-answer.md
Completed the crystalline phase analysis. Fractions are normalized over modeled crystalline phases:

| Phase | Weight fraction |
|---|---:|
| Monoclinic WO₃, P2₁/c | 71.840 wt% |
| Bixbyite Mn₂O₃, Ia-3 | 27.362 wt% |
| MnWO₄, P2/c | 0.798 wt% |

Final fit: Rwp 6.9088%, Rp 5.1260%, GOF 2.5986. The MnWO₄ presence is supported, but its practical fraction is model-dependent, approximately 0.6–1.1 wt%. A subtle cubic-versus-orthorhombic distortion of Mn₂O₃ cannot be resolved reliably.

Files:

- [result.json](<ATTEMPT_WORKSPACE>/result.json)
- [report.md](<ATTEMPT_WORKSPACE>/report.md)
- [final.gpx](<ATTEMPT_WORKSPACE>/final.gpx)
- [fit.csv](<ATTEMPT_WORKSPACE>/fit.csv)
- [WO₃ CIF](<ATTEMPT_WORKSPACE>/phase_1_WO3.cif)
- [Mn₂O₃ CIF](<ATTEMPT_WORKSPACE>/phase_2_Mn2O3.cif)
- [MnWO₄ CIF](<ATTEMPT_WORKSPACE>/phase_3_MnWO4.cif)

The 8,301 profile rows, phase fractions, CIFs, and fit statistics were verified against the reopened final GSAS-II project.

File: results/experimental-eval/divalent-tungstates-PG15/evolved/attempts/case-011-r1/run/final-answer.md
Completed and replay-verified. Modeled crystalline composition:

- WO₃: 71.00 wt%
- β-MnO₂: 26.62 wt%
- Mn₂O₃: 1.13 wt%
- γ-MnOOH: 0.91 wt%
- MnWO₄: 0.34 wt% — tentative trace assignment

Fit: Rwp 5.872%, Rp 4.429%, GOF 2.184. Fractions are normalized over modeled crystalline phases; amorphous content is not quantified.

Files:

- [final.gpx](<ATTEMPT_WORKSPACE>/final.gpx)
- [fit.csv](<ATTEMPT_WORKSPACE>/fit.csv)
- [result.json](<ATTEMPT_WORKSPACE>/result.json)
- [report.md](<ATTEMPT_WORKSPACE>/report.md)
- [WO₃ CIF](<ATTEMPT_WORKSPACE>/phase_WO3_monoclinic.cif)
- [β-MnO₂ CIF](<ATTEMPT_WORKSPACE>/phase_beta_MnO2.cif)
- [Mn₂O₃ CIF](<ATTEMPT_WORKSPACE>/phase_Mn2O3_bixbyite.cif)
- [γ-MnOOH CIF](<ATTEMPT_WORKSPACE>/phase_gamma_MnOOH_manganite.cif)
- [MnWO₄ CIF](<ATTEMPT_WORKSPACE>/phase_MnWO4_wolframite_trace.cif)

File: results/experimental-eval/divalent-tungstates-PG15/evolved/attempts/case-011-r2/run/final-answer.md
The crystalline mixture is:

- Triclinic/pseudomonoclinic WO₃, *P* -1: **72.88 ± 0.13 wt%**
- β-MnO₂ (pyrolusite), *P* 42/*mnm*: **27.12 ± 0.13 wt%**

Fractions are normalized over modeled crystalline material. No coherent third phase or MnWO₄ was detected; phases below roughly 1 wt% and amorphous material cannot be excluded. WO₃ symmetry contributes an estimated systematic uncertainty of about 1 wt%.

Fit statistics: Rwp 5.7245%, Rp 4.2042%, GOF 2.1265.

Files:

- [result.json](<ATTEMPT_WORKSPACE>/result.json)
- [report.md](<ATTEMPT_WORKSPACE>/report.md)
- [final.gpx](<ATTEMPT_WORKSPACE>/final.gpx)
- [fit.csv](<ATTEMPT_WORKSPACE>/fit.csv)
- [WO₃ CIF](<ATTEMPT_WORKSPACE>/phase_WO3_P-1.cif)
- [β-MnO₂ CIF](<ATTEMPT_WORKSPACE>/phase_beta-MnO2.cif)

The reopened project, exported profile, phase fractions, and reported statistics passed cross-file consistency validation.

File: results/experimental-eval/divalent-tungstates-PG15/evolved/attempts/case-011-r3/run/final-answer.md
Completed the phase analysis and refinement.

- Triclinic WO₃ (P -1): **73.59 wt.%**
- Pyrolusite MnO₂ (P 42/m n m): **26.41 wt.%**
- Rwp: **5.8746%**; goodness of fit: **2.1847**

Fractions are normalized over modeled crystalline phases. Practical uncertainty is approximately ±1–2 wt.%; trace oxide below ~1 wt.% cannot be excluded reliably.

Files:

- [final.gpx](<ATTEMPT_WORKSPACE>/final.gpx)
- [result.json](<ATTEMPT_WORKSPACE>/result.json)
- [fit.csv](<ATTEMPT_WORKSPACE>/fit.csv)
- [report.md](<ATTEMPT_WORKSPACE>/report.md)
- [WO3_triclinic.cif](<ATTEMPT_WORKSPACE>/phases/WO3_triclinic.cif)
- [MnO2_pyrolusite.cif](<ATTEMPT_WORKSPACE>/phases/MnO2_pyrolusite.cif)

The reopened final project converges with maximum shift/esd 0.0019, and its fractions and calculated profile match the exported files.

File: results/experimental-eval/divalent-tungstates-PG15/evolved/attempts/case-011-r3/workspace/report.md
# Phase analysis and Rietveld refinement

## Result

The crystalline pattern is adequately described by the two precursor oxides; no crystalline manganese tungstate product is required after heating at 300 °C. Fractions are normalized only over the modeled crystalline material, so they do not measure amorphous content.

| Phase | Structural model | Crystalline wt.% |
|---|---|---:|
| WO3 | triclinic, P -1, COD 2106293 | 73.59 ± 0.26 (formal) |
| MnO2 | pyrolusite, P 42/m n m, COD 1514110 | 26.41 ± 0.26 (formal) |

The final fit has Rwp = 5.8746%, Rp = 4.3520%, Rexp = 2.6932%, and goodness of fit = 2.1847. The formal fraction errors come from the GSAS-II covariance matrix. A more realistic model-dependent uncertainty is about ±1–2 wt.% per phase because WO3 displacement parameters and polarization are strongly correlated and plausible nuisance-model variants move the fractions by about 1.5 percentage points.

## Identification evidence

The WO3 assignment accounts for the diagnostic 23.44/23.93/24.69° triplet and the families near 33.55–34.48°, 47.52–50.19°, and 55–56°. Pyrolusite is independently required by its 110, 101, 211, 220, and 301 families near 29.01, 37.67, 56.96, 59.67, and 72.56°. These include isolated or partly overlapped peaks over the low-, middle-, and high-angle ranges.

Several exact WO3 records were screened with the same restrained background, scale, displacement, cell, and common-profile model. Baseline Rwp values were 7.07% for the selected P -1 record, 7.48% for a P21/c record, 8.70% for P21/n, and 14.52% for Pnma. A malformed record and a record with a 0.464 Å contact were rejected on import/geometry rather than used as evidence against the phase. The selected structures are fully occupied and ordered. Exported minimum distances are 1.715 Å for WO3; pyrolusite Mn–O distances are 1.884–1.888 Å.

The exact low symmetry of WO3 remains less certain than its phase identity. Its refined cell is nearly orthogonal, and one small triclinic reciprocal-metric cross term alternated between basis-equivalent solutions. That term was held after cell refinement; the other cell terms replay stably. Thus the submitted P -1 model is the best tested powder model, but a closely related monoclinic description cannot be excluded absolutely.

## Inventory challenges

The final common profile was re-challenged with plausible weak phases. Fixed-cell scale tests gave about 0.23 wt.% MnWO4, 0.12 wt.% Mn3WO6, and 0.76 wt.% orthorhombic Mn2O3; ambient hausmannite Mn3O4 and an alternative MnO2 polymorph refined to zero. These small positive scales were not accepted automatically:

- MnWO4 lacks coherent support at its strongest unique lines near 18.8 and 30.3/30.8°. The exact database record is a 2.4 GPa structure; an analogue search also returned ambient P2/c wolframite parents, with the same absent diagnostic family.
- Mn3WO6 is below useful significance and its strong low-angle families are absent.
- The apparent Mn2O3 scale is driven mainly by one broad residual near its strongest 222 line. Its next diagnostic families do not improve coherently, and freeing its orthorhombic cell produces an implausibly large distortion. A trace oxide below roughly 1 wt.% cannot be ruled out, but its identity and fraction are not reliable enough to model.

## Refinement and remaining limitations

The 8301 raw-count points from 9.9034–100.0949° were fitted as Cu Kα1/Kα2 data using the supplied wavelengths and 0.5 intensity ratio. Since no uncertainties were supplied, Poisson count weights were used. The final Bragg–Brentano model uses one specimen shift (-549 µm), a positive smooth eight-term Chebyshev background (643–2475 counts), nonnegative U/X common width terms with W fixed at zero after its free trial became slightly negative, and fixed minimal SH/L asymmetry. Roughness, transparency, unused size/strain, and WO3 texture terms are neutral.

WO3 requires replay-stable [001] uniaxial microstrain (about 0.414%/0.487%); an isotropic model worsened Rwp by about 0.03 percentage point, while size was insignificant. MnO2 requires modest [110] March–Dollase texture (ratio 0.807): removing texture raised Rwp to about 6.11%, and [001], [101], and [100] axes were poorer. Element-grouped WO3 Uiso values refined to 0.0058 Å² for W and 0.0112 Å² for O. A MnO2 Uiso trial ran to bounds and was rejected.

Observed/calculated peak positions and widths are broadly consistent across the range (for example, low-angle isolated FWHM values agree within about 0.01°), but intensity and width residuals remain around some strong WO3 families and at high-angle overlaps. Atomic coordinates were therefore kept at the physically screened source values rather than over-refined. The final project has no frozen/bound parameters, reopens and replays with maximum shift/esd = 0.0019, and is the exact source of the submitted CIFs, fractions, and profile.

File: results/experimental-eval/divalent-tungstates-PG15/evolved/attempts/case-012-r1/run/final-answer.md
Completed the quantitative phase analysis:

- NiWO₄ (P2/c): 76.39 wt%
- Monoclinic WO₃ (P2₁/n): 23.61 wt%
- Rwp: 4.612%; GOF: 1.328
- NiO was below reliable detection; estimated 3σ upper level ≈0.5 wt%.

Formal fraction uncertainty is ±0.10 wt%, though model-dependent uncertainty is nearer ±1 wt%.

Files:

- [result.json](<ATTEMPT_WORKSPACE>/result.json)
- [report.md](<ATTEMPT_WORKSPACE>/report.md)
- [final.gpx](<ATTEMPT_WORKSPACE>/final.gpx)
- [fit.csv](<ATTEMPT_WORKSPACE>/fit.csv)
- [phase_NiWO4.cif](<ATTEMPT_WORKSPACE>/phase_NiWO4.cif)
- [phase_WO3.cif](<ATTEMPT_WORKSPACE>/phase_WO3.cif)

File: results/experimental-eval/divalent-tungstates-PG15/evolved/attempts/case-012-r2/run/final-answer.md
Completed the crystalline-phase analysis:

- NiWO₄ wolframite: **76.48 wt%**
- Monoclinic WO₃: **23.52 wt%**
- Rwp: **4.849%**, GOF: **1.396**

Fractions are normalized over modeled crystalline phases; realistic systematic uncertainty is approximately ±1 percentage point. Subtle monoclinic versus triclinic WO₃ distortion is not reliably resolved. NiO was tested and rejected.

Files:

- [final.gpx](<ATTEMPT_WORKSPACE>/final.gpx)
- [result.json](<ATTEMPT_WORKSPACE>/result.json)
- [report.md](<ATTEMPT_WORKSPACE>/report.md)
- [fit.csv](<ATTEMPT_WORKSPACE>/fit.csv)
- [NiWO4_wolframite.cif](<ATTEMPT_WORKSPACE>/phases/NiWO4_wolframite.cif)
- [WO3_monoclinic.cif](<ATTEMPT_WORKSPACE>/phases/WO3_monoclinic.cif)

File: results/experimental-eval/divalent-tungstates-PG15/evolved/attempts/case-012-r2/workspace/report.md
# Quantitative crystalline-phase analysis

## Result

| Phase | Structural model | Weight fraction |
|---|---|---:|
| NiWO4, wolframite | P 2/c (No. 13) | 76.48% |
| WO3, monoclinic gamma form | P 21/c (No. 14, alternate setting) | 23.52% |

Fractions are normalized over the two modeled crystalline phases. The formal GSAS-II standard uncertainty is 0.08 percentage point for either fraction, but model/source choices dominate; a more realistic uncertainty is about ±1 percentage point. No amorphous fraction can be obtained without an internal standard.

The final full-range replay gives Rwp = 4.849%, Rp = 3.821%, Rexp = 3.479%, and GOF = 1.396 for 8282 points. Because pointwise uncertainties were not supplied, count-statistical weights (1/count) were used; formal uncertainties and GOF should therefore not be over-interpreted.

## Evidence and structural choices

Wolframite NiWO4 accounts for the dominant families (including 19.19°, 30.85°, 36.5°, and 54.6° 2theta). Coherent residual families at 23.03–24.27°, 33.2–34.1°, 49.9°, and 55.9° require WO3. Monoclinic room-temperature WO3 records reproduce these families; orthorhombic/hexagonal candidates fail positionally. A triclinic WO3 record gives a nearly indistinguishable small residual improvement, so the subtle monoclinic-versus-triclinic distortion is not reliably resolvable here; the physically expected room-temperature monoclinic model was retained.

The exact older NiWO4 database record has an incomplete oxygen asymmetric unit. A complete isostructural ZnWO4 parent (COD 1520641) was therefore screened with Ni substituted on the octahedral divalent-cation site. It outperformed the MnWO4 analogue and gives physical final geometry (Ni–O 2.064–2.083 Å; W–O 1.785–2.108 Å). Only Ni and W positional coordinates were refined. Oxygen coordinates in NiWO4, and all WO3 atomic coordinates, are source-model values and cannot be determined reliably from this Cu X-ray powder pattern.

NiO was reintroduced under the final common profile as a watch-list phase; its scale collapsed to 10^-12 and its unique 43.3°, 62.9°, and 75.5° families are absent. It was excluded. This rejects crystalline NiO at the sensitivity of this pattern, not every possible trace phase.

## Profile adequacy and remaining uncertainty

The accepted baseline uses a smooth 8-term Chebyshev background, one specimen-displacement correction, nonnegative common W/X broadening (U fixed at its zero bound), fixed minimum SH/L, and one refined effective-polarization term. WO3 alone requires replay-stable isotropic microstrain. Size terms hit bounds, SH/L was 97% correlated with displacement, and tested preferred-orientation axes were not supported coherently across multiple families, so these terms were pruned. A surface-roughness alternative was rejected because it was more scale-correlated and its two-parameter form collapsed to a boundary.

For isolated NiWO4-dominated groups sampled at low, middle, and high angle, observed/calculated centroids agree within 0.006° and local FWHM values within 0.024°. No repeated asymmetry residual remains across those groups. Remaining systematic uncertainty comes mainly from the uncalibrated instrument/intensity correction, fixed light-atom coordinates, WO3 symmetry ambiguity, peak overlap, and normalization only over modeled crystalline material.

File: results/experimental-eval/divalent-tungstates-PG15/evolved/attempts/case-012-r3/run/final-answer.md
Identified two crystalline phases:

- NiWO₄, P2/c: **76.40 wt%**
- Monoclinic γ-WO₃, P2₁/c: **23.60 wt%**

Fractions are normalized over crystalline phases. Final Rwp = **4.549%**, GOF = **1.310**. Practical fraction uncertainty is approximately ±1 wt%; monoclinic versus pseudosymmetric triclinic WO₃ remains the main structural ambiguity. NiO was not detected above an estimated ~0.3 wt% model-based limit.

Files:

- [result.json](<ATTEMPT_WORKSPACE>/result.json)
- [report.md](<ATTEMPT_WORKSPACE>/report.md)
- [fit.csv](<ATTEMPT_WORKSPACE>/fit.csv)
- [final.gpx](<ATTEMPT_WORKSPACE>/final.gpx)
- [phase_1_NiWO4.cif](<ATTEMPT_WORKSPACE>/phase_1_NiWO4.cif)
- [phase_2_WO3.cif](<ATTEMPT_WORKSPACE>/phase_2_WO3.cif)

The project was saved, reopened, replayed, and verified against all exported numerical values.

File: results/experimental-eval/divalent-tungstates-PG15/evolved/attempts/case-013-r1/run/final-answer.md
Completed the five-phase refinement:

| Phase | Weight fraction |
|---|---:|
| PbWO₄, I4₁/a | 61.57% |
| Pb₂WO₅, C2/m prototype | 15.75% |
| WO₃, P2₁/n | 10.34% |
| PbO massicot, Pbcm | 7.13% |
| PbO litharge, P4/nmm | 5.21% |

Final fit: Rwp 11.688%, Rp 7.893%, GOF 3.345. Project reload and all 8,282 profile rows passed consistency checks.

Outputs:

- [final.gpx](<ATTEMPT_WORKSPACE>/final.gpx)
- [result.json](<ATTEMPT_WORKSPACE>/result.json)
- [fit.csv](<ATTEMPT_WORKSPACE>/fit.csv)
- [report.md](<ATTEMPT_WORKSPACE>/report.md)
- [PbWO4 CIF](<ATTEMPT_WORKSPACE>/phase_1_PbWO4.cif), [Pb2WO5 CIF](<ATTEMPT_WORKSPACE>/phase_2_Pb2WO5.cif), [WO3 CIF](<ATTEMPT_WORKSPACE>/phase_3_WO3.cif), [massicot CIF](<ATTEMPT_WORKSPACE>/phase_4_PbO_massicot.cif), [litharge CIF](<ATTEMPT_WORKSPACE>/phase_5_PbO_litharge.cif)

Main uncertainty is the Pb₂WO₅ analogue-based structure and monoclinic-versus-triclinic WO₃ distinction. Pb₃O₄ was tested but excluded because its unique reflections lacked coherent support. Fractions are normalized over crystalline phases only; amorphous content is undetermined.

File: results/experimental-eval/divalent-tungstates-PG15/evolved/attempts/case-013-r2/run/final-answer.md
Completed the five-phase refinement. Fractions are normalized over modeled crystalline phases.

| Phase | Weight fraction |
|---|---:|
| PbWO₄, stolzite | 70.18(24)% |
| WO₃, monoclinic γ-WO₃ | 13.03(22)% |
| PbO, massicot | 9.03(15)% |
| Modulated α-PbO approximant | 6.49(40)% |
| PbO, litharge | 1.26(32)% |

Final fit: Rwp 13.000%, Rp 9.053%, Rexp 3.502%, GoF 3.713. The modulated-PbO/litharge split is strongly anticorrelated; their combined fraction of about 7.75 wt% is more reliable than either individual value.

Files:

- [result.json](<ATTEMPT_WORKSPACE>/result.json)
- [report.md](<ATTEMPT_WORKSPACE>/report.md)
- [fit.csv](<ATTEMPT_WORKSPACE>/fit.csv)
- [final.gpx](<ATTEMPT_WORKSPACE>/final.gpx)
- [Stolzite CIF](<ATTEMPT_WORKSPACE>/phase_1_pbwo4_stolzite.cif)
- [Massicot CIF](<ATTEMPT_WORKSPACE>/phase_2_pbo_massicot.cif)
- [Modulated α-PbO CIF](<ATTEMPT_WORKSPACE>/phase_3_pbo_modulated_alpha.cif)
- [Monoclinic WO₃ CIF](<ATTEMPT_WORKSPACE>/phase_4_wo3_monoclinic.cif)
- [Litharge CIF](<ATTEMPT_WORKSPACE>/phase_5_pbo_litharge.cif)

File: results/experimental-eval/divalent-tungstates-PG15/evolved/attempts/case-013-r2/workspace/report.md
# Quantitative phase analysis

The pattern is modeled with five crystalline phases. Fractions are normalized to the modeled crystalline material only; no amorphous fraction was determined.

| Phase | Space group | Refined cell (Å, °) | Weight fraction |
|---|---|---|---:|
| PbWO4, stolzite | I 41/a | a = 5.46526, c = 12.06133 | 70.18(24)% |
| PbO, massicot | Pbcm | a = 5.89829, b = 5.49471, c = 4.76930 | 9.03(15)% |
| Modulated alpha-PbO approximant | Pbma | a = 5.63397, b = 44.98362, c = 5.05794 | 6.49(40)% |
| Monoclinic gamma-WO3 | P21/c | a = 7.69892, b = 7.54560, c = 10.57329, beta = 136.3231 | 13.03(22)% |
| PbO, litharge | P4/nmm | a = 3.97006, c = 5.02333 | 1.26(32)% |

Parentheses are one-standard-deviation least-squares uncertainties from Poisson counting weights. They do not include model-selection error.

## Evidence

The chemistry (PbO + WO3 heated at 500 °C) and peak families both support dominant scheelite-type PbWO4, with its characteristic reflections near 27.7, 29.9, 33.0, 45.0, 47.3, and 55.5° 2theta. Monoclinic WO3 is required by the resolved low-angle family near 23.4–24.6° and many higher-angle lines. Orthorhombic massicot is supported by families near 29.3, 30.5, 32.8, 38.0, 45.3, 49.4–51.0, and 60.5°. The long-period alpha-PbO model accounts for superstructure/fundamental families near 17.9, 25.9, 32.1, 36.0, 48.9, and 55.1°. A weak conventional litharge component improves coherent families near 32.1, 36.0, 48.9, and 59.5° after its cell is released.

Exact-composition, fully occupied COD records were used: 9009811, 2310433, 1533609, 2311041, and 9012700, respectively. The P4/nmm origin-choice conversion for COD 9012700 was corrected to the equivalent Pb 2c and O 2a sites before refinement; the submitted CIF is stoichiometric PbO. Exported structures pass composition and short-contact checks (minimum W–O/Pb–O distances 1.72–2.31 Å). Atomic coordinates and occupancies were held at the source values; only cells, scales, and justified profile terms were refined.

The disordered Pb7W8O28.8 record refined to zero scale. Raspite replayed at only 0.52(23)% and did not improve coherent unique families, so it was not included. Alternate PbWO4, PbO, and WO3 records/polymorphs gave poorer or non-identifiable fits under the same nuisance model.

## Refinement and fit

The final full-range GSAS-II replay uses Cu Kalpha1/Kalpha2 wavelengths 1.540598/1.544426 Å with the reported 0.5 ratio, an eight-coefficient smooth Chebyshev background, zero offset 0.2694°, refined polarization 0.7484, and a common nonnegative W/X profile (15.64/12.61; U, V, Y, and Z fixed at zero). SH/L, roughness, specimen shift, transparency, and unsupported size terms were pruned.

Massicot required anisotropic Gaussian microstrain (about 1.18% equatorial and 6.11% axial for a [100] model) and March–Dollase texture along [011] (3.32). The complementary [011] strain-axis model gave nearly the same fit, so the existence of family-dependent broadening is reliable but its direction is not unique. The modulated PbO approximant required about 2.03% isotropic Gaussian microstrain. These large values should be regarded as empirical peak-shape descriptors, not precise intrinsic microstrain measurements.

Final statistics are Rwp = 13.000%, Rp = 9.053%, Rexp = 3.502%, and goodness-of-fit = 3.713 over 8,282 points. Since measured point uncertainties were unavailable, sigma = sqrt(counts) was used; the elevated goodness-of-fit and correlated residuals show that statistical uncertainties understate systematic error.

## Remaining uncertainty

The dominant PbWO4 and WO3 assignments are robust. Massicot abundance is profile/texture sensitive; a practical model uncertainty is several weight-percent, larger than its formal 0.15% error. Modulated alpha-PbO and litharge share fundamental reflections and their refined scales are strongly anticorrelated (correlation about -0.89). Their individual fractions therefore cannot be considered highly reliable; the combined alpha-PbO-like amount, about 7.75 wt%, is better determined, while the litharge fraction should be viewed as approximately 0–2 wt%. The long-period approximant establishes a modulated PbO-like contribution, but this laboratory pattern cannot determine the modulation or atomic displacements independently. Unmodeled crystalline phases below roughly 0.5–1 wt% and amorphous material cannot be excluded.

File: results/experimental-eval/divalent-tungstates-PG15/evolved/attempts/case-013-r3/run/final-answer.md
Completed the GSAS-II refinement and export.

| Phase | Weight % | Confidence |
|---|---:|---|
| PbWO4, scheelite | 63.55 | well supported |
| Pb2WO5, C2/m analogue | 16.56 | provisional structure |
| WO3, monoclinic | 10.61 | well supported |
| PbO, massicot | 6.69 | well supported |
| Pb3O4, minium | 2.59 | tentative; model-sensitive |

Fractions are normalized over modeled crystalline phases. Final fit: Rwp 12.952%, Rp 8.750%, GOF 3.707. Pb2WO5 uses a W-substituted Pb2MoO5 prototype; Pb3O4 is best regarded as roughly 2 wt% rather than precise.

Files:

- [result.json](<ATTEMPT_WORKSPACE>/result.json)
- [report.md](<ATTEMPT_WORKSPACE>/report.md)
- [fit.csv](<ATTEMPT_WORKSPACE>/fit.csv)
- [final.gpx](<ATTEMPT_WORKSPACE>/final.gpx)
- [PbWO4 CIF](<ATTEMPT_WORKSPACE>/phase_1_PbWO4_scheelite.cif)
- [WO3 CIF](<ATTEMPT_WORKSPACE>/phase_2_WO3_monoclinic.cif)
- [PbO CIF](<ATTEMPT_WORKSPACE>/phase_3_PbO_massicot.cif)
- [Pb2WO5 CIF](<ATTEMPT_WORKSPACE>/phase_4_Pb2WO5_prototype.cif)
- [Pb3O4 CIF](<ATTEMPT_WORKSPACE>/phase_5_Pb3O4_minium.cif)

The reopened GPX, CIF cells, phase fractions, and all 8,282 exported profile points were cross-validated exactly.

File: results/experimental-eval/divalent-tungstates-PG15/evolved/attempts/case-014-r1/run/final-answer.md
Refinement completed with five modeled crystalline phases:

| Phase | Weight fraction |
|---|---:|
| SrWO₄, scheelite | 74.91(34)% |
| WO₃, monoclinic | 11.47(26)% |
| Sr₃W₂O₉-like | 5.76(19)% |
| Sr₃WO₆-like | 6.86(21)% |
| SrO | 1.01(11)% |

Final fit: Rwp 14.665%, Rp 10.142%, GOF 4.157. The Sr₃W₂O₉ and prototype-derived Sr₃WO₆ assignments remain provisional and their fractions are model-dependent.

Outputs:

- [result.json](<ATTEMPT_WORKSPACE>/result.json)
- [report.md](<ATTEMPT_WORKSPACE>/report.md)
- [final.gpx](<ATTEMPT_WORKSPACE>/final.gpx)
- [fit.csv](<ATTEMPT_WORKSPACE>/fit.csv)
- [SrWO4.cif](<ATTEMPT_WORKSPACE>/SrWO4.cif), [WO3.cif](<ATTEMPT_WORKSPACE>/WO3.cif), [Sr3W2O9.cif](<ATTEMPT_WORKSPACE>/Sr3W2O9.cif), [Sr3WO6.cif](<ATTEMPT_WORKSPACE>/Sr3WO6.cif), [SrO.cif](<ATTEMPT_WORKSPACE>/SrO.cif)

File: results/experimental-eval/divalent-tungstates-PG15/evolved/attempts/case-014-r1/workspace/report.md
# PXRD phase analysis and refinement

The best residual-led crystalline model contains five phases. Fractions are normalized over those modeled crystalline phases only; amorphous or otherwise unmodeled material is not included.

| Phase model | Space group | Weight fraction | Assessment |
|---|---:|---:|---|
| SrWO4, scheelite | I41/a | 74.91(34)% | High-confidence assignment |
| WO3, monoclinic | P21/c | 11.47(26)% | High-confidence assignment |
| Sr3W2O9-like | C2/c | 5.76(19)% | Provisional structure and model-dependent fraction |
| Sr3WO6-like | P21/c | 6.86(21)% | Provisional prototype and model-dependent fraction |
| SrO, rocksalt | Fm-3m | 1.01(11)% | Weak but supported minor phase |

The uncertainties in parentheses are GSAS-II least-squares e.s.d.s. They do not include phase-model, background, absorption, or specimen-preparation systematics and are especially optimistic for the two provisional ternary phases.

## Evidence and model selection

Scheelite SrWO4 accounts for the dominant families across the full range, including isolated low-, middle-, and high-angle reflections near 18.29, 45.42, and 72.98 degrees 2theta. Its oxygen coordinate was refined; the resulting W-O distance is 1.752 Å and the tetrahedral geometry is chemically plausible. Ambient monoclinic WO3 reproduces the characteristic 23.44/23.91/24.68-degree cluster and additional families through high angle. Alternative triclinic, orthorhombic, monoclinic, and tetragonal WO3 records were tested under the same nuisance model; the selected P21/c record gave the most coherent physical ambient model. A stable isotropic WO3 microstrain of about 1.7(5)x10^3 microstrain was retained.

Two independent residual families require Sr-rich ternary models. The exact-composition C2/c Sr3W2O9 record supplies coherent lines near 32.60, 44.66, and 48.62 degrees. A separate family near 18.1, 29.75, 42.15, 52, and 61.2 degrees is best indexed by an Sr3WO6-type cell. No exact Sr3WO6 record was available, so cross-chemistry prototypes were screened. The submitted model uses the newer centrosymmetric Sr3UO6 P21/c parent with the isovalent U(VI)-to-W(VI) substitution. Its final W-O distances are 2.080-2.089 Å. An older P21 Sr3UO6 analogue lowered Rwp further but left unphysical 2.34-2.42 Å W-O contacts and was rejected; Ca3WO6 and Ba3WO6 parents were also inferior or disordered.

SrO remains at nonzero scale and is supported by partly isolated families near 35.23, 50.50, 59.95, 62.89, and 81.9 degrees. Residual SrCO3 was re-tested because it was a precursor, but its strongest isolated model line near 25.56 degrees is absent; it was therefore rejected despite a nominal nonzero trial scale. A fergusonite SrWO4 trial collapsed to zero scale.

## Profile and refinement checks

The model uses the reported Cu Kalpha1/Kalpha2 wavelengths and fixed 0.5 intensity ratio, one refined zero correction, a smooth six-coefficient Chebyshev background, positive common W/X profile terms, fixed U=V=0, fixed SH/L=0.002, and one physical surface-roughness correction. Isolated dominant-phase peaks at low, middle, and high angle show consistent positions, widths, and asymmetry. Phase size trials either returned to the 10 micrometre neutral limit or collapsed to a bound. Additional phase strains, preferred-orientation axes, polarization, SH/L, and U trials were rejected when they were bound, unphysical, unstable on replay, or unsupported by multiple isolated families. The final project was saved, reopened, and replayed over 10.02-99.98 degrees before export; its maximum shift/e.s.d. was 0.053.

Final statistics are Rwp = 14.665%, Rp = 10.142%, Rexp = 3.535%, and GOF = 4.157 for 8280 fitted points and 34 refined parameters. The smooth baseline and main-phase peak shapes are adequate, but coherent intensity residuals remain around several minor-phase peaks. Raw counts had no supplied uncertainties, so counting-statistics weights make these systematic residuals prominent.

## Remaining uncertainty

The Sr3W2O9 assignment is not uniquely reliable: its database structure was obtained from high-pressure synthesis, while this specimen was heated at ambient pressure, and its refined beta angle (101.29 degrees) differs materially from the source value (103.50 degrees). The Sr3WO6 assignment is likewise a physically screened cross-chemistry prototype rather than an exact entry, and its atomic coordinates could not be refined reliably from its weak, overlapped contribution. Their listed fractions are the best supported values within this five-phase model, but a unique structure and fully reliable fraction for either phase cannot be claimed from this pattern alone. The approximately 1 wt% SrO fraction is also near the practical minor-phase limit. Additional high-resolution data or phase-selective chemical analysis would be needed to resolve these ambiguities.
