Repository: sache07/verifiable-pxrd

# Experimental evaluations

Agent panels on measured powder XRD data. Each folder is named after its dataset in `pxrd-bench/`.

| Folder | What |
|---|---|
| [`divalent-tungstates-PG15/`](divalent-tungstates-PG15/README.md) | `baseline` and `evolved` panels, 45 attempts each, on the 15 Precursor Genome divalent-tungstate scans in [`pxrd-bench/divalent-tungstates-PG15`](../../pxrd-bench/divalent-tungstates-PG15/README.md). |

File: results/experimental-eval/divalent-tungstates-PG15/evolved/attempts/case-014-r2/run/final-answer.md
Completed. Normalized crystalline composition:

- SrWO₄ scheelite: 66.11 wt%
- Monoclinic WO₃: 8.99 wt%
- Provisional Pnma Sr₂WO₅: 24.90 wt%

Final fit: Rwp 7.118%, Rp 5.336%, GOF 2.017. The Sr₂WO₅ topology is prototype-derived and its fraction is reliable only to approximately ±2 wt%.

Files:

- [result.json](<ATTEMPT_WORKSPACE>/result.json)
- [report.md](<ATTEMPT_WORKSPACE>/report.md)
- [fit.csv](<ATTEMPT_WORKSPACE>/fit.csv)
- [final.gpx](<ATTEMPT_WORKSPACE>/final.gpx)
- [SrWO4_scheelite.cif](<ATTEMPT_WORKSPACE>/SrWO4_scheelite.cif)
- [WO3_monoclinic_P21n.cif](<ATTEMPT_WORKSPACE>/WO3_monoclinic_P21n.cif)
- [Sr2WO5_Pnma_prototype.cif](<ATTEMPT_WORKSPACE>/Sr2WO5_Pnma_prototype.cif)

File: results/experimental-eval/divalent-tungstates-PG15/evolved/attempts/case-014-r2/workspace/report.md
# PXRD phase analysis

The pattern is modeled by three crystalline phases. Fractions are normalized only over these modeled crystalline phases; amorphous material, if present, is not quantified. The SrCO3 + WO3 precursor context and 900 °C treatment are consistent with dominant SrWO4, residual WO3, and an Sr-rich oxide; the modeled bulk Sr:W ratio is about 1.06. Both tested SrCO3 polymorphs refined to zero scale under the final profile.

| Phase | Space group | Refined cell (Å, °) | Weight fraction | Assessment |
|---|---|---|---:|---|
| SrWO4, scheelite | I 41/a | a = 5.41888, c = 11.95995 | 66.11 wt% | Secure identification; cell and O coordinates refined |
| WO3, monoclinic | P 21/n, No. 14 | a = 7.30362, b = 7.54073, c = 7.69395, β = 90.9021° | 8.99 wt% | Secure phase family; literature coordinates and refined cell |
| Sr2WO5, orthorhombic prototype | Pnma | a = 7.25351, b = 5.54826, c = 10.89452 | 24.90 wt% | Phase and metric supported; exact substituted structure is provisional |

The final fit has Rwp = 7.118%, Rp = 5.336%, Rexp = 3.535%, and GOF = 2.017 over all 8,282 points. Since the input supplied counts but no pointwise uncertainties, refinements used σ = sqrt(counts).

## Evidence and model selection

Scheelite SrWO4 matches isolated families throughout the scan, including the peaks near 18.38°, 28.04°, 30.30°, 33.42°, 45.51°, 47.75°, 51.98°, and 56–57°. The starting structure was COD 1546036. Refining its oxygen position gave O = (0.2298(14), 0.1071(11), 0.0443(5)); the resulting W–O distance is 1.756 Å and Sr–O distances are 2.612–2.616 Å.

Monoclinic WO3 (COD 1528915) accounts for the resolved 23.45°/23.98°/24.77° group and consistent families at middle and high angle. Pnma and P21/m records were tested under the same nuisance model and fit materially worse. The exported setting is P21/n, which is setting-equivalent to P21/c for space-group No. 14. Its W–O distances are 1.856–2.144 Å.

No exact Sr2WO5 record was available. A stoichiometric-analogue search was therefore used. The accepted model derives from Ba2ReO5 (COD 1529756) by the isovalent substitutions Ba2+→Sr2+ and Re6+→W6+. Its scale was positive before cell refinement and it explains coherent families near 29.7°, 30.9°, 32.6°, 44.7°, 48.6°, 57.0°, 61.2°, and 67°. The refined geometry is plausible: W–O = 1.753–2.010 Å and principal Sr–O = 2.599–2.908 Å. Alternative Nd2TiO5- and Gd2ReO5-derived prototypes went to zero scale. A single isotropic microstrain term, 1135 microstrain, was retained; adding size was highly correlated and was pruned.

The common baseline uses a smooth 10-coefficient Chebyshev background, one specimen shift (-582 μm for the 200 mm geometry), one low-angle roughness term, and positive W/X profile terms with U fixed at zero. Low-, middle-, and high-angle peak positions, widths, and Kα1/Kα2 splitting replay consistently. Scheelite size/strain, WO3 broadening, polarization refinement, extra roughness, and four tested texture axes were unsupported, unphysical, or non-unique and were removed.

## Remaining uncertainty

The formal covariance errors on the three weight percentages are only about 0.15, 0.09, and 0.15 percentage points. They do not include structural-model, fixed-displacement-parameter, overlap, or background uncertainty. A more realistic interpretation is approximately 66 ± 2 wt% SrWO4, 9 ± 1 wt% WO3, and 25 ± 2 wt% Sr2WO5.

The exact atomic structure of the Sr2WO5 phase cannot be determined reliably from this pattern alone: Pnma and the cell are strongly supported, but its coordinates are inherited from the chemically justified prototype. Its reported fraction is therefore provisional at the few-weight-percent level. WO3 oxygen coordinates were likewise not independently refined. Trace Sr3WO6-, Sr3W2O9-, fergusonite-, or orthorhombic SrO2-like trials borrowed less than 0.7 wt% each mainly from overlapped families; none had sufficient distinctive support to include, so sub-1 wt% trace material cannot be excluded.

File: results/experimental-eval/divalent-tungstates-PG15/evolved/attempts/case-014-r3/run/final-answer.md
Identified crystalline phases, normalized over modeled crystalline material:

- SrWO₄, scheelite: **64.19 wt%**
- monoclinic WO₃: **9.90 wt%**
- Pnma Sr₂WO₅ prototype: **25.91 wt%**

Final fit: **Rwp 7.897%, Rp 6.102%, GOF 2.238**. The Sr₂WO₅ topology is well supported, but its atomic coordinates remain prototype-level; practical fraction uncertainty is about 1–3 absolute wt%.

Files:

- [final.gpx](<ATTEMPT_WORKSPACE>/final.gpx)
- [result.json](<ATTEMPT_WORKSPACE>/result.json)
- [fit.csv](<ATTEMPT_WORKSPACE>/fit.csv)
- [report.md](<ATTEMPT_WORKSPACE>/report.md)
- [SrWO4 CIF](<ATTEMPT_WORKSPACE>/phase_1_SrWO4.cif)
- [WO3 CIF](<ATTEMPT_WORKSPACE>/phase_2_WO3.cif)
- [Sr2WO5 CIF](<ATTEMPT_WORKSPACE>/phase_3_Sr2WO5_Pnma.cif)

File: results/experimental-eval/divalent-tungstates-PG15/evolved/attempts/case-014-r3/workspace/report.md
# PXRD phase analysis

## Result

The modeled crystalline assemblage is:

| Phase | Space group | Crystalline weight fraction |
|---|---:|---:|
| SrWO4, scheelite | I 41/a | 64.19% (formal esd 0.18%) |
| WO3, monoclinic | P 21/n | 9.90% (formal esd 0.12%) |
| Sr2WO5, Pnma prototype | P n m a | 25.91% (formal esd 0.17%) |

These fractions sum to 100% over the modeled crystalline phases. No internal standard was supplied, so amorphous content cannot be quantified. The final full-range fit has Rwp = 7.897%, Rp = 6.102%, Rexp = 3.535%, and GOF = 2.238.

## Evidence and model selection

Scheelite SrWO4 is fixed by its coherent 101, 112, 004, 200, 204, 220, 116, 312, and higher-angle doublet families. Its refined cell is a = 5.42427 and c = 11.97165 A. The minor monoclinic WO3 model accounts for the distinctive 23.43/23.91/24.68 degree group and many higher-angle lines; it fit better and retained a physical cell compared with the tested Pnma WO3 polymorph.

Residual families at approximately 15.00, 16.56, 20.6, 22.0, 29.70-29.89, 32.56, 44.62, and 53.39 degrees require the third phase. No exact Sr2WO5 entry was available, so the supplied analogue search was used. The selected model is the Pnma Ba2ReO5 parent (COD 1529756) with the charge-preserving substitutions Ba2+ -> Sr2+ and Re6+ -> W6+. Its refined cell is a = 7.26021, b = 5.55367, c = 10.90586 A. The resulting W-O distances (about 1.75-2.01 A) and Sr-O distances (about 2.60-2.91 A) are physically credible. A P4/n Sr2WO5 parent refined to zero scale; Sr3WO6 and Sr3W2O9 watch-list models gave only about 0.46 and 0.35 wt%, respectively, without independent strong unique families. SrCO3 gave about 0.2 wt%. These sub-percent signals were not considered reliable enough to add.

## Refinement checks and uncertainty

The GSAS-II model used the measured Cu Kalpha1/Kalpha2 doublet, an eight-term smooth Chebyshev background, one zero correction, and a nonnegative shared W/X profile. Sizes, roughness, extinction, and preferred orientation were neutral; axial and diagonal March-Dollase trials stayed close to unity and were pruned. Modest replay-stable isotropic microstrain was retained for WO3 and Sr2WO5. SrWO4 displacement parameters refined to physical values. Releasing its oxygen coordinates lowered Rwp but lengthened tetrahedral W-O to about 1.99 A, so that trial was rejected and the source geometry retained.

The cross-phase high-angle intensity trend required a near-complete polarization correction. A free polarization trial reached its physical upper limit, so the final project fixes it at 0.99 rather than retaining a bound parameter. Because effective polarization was not reported and pointwise uncertainties were absent (Poisson weights were used), the formal fraction esds understate model uncertainty. A practical sensitivity is roughly 1-3 absolute wt% for the major/prototype fractions. The Sr2WO5 topology and cell are well supported by the pattern, but its detailed atomic coordinates remain a substituted-parent model and are not uniquely determined by these data.

File: results/experimental-eval/divalent-tungstates-PG15/evolved/attempts/case-015-r1/run/final-answer.md
Completed. Crystalline composition, normalized to modeled phases:

- ZnWO₄: 75.06 wt%
- Monoclinic WO₃: 17.74 wt%
- Wurtzite ZnO: 7.20 wt%

Practical uncertainties are approximately ±1.5, ±1.5, and ±0.5 wt%, respectively. Final fit: Rwp 4.8177%, Rp 3.7281%, GOF 1.2730. Amorphous content cannot be quantified without an internal standard.

Outputs:

- [result.json](<ATTEMPT_WORKSPACE>/result.json)
- [report.md](<ATTEMPT_WORKSPACE>/report.md)
- [final.gpx](<ATTEMPT_WORKSPACE>/final.gpx)
- [fit.csv](<ATTEMPT_WORKSPACE>/fit.csv)
- [ZnWO₄ CIF](<ATTEMPT_WORKSPACE>/phase_1_ZnWO4.cif)
- [WO₃ CIF](<ATTEMPT_WORKSPACE>/phase_2_WO3.cif)
- [ZnO CIF](<ATTEMPT_WORKSPACE>/phase_3_ZnO.cif)

File: results/experimental-eval/divalent-tungstates-PG15/evolved/attempts/case-015-r1/workspace/report.md
# Quantitative phase analysis

The crystalline product is **75.06 wt% ZnWO4**, **17.74 wt% monoclinic WO3**, and **7.20 wt% wurtzite ZnO**, normalized over the three modeled crystalline phases.

| Phase | Structural model | Weight fraction | Refined cell |
|---|---|---:|---|
| ZnWO4 | Wolframite, P 2/c (No. 13), COD 1520641 | 75.06 wt% | a = 4.69345, b = 5.72186, c = 4.92887 Å, β = 90.6347° |
| WO3 | Monoclinic, P 21/c (No. 14), neutron model COD 2311041 | 17.74 wt% | a = 7.69612, b = 7.54075, c = 10.53585 Å, β = 136.0995° |
| ZnO | Wurtzite, P 63 m c (No. 186), COD 9004178 | 7.20 wt% | a = 3.25205, c = 5.21180 Å |

The WO3 CIF retains the source model's valid oblique P 21/c basis. Its equivalent near-orthogonal cell is approximately a = 7.30643, b = 7.54075, c = 7.69612 Å, β = 90.8208°.

## Evidence and model selection

ZnWO4 accounts for the dominant families near 15.6, 19.0, 23.9/24.6, 30.7, 36.5, 51.9, 53.8, and 64.9° 2θ. Coherent residual families near 23.27, 26.69, 28.89, 33.35, and 34.31° require WO3. Peaks near 31.9, 47.8, 56.7, and 63.0° require residual ZnO; adding ZnO under the common profile lowered Rwp from about 13.11% to 12.28% before the later baseline improvements and gave a stable positive scale.

Composition, full occupancy, symmetry, source conditions, and coordination geometry were screened before fitting. The final models give W–O = 1.79–2.14 Å and Zn–O = 2.02–2.22 Å in ZnWO4, W–O = 1.72–2.16 Å in WO3, and tetrahedral Zn–O = 1.98–1.99 Å in ZnO. The room-temperature monoclinic neutron WO3 record was preferred to an older monoclinic record and to triclinic, orthorhombic, tetragonal, hexagonal, and high-pressure alternatives. Under the same final nuisance model, monoclinic WO3 gave Rwp = 5.017% versus 5.041% for triclinic before strain, and 4.850% versus 4.886% with the same isotropic strain freedom. Other WO3 polymorphs gave substantially poorer fits. Reduced tungsten oxides did not have coherent support at their strongest families.

## Refinement and uncertainty

The full 9.903–100.095° range was replayed after saving and reopening `final.gpx`. The baseline uses a smooth, positive ten-term Chebyshev background, one specimen-height correction, U = V = 0 with positive W/X broadening, and one SH/L axial-divergence term. A physical Suortti roughness correction was needed for the shared cross-phase low-angle intensity trend. The reported Kα2/Kα1 ratio of 0.5 was retained; refining it gave 0.473 with negligible improvement. Free polarization was rejected because it either exceeded its physical range or became highly correlated with roughness and scale.

Only WO3 required phase-specific broadening: a replay-stable [100] uniaxial microstrain model. Size terms ran to bounds or were unsupported, and competing preferred-orientation axes produced only tiny, non-unique improvements, so size and texture were fixed at neutral values. Atomic coordinates, occupancies, and displacement parameters were kept at the physically screened reference values; this powder pattern does not determine independent coordinate refinements reliably. Unit cells and phase scales were refined.

The final fit has Rwp = 4.8177%, Rp = 3.7281%, Rexp = 3.7916%, and goodness of fit = 1.2730. Formal covariance-only fraction uncertainties are about 0.10, 0.08, and 0.08 wt% for ZnWO4, WO3, and ZnO, respectively, but these are optimistic. Alternate physical profile, strain, and symmetry models indicate practical uncertainties of roughly ±1.5 wt% for ZnWO4 and WO3 and ±0.5 wt% for ZnO. The main remaining mismatch is localized around heavily overlapped ZnWO4/Ka-doublet profiles near 30.6–31.0°. No additional crystalline phase can be identified reliably from the residual, and an amorphous fraction cannot be determined without an internal standard.

File: results/experimental-eval/divalent-tungstates-PG15/evolved/attempts/case-015-r2/run/final-answer.md
Completed the three-phase Rietveld analysis.

| Phase | Space group | Crystalline wt.% |
|---|---|---:|
| ZnWO₄ | P2/c | 74.14(12) |
| WO₃ | P-1 | 18.38(10) |
| ZnO | P6₃mc | 7.48(10) |

Final fit: Rwp 6.011%, Rp 4.736%, GOF 1.588. Fractions are normalized over crystalline phases. The exact WO₃ symmetry remains somewhat uncertain; amorphous content cannot be quantified without an internal standard.

Files:

- [report.md](<ATTEMPT_WORKSPACE>/report.md)
- [result.json](<ATTEMPT_WORKSPACE>/result.json)
- [fit.csv](<ATTEMPT_WORKSPACE>/fit.csv)
- [final.gpx](<ATTEMPT_WORKSPACE>/final.gpx)
- [ZnWO4.cif](<ATTEMPT_WORKSPACE>/ZnWO4.cif)
- [WO3_triclinic.cif](<ATTEMPT_WORKSPACE>/WO3_triclinic.cif)
- [ZnO.cif](<ATTEMPT_WORKSPACE>/ZnO.cif)

File: results/experimental-eval/divalent-tungstates-PG15/evolved/attempts/case-015-r3/run/final-answer.md
Completed and cross-validated against the final GSAS-II project.

| Crystalline phase | Weight fraction |
|---|---:|
| ZnWO₄, wolframite | 74.54 wt% |
| Monoclinic WO₃ | 18.38 wt% |
| Wurtzite ZnO | 7.08 wt% |

Rwp = 5.012%, Rp = 3.918%, goodness-of-fit = 1.323. Fractions are normalized over modeled crystalline material; conservative systematic uncertainty is approximately 1–2 absolute wt%, and amorphous content was not determined.

Files:

- [result.json](<ATTEMPT_WORKSPACE>/result.json)
- [report.md](<ATTEMPT_WORKSPACE>/report.md)
- [fit.csv](<ATTEMPT_WORKSPACE>/fit.csv)
- [final.gpx](<ATTEMPT_WORKSPACE>/final.gpx)
- [ZnWO₄ CIF](<ATTEMPT_WORKSPACE>/phases/znwo4.cif)
- [WO₃ CIF](<ATTEMPT_WORKSPACE>/phases/wo3.cif)
- [ZnO CIF](<ATTEMPT_WORKSPACE>/phases/zno.cif)

File: results/experimental-eval/divalent-tungstates-PG15/followups/baseline/attempts/case-013-r4/run/final-answer.md
The final four-phase Rietveld model is:

| Phase | Weight fraction |
|---|---:|
| PbWO₄, scheelite/stolzite | 73.90 wt% |
| PbO, massicot | 9.31 wt% |
| WO₃, monoclinic | 11.67 wt% |
| PbO, litharge | 5.12 wt% |

Fractions are normalized over modeled crystalline material. Final statistics: Rwp 13.60%, Rp 9.12%, GOF 3.89.

Deliverables:

- [result.json](<RAW_ARCHIVE>/results/experimental-eval/divalent-tungstates-PG15/pxrd-pg15-recovery-supplement3-20261111/attempts/P0-exp-case-013-r4/workspace/result.json)
- [report.md](<RAW_ARCHIVE>/results/experimental-eval/divalent-tungstates-PG15/pxrd-pg15-recovery-supplement3-20261111/attempts/P0-exp-case-013-r4/workspace/report.md)
- [fit.csv](<RAW_ARCHIVE>/results/experimental-eval/divalent-tungstates-PG15/pxrd-pg15-recovery-supplement3-20261111/attempts/P0-exp-case-013-r4/workspace/fit.csv)
- [final.gpx](<RAW_ARCHIVE>/results/experimental-eval/divalent-tungstates-PG15/pxrd-pg15-recovery-supplement3-20261111/attempts/P0-exp-case-013-r4/workspace/final.gpx)
- [PbWO4 CIF](<RAW_ARCHIVE>/results/experimental-eval/divalent-tungstates-PG15/pxrd-pg15-recovery-supplement3-20261111/attempts/P0-exp-case-013-r4/workspace/phase_1_PbWO4_scheelite.cif)
- [Massicot PbO CIF](<RAW_ARCHIVE>/results/experimental-eval/divalent-tungstates-PG15/pxrd-pg15-recovery-supplement3-20261111/attempts/P0-exp-case-013-r4/workspace/phase_2_PbO_massicot.cif)
- [Monoclinic WO3 CIF](<RAW_ARCHIVE>/results/experimental-eval/divalent-tungstates-PG15/pxrd-pg15-recovery-supplement3-20261111/attempts/P0-exp-case-013-r4/workspace/phase_3_WO3_monoclinic.cif)
- [Litharge PbO CIF](<RAW_ARCHIVE>/results/experimental-eval/divalent-tungstates-PG15/pxrd-pg15-recovery-supplement3-20261111/attempts/P0-exp-case-013-r4/workspace/phase_4_PbO_litharge.cif)

Some residual peaks track Cu Kβ leakage omitted from the supplied Kα-only measurement model. Practical fraction uncertainty is approximately 2–4 wt% for PbWO₄ and 1–2 wt% for each minor phase; phases below roughly 1–2 wt% cannot be established reliably.

File: results/experimental-eval/divalent-tungstates-PG15/followups/baseline/attempts/case-013-r5/run/final-answer.md
Completed and validated against the reopened GSAS-II project.

Crystalline-phase fractions:

- PbWO₄ scheelite: 73.83 wt%
- WO₃ monoclinic: 11.02 wt%
- PbO massicot: 9.73 wt%
- PbO litharge: 5.43 wt%

Fit: Rwp 15.07%, Rp 10.82%, GOF 4.31. Unidentified residual reflections near 25.91° and 30–31° could not be modeled or quantified reliably.

Files:

- [result.json](<RAW_ARCHIVE>/results/experimental-eval/divalent-tungstates-PG15/pxrd-pg15-recovery-supplement3-20261111/attempts/P0-exp-case-013-r5/workspace/result.json)
- [report.md](<RAW_ARCHIVE>/results/experimental-eval/divalent-tungstates-PG15/pxrd-pg15-recovery-supplement3-20261111/attempts/P0-exp-case-013-r5/workspace/report.md)
- [fit.csv](<RAW_ARCHIVE>/results/experimental-eval/divalent-tungstates-PG15/pxrd-pg15-recovery-supplement3-20261111/attempts/P0-exp-case-013-r5/workspace/fit.csv)
- [final.gpx](<RAW_ARCHIVE>/results/experimental-eval/divalent-tungstates-PG15/pxrd-pg15-recovery-supplement3-20261111/attempts/P0-exp-case-013-r5/workspace/final.gpx)
- [PbWO₄ CIF](<RAW_ARCHIVE>/results/experimental-eval/divalent-tungstates-PG15/pxrd-pg15-recovery-supplement3-20261111/attempts/P0-exp-case-013-r5/workspace/phase_1_PbWO4_scheelite.cif)
- [WO₃ CIF](<RAW_ARCHIVE>/results/experimental-eval/divalent-tungstates-PG15/pxrd-pg15-recovery-supplement3-20261111/attempts/P0-exp-case-013-r5/workspace/phase_2_WO3_monoclinic.cif)
- [PbO litharge CIF](<RAW_ARCHIVE>/results/experimental-eval/divalent-tungstates-PG15/pxrd-pg15-recovery-supplement3-20261111/attempts/P0-exp-case-013-r5/workspace/phase_3_PbO_litharge.cif)
- [PbO massicot CIF](<RAW_ARCHIVE>/results/experimental-eval/divalent-tungstates-PG15/pxrd-pg15-recovery-supplement3-20261111/attempts/P0-exp-case-013-r5/workspace/phase_4_PbO_massicot.cif)

File: results/experimental-eval/divalent-tungstates-PG15/followups/baseline/attempts/case-013-r6/run/final-answer.md
Completed and validated the four-phase refinement:

- PbWO₄ scheelite: 72.45 wt%
- γ-WO₃ monoclinic: 11.99 wt%
- PbO massicot: 10.19 wt%
- PbO litharge: 5.37 wt%

Fit: `Rwp = 13.577%`, `Rp = 9.165%`, GOF `= 3.886`. No fifth phase could be assigned reliably; fractions are normalized over the modeled crystalline phases.

Files:

- [result.json](<RAW_ARCHIVE>/results/experimental-eval/divalent-tungstates-PG15/pxrd-pg15-recovery-supplement3-20261111/attempts/P0-exp-case-013-r6/workspace/result.json)
- [report.md](<RAW_ARCHIVE>/results/experimental-eval/divalent-tungstates-PG15/pxrd-pg15-recovery-supplement3-20261111/attempts/P0-exp-case-013-r6/workspace/report.md)
- [fit.csv](<RAW_ARCHIVE>/results/experimental-eval/divalent-tungstates-PG15/pxrd-pg15-recovery-supplement3-20261111/attempts/P0-exp-case-013-r6/workspace/fit.csv)
- [final.gpx](<RAW_ARCHIVE>/results/experimental-eval/divalent-tungstates-PG15/pxrd-pg15-recovery-supplement3-20261111/attempts/P0-exp-case-013-r6/workspace/final.gpx)
- CIFs: [PbWO₄](<RAW_ARCHIVE>/results/experimental-eval/divalent-tungstates-PG15/pxrd-pg15-recovery-supplement3-20261111/attempts/P0-exp-case-013-r6/workspace/phase_PbWO4_scheelite.cif), [WO₃](<RAW_ARCHIVE>/results/experimental-eval/divalent-tungstates-PG15/pxrd-pg15-recovery-supplement3-20261111/attempts/P0-exp-case-013-r6/workspace/phase_WO3_gamma_monoclinic.cif), [massicot](<RAW_ARCHIVE>/results/experimental-eval/divalent-tungstates-PG15/pxrd-pg15-recovery-supplement3-20261111/attempts/P0-exp-case-013-r6/workspace/phase_PbO_massicot.cif), [litharge](<RAW_ARCHIVE>/results/experimental-eval/divalent-tungstates-PG15/pxrd-pg15-recovery-supplement3-20261111/attempts/P0-exp-case-013-r6/workspace/phase_PbO_litharge.cif)

File: results/experimental-eval/divalent-tungstates-PG15/followups/baseline/attempts/case-013-r6/workspace/report.md
# PXRD phase analysis

## Result

Four crystalline phases are supported by the pattern. Weight fractions are normalized over these modeled crystalline phases only.

| Phase | Space group | Weight fraction | Formal e.s.d. |
|---|---:|---:|---:|
| PbWO4, scheelite | I 41/a (No. 88) | 72.45 wt% | 0.29 wt% |
| WO3, gamma monoclinic | P 21/c (No. 14) | 11.99 wt% | 0.26 wt% |
| PbO, massicot | Pbcm (No. 57) | 10.19 wt% | 0.16 wt% |
| PbO, litharge | P 4/nmm (No. 129) | 5.37 wt% | 0.14 wt% |

The final GSAS-II refinement has Rwp = 13.577%, Rp = 9.165%, Rexp = 3.502%, and goodness of fit = 3.886 for 8,282 observations and 37 refined variables.

## Evidence and model

The scheelite assignment accounts for the dominant line at about 27.71 degrees 2theta and the sequence near 33.06, 45.03, 47.28, 51.49, 55.54, and 56.82 degrees. Monoclinic WO3 is identified by its split low-angle triplet near 23.39, 23.89, and 24.64 degrees and the 33.5--34.8 degree group. Massicot and litharge are required by distinct PbO lines, including the massicot pair near 29.35/30.62 degrees and litharge contributions near 32.11, 45.92, 48.86, and 59.68 degrees. This is chemically consistent with incomplete reaction of PbO and WO3 at 500 degrees C and retention of both PbO polymorphs.

Leave-one-phase-out refinements raise Rwp from 13.58% to 37.51% without PbWO4, 14.88% without WO3, 16.10% without massicot, and 14.65% without litharge. Thus all four reported phases have independent profile support.

The Rietveld model used the supplied Cu Kalpha1/Kalpha2 wavelengths (1.540598/1.544426 angstrom, intensity ratio 0.5), an 18-term Chebyshev-1 background, and a Poisson proxy weight of 1/I because pointwise uncertainties were not supplied. Phase scales and unit cells, zero offset, Gaussian/Lorentzian profile terms, polarization, and background were refined. Atomic coordinates, occupancies, and displacement parameters were held at the reference values; the submitted CIFs therefore represent refined lattice metrics rather than independently refined atomic geometries. Initial structures came from COD 9009811, 1528915, 2310433, and 9012700, respectively.

## Remaining uncertainty

A fifth crystalline phase cannot be assigned reliably. The largest narrow positive residual is near 25.91 degrees 2theta, with other maxima near 30.15 and 31.05 degrees. Fixed-cell tests of raspite PbWO4, WO2, Pb7W8O28.8, and corundum refined to zero. Pb3O4, Pb2O3, and W3O8 produced only small Rwp changes and poor phase-specific fits (Rf-squared about 64--71%); W3O8 and other tungsten suboxides are also inconsistent with the expected oxidation chemistry. None explains a unique, consistent residual-peak family, so no fraction is reported for them.

The fine monoclinic-versus-triclinic distortion of room-temperature WO3 is close to the resolution of this pattern; the chemically expected, lower-parameter gamma-monoclinic model is reported. The tabulated e.s.d.s are covariance estimates and understate the true uncertainty because the goodness of fit exceeds one, some systematic profile mismatch remains, and Pb/W mixtures can exhibit microabsorption. No amorphous fraction or absolute crystalline content can be obtained without an internal standard, so the reported fractions are conditional on the four-phase crystalline model.

File: results/experimental-eval/divalent-tungstates-PG15/followups/baseline/attempts/case-013-r7/run/final-answer.md
Identified three crystalline phases:

- Scheelite PbWO₄: 77.46 wt%
- Massicot PbO: 9.18 wt%
- Monoclinic WO₃: 13.36 wt%

Final fit: Rwp = 14.45%, Rp = 9.80%, GOF = 4.14. Fractions are normalized over modeled crystalline phases. A residual near 25.91° indicates a possible trace component that could not be identified reliably.

Files:

- [final.gpx](<RAW_ARCHIVE>/results/experimental-eval/divalent-tungstates-PG15/pxrd-pg15-recovery-supplement3-20261111/attempts/P0-exp-case-013-r7/workspace/final.gpx)
- [fit.csv](<RAW_ARCHIVE>/results/experimental-eval/divalent-tungstates-PG15/pxrd-pg15-recovery-supplement3-20261111/attempts/P0-exp-case-013-r7/workspace/fit.csv)
- [result.json](<RAW_ARCHIVE>/results/experimental-eval/divalent-tungstates-PG15/pxrd-pg15-recovery-supplement3-20261111/attempts/P0-exp-case-013-r7/workspace/result.json)
- [report.md](<RAW_ARCHIVE>/results/experimental-eval/divalent-tungstates-PG15/pxrd-pg15-recovery-supplement3-20261111/attempts/P0-exp-case-013-r7/workspace/report.md)
- [PbWO4_scheelite.cif](<RAW_ARCHIVE>/results/experimental-eval/divalent-tungstates-PG15/pxrd-pg15-recovery-supplement3-20261111/attempts/P0-exp-case-013-r7/workspace/PbWO4_scheelite.cif)
- [PbO_massicot.cif](<RAW_ARCHIVE>/results/experimental-eval/divalent-tungstates-PG15/pxrd-pg15-recovery-supplement3-20261111/attempts/P0-exp-case-013-r7/workspace/PbO_massicot.cif)
- [WO3_monoclinic.cif](<RAW_ARCHIVE>/results/experimental-eval/divalent-tungstates-PG15/pxrd-pg15-recovery-supplement3-20261111/attempts/P0-exp-case-013-r7/workspace/WO3_monoclinic.cif)

File: results/experimental-eval/divalent-tungstates-PG15/followups/baseline/attempts/case-013-r7/workspace/report.md
# PXRD phase analysis

The pattern is modeled with three crystalline phases. Weight fractions are normalized over these modeled crystalline phases only.

| Phase | Structure | Weight fraction |
|---|---|---:|
| PbWO₄ | scheelite, *I*4₁/*a* | 77.46 wt% |
| PbO | massicot, *Pbcm* | 9.18 wt% |
| WO₃ | monoclinic, *P*2₁/*c* | 13.36 wt% |

Evidence for scheelite PbWO₄ is the dominant 27.70° peak together with the 29.91°, 33.06°, 45.03°, 47.28°, 51.49°, 55.54°, and 56.82° series. Massicot PbO accounts for the independent 15.33°, 29.35°, 30.62°, 38.09°, 53.38°, 60.53°, and 63.28° features. Monoclinic WO₃ is identified most clearly by its 23.39°/23.89°/24.64° triplet and supporting peaks near 26.77°, 34.43°, 35.95°, and 41.91°. These assignments also agree with the PbO + WO₃ reaction context.

GSAS-II Rietveld refinement used the reported Cu Kα1/Kα2 wavelengths and 0.5 intensity ratio over 10.02–99.98° 2θ. Phase scales and cells, zero shift, a smooth background, and profile terms were refined; atomic coordinates and occupancies were held at the database structural-model values. The final fit has Rwp = 14.45%, Rp = 9.80%, Rexp = 3.50%, and goodness of fit = 4.14.

The formal least-squares uncertainties are 0.29, 0.17, and 0.28 wt% for PbWO₄, PbO, and WO₃, respectively, but they understate model uncertainty because pointwise uncertainties and a calibrated instrument profile were unavailable. Background-order and alternative monoclinic-WO₃ tests suggest more realistic uncertainties of approximately ±1.5 wt% PbWO₄, ±1.0 wt% PbO, and ±1.5 wt% WO₃. No amorphous fraction can be determined without an internal standard.

A residual feature remains near 25.91° and there is structured peak-shape misfit. Trials with raspite PbWO₄, litharge PbO, PbO₂, Pb₃O₄, WO₂, and W₃O₈ did not yield a robust fourth phase: most refined to zero, while W₃O₈ gave only a marginal fit improvement with poor phase agreement. Therefore, the identity and fraction of any additional trace crystalline component cannot be determined reliably from this pattern.

File: results/experimental-eval/divalent-tungstates-PG15/followups/baseline/attempts/case-013-r8/run/final-answer.md
Completed the four-phase GSAS-II refinement:

- PbWO₄ scheelite: 74.03 wt.%
- Monoclinic WO₃: 11.61 wt.%
- PbO massicot: 9.31 wt.%
- PbO litharge: 5.06 wt.%

Fit: Rwp 13.559%, Rp 9.124%, GOF 3.882. Fractions are normalized over modeled crystalline phases. Weak unassigned reflections remain near 25.92°, 30.16°, and 31.04° 2θ; no fifth phase could be quantified reliably.

Outputs:

- [result.json](<RAW_ARCHIVE>/results/experimental-eval/divalent-tungstates-PG15/pxrd-pg15-recovery-supplement3-20261111/attempts/P0-exp-case-013-r8/workspace/result.json)
- [report.md](<RAW_ARCHIVE>/results/experimental-eval/divalent-tungstates-PG15/pxrd-pg15-recovery-supplement3-20261111/attempts/P0-exp-case-013-r8/workspace/report.md)
- [fit.csv](<RAW_ARCHIVE>/results/experimental-eval/divalent-tungstates-PG15/pxrd-pg15-recovery-supplement3-20261111/attempts/P0-exp-case-013-r8/workspace/fit.csv)
- [final.gpx](<RAW_ARCHIVE>/results/experimental-eval/divalent-tungstates-PG15/pxrd-pg15-recovery-supplement3-20261111/attempts/P0-exp-case-013-r8/workspace/final.gpx)
- [PbWO₄ CIF](<RAW_ARCHIVE>/results/experimental-eval/divalent-tungstates-PG15/pxrd-pg15-recovery-supplement3-20261111/attempts/P0-exp-case-013-r8/workspace/phase_pbwo4_scheelite.cif)
- [WO₃ CIF](<RAW_ARCHIVE>/results/experimental-eval/divalent-tungstates-PG15/pxrd-pg15-recovery-supplement3-20261111/attempts/P0-exp-case-013-r8/workspace/phase_wo3_monoclinic.cif)
- [Massicot CIF](<RAW_ARCHIVE>/results/experimental-eval/divalent-tungstates-PG15/pxrd-pg15-recovery-supplement3-20261111/attempts/P0-exp-case-013-r8/workspace/phase_pbo_massicot.cif)
- [Litharge CIF](<RAW_ARCHIVE>/results/experimental-eval/divalent-tungstates-PG15/pxrd-pg15-recovery-supplement3-20261111/attempts/P0-exp-case-013-r8/workspace/phase_pbo_litharge.cif)

File: results/experimental-eval/divalent-tungstates-PG15/followups/baseline/attempts/case-013-r9/run/final-answer.md
Completed the PXRD refinement and saved all requested deliverables.

Modeled crystalline phases, normalized over identified phases:

- PbWO₄, scheelite: **73.93 wt%**
- WO₃, monoclinic: **11.65 wt%**
- PbO, massicot: **9.30 wt%**
- PbO, litharge: **5.12 wt%**

Final fit: **Rwp 13.65%**, **Rp 9.18%**, **GOF 3.91**.

Several residual reflections remain unassigned, notably near 13.93°, 25.91°, 30.14°, and 31.38° 2θ. Candidate structures were not reliable enough to report; unidentified crystalline and amorphous material are excluded from the normalized fractions.

Files:

- [Report](<<RAW_ARCHIVE>/results/experimental-eval/divalent-tungstates-PG15/pxrd-pg15-recovery-supplement3-20261111/attempts/P0-exp-case-013-r9/workspace/report.md>)
- [Results JSON](<<RAW_ARCHIVE>/results/experimental-eval/divalent-tungstates-PG15/pxrd-pg15-recovery-supplement3-20261111/attempts/P0-exp-case-013-r9/workspace/result.json>)
- [Fit profile](<<RAW_ARCHIVE>/results/experimental-eval/divalent-tungstates-PG15/pxrd-pg15-recovery-supplement3-20261111/attempts/P0-exp-case-013-r9/workspace/fit.csv>)
- [Final GSAS-II project](<<RAW_ARCHIVE>/results/experimental-eval/divalent-tungstates-PG15/pxrd-pg15-recovery-supplement3-20261111/attempts/P0-exp-case-013-r9/workspace/final.gpx>)
- CIFs: [PbWO₄](<<RAW_ARCHIVE>/results/experimental-eval/divalent-tungstates-PG15/pxrd-pg15-recovery-supplement3-20261111/attempts/P0-exp-case-013-r9/workspace/phase_PbWO4_scheelite.cif>), [WO₃](<<RAW_ARCHIVE>/results/experimental-eval/divalent-tungstates-PG15/pxrd-pg15-recovery-supplement3-20261111/attempts/P0-exp-case-013-r9/workspace/phase_WO3_monoclinic.cif>), [massicot PbO](<<RAW_ARCHIVE>/results/experimental-eval/divalent-tungstates-PG15/pxrd-pg15-recovery-supplement3-20261111/attempts/P0-exp-case-013-r9/workspace/phase_PbO_massicot.cif>), [litharge PbO](<<RAW_ARCHIVE>/results/experimental-eval/divalent-tungstates-PG15/pxrd-pg15-recovery-supplement3-20261111/attempts/P0-exp-case-013-r9/workspace/phase_PbO_litharge.cif>)

File: results/experimental-eval/divalent-tungstates-PG15/followups/baseline/attempts/case-014-r4/run/final-answer.md
Completed and validated the GSAS-II refinement.

Modeled crystalline fractions:

- SrWO₄ (scheelite): 75.35 wt%
- Sr₃W₂O₉-like (C2/c): 12.43 wt%
- WO₃ (monoclinic): 11.51 wt%
- SrO (rocksalt): 0.72 wt%

Fit: Rwp = 13.984%, Rp = 9.697%, GOF = 3.962.

The Sr₃W₂O₉-like structure/fraction is provisional, and SrO is near the detection limit. Details are documented in [report.md](<RAW_ARCHIVE>/results/experimental-eval/divalent-tungstates-PG15/pxrd-pg15-recovery-supplement3-20261111/attempts/P0-exp-case-014-r4/workspace/report.md).

Outputs:

- [result.json](<RAW_ARCHIVE>/results/experimental-eval/divalent-tungstates-PG15/pxrd-pg15-recovery-supplement3-20261111/attempts/P0-exp-case-014-r4/workspace/result.json)
- [fit.csv](<RAW_ARCHIVE>/results/experimental-eval/divalent-tungstates-PG15/pxrd-pg15-recovery-supplement3-20261111/attempts/P0-exp-case-014-r4/workspace/fit.csv)
- [final.gpx](<RAW_ARCHIVE>/results/experimental-eval/divalent-tungstates-PG15/pxrd-pg15-recovery-supplement3-20261111/attempts/P0-exp-case-014-r4/workspace/final.gpx)
- [SrWO₄ CIF](<RAW_ARCHIVE>/results/experimental-eval/divalent-tungstates-PG15/pxrd-pg15-recovery-supplement3-20261111/attempts/P0-exp-case-014-r4/workspace/phase_1_SrWO4.cif)
- [Sr₃W₂O₉-like CIF](<RAW_ARCHIVE>/results/experimental-eval/divalent-tungstates-PG15/pxrd-pg15-recovery-supplement3-20261111/attempts/P0-exp-case-014-r4/workspace/phase_2_Sr3W2O9_like.cif)
- [WO₃ CIF](<RAW_ARCHIVE>/results/experimental-eval/divalent-tungstates-PG15/pxrd-pg15-recovery-supplement3-20261111/attempts/P0-exp-case-014-r4/workspace/phase_3_WO3.cif)
- [SrO CIF](<RAW_ARCHIVE>/results/experimental-eval/divalent-tungstates-PG15/pxrd-pg15-recovery-supplement3-20261111/attempts/P0-exp-case-014-r4/workspace/phase_4_SrO.cif)

File: results/experimental-eval/divalent-tungstates-PG15/followups/baseline/attempts/case-014-r4/workspace/report.md
# PXRD phase analysis

## Result

The pattern is best represented by four crystalline components. Fractions below are normalized over those modeled crystalline phases; they do not quantify any amorphous or otherwise unmodeled material.

| Phase model | Space group | Refined cell (Å, °) | Weight fraction |
|---|---|---|---:|
| SrWO4, scheelite | I 41/a | a = 5.41852, c = 11.96048 | 75.35(27)% |
| Sr3W2O9-like | C 2/c | a = 9.63538, b = 5.53519, c = 13.41777, beta = 103.4847 | 12.43(21)% |
| WO3, monoclinic | P 21/n | a = 7.30264, b = 7.54183, c = 7.69185, beta = 90.8217 | 11.51(20)% |
| SrO, rocksalt | F m -3 m | a = 5.14595 | 0.718(144)% |

Parenthesized uncertainties are GSAS-II covariance e.s.d.s. and are smaller than the practical uncertainty from phase/model choice.

The final Rietveld fit has Rwp = 13.984%, Rp = 9.697%, Rexp = 3.536%, and goodness of fit = 3.962 for 8,270 points and 28 refined parameters. The refinement converged with maximum shift/e.s.d. = 0.17.

## Evidence and refinement

The precursor context (SrCO3 + WO3, 900 °C) and the dominant line sequence identify scheelite SrWO4. Monoclinic WO3 accounts for the characteristic split group near 23.45, 23.97, and 24.73° 2theta and its higher-angle line groups. The C2/c model accounts coherently for additional peaks near 29.75, 32.63, 44.67, 50.55, and 55–58°; adding it and refining its cell lowered Rwp from about 16.4% to 14.0%. Weak lines consistent with rocksalt SrO give a positive trace scale; omitting SrO raises Rwp from 13.984% to about 14.03%. Tested orthorhombic and rhombohedral SrCO3 models refined to zero and were not retained.

Starting structures were COD 1546036 (SrWO4), 1528915 (WO3), 2311977 (Sr3W2O9), and 7200689 (SrO). GSAS-II used the reported Cu Kalpha1/Kalpha2 wavelengths and 0.5 intensity ratio, a 12-term Chebyshev background, and Poisson weights of 1/I because pointwise uncertainties were absent. Phase scales and unit cells, background, and effective polarization were refined. The empirical peak profile and specimen displacement were established before the final scale/cell cycles; atomic coordinates were retained from the reference structures because unconstrained coordinate/ADP refinements were unstable or chemically implausible.

## Remaining uncertainty

The Sr3W2O9 assignment is **provisional**. Its reference structure was reported for a high-pressure product, while this sample metadata reports only 900 °C heating. The fitted c axis (13.418 Å) is about 2.5% shorter than the reference value (13.763 Å), and its phase Bragg RF is 27.4%. The diffraction evidence supports a related C2/c Sr-rich tungstate lattice, but this powder pattern alone does not determine its exact stoichiometry or atomic structure reliably. Consequently, its 12.43% fraction is conditional on the Sr3W2O9 formula/model; reasonable profile variants moved it to roughly 12–15 wt% and SrWO4 to roughly 72–76 wt%.

WO3 itself is secure, but monoclinic P 21/n and a triclinic WO3 candidate gave nearly equivalent fits, so the exact low-symmetry polymorph is less certain than the chemical phase identification. SrO is near the practical detection limit and should be interpreted as approximately 0–1 wt%, not as a precise 0.718 wt%. The absence of supplied counting uncertainties and a calibrated instrument profile makes all formal fraction e.s.d.s optimistic; the structured residual around the strongest overlapping lines is reflected in the goodness of fit above 1.

File: results/experimental-eval/divalent-tungstates-PG15/followups/baseline/attempts/case-014-r5/run/final-answer.md
Completed the three-phase GSAS-II refinement.

- Scheelite SrWO₄: 80.05 wt%
- Monoclinic WO₃: 12.29 wt%
- Orthorhombic SrCO₃: 7.66 wt%

Fractions are normalized over modeled crystalline phases. Fit: \(R_{wp}=13.52\%\), \(R_p=9.28\%\), GOF = 3.83. The SrCO₃ fraction is strongly texture-dependent and should be regarded as semi-quantitative; no fourth phase was reliably supported.

Outputs:

- [result.json](<RAW_ARCHIVE>/results/experimental-eval/divalent-tungstates-PG15/pxrd-pg15-recovery-supplement3-20261111/attempts/P0-exp-case-014-r5/workspace/result.json)
- [report.md](<RAW_ARCHIVE>/results/experimental-eval/divalent-tungstates-PG15/pxrd-pg15-recovery-supplement3-20261111/attempts/P0-exp-case-014-r5/workspace/report.md)
- [final.gpx](<RAW_ARCHIVE>/results/experimental-eval/divalent-tungstates-PG15/pxrd-pg15-recovery-supplement3-20261111/attempts/P0-exp-case-014-r5/workspace/final.gpx)
- [fit.csv](<RAW_ARCHIVE>/results/experimental-eval/divalent-tungstates-PG15/pxrd-pg15-recovery-supplement3-20261111/attempts/P0-exp-case-014-r5/workspace/fit.csv)
- [SrWO₄ CIF](<RAW_ARCHIVE>/results/experimental-eval/divalent-tungstates-PG15/pxrd-pg15-recovery-supplement3-20261111/attempts/P0-exp-case-014-r5/workspace/phase_1_SrWO4_scheelite.cif)
- [WO₃ CIF](<RAW_ARCHIVE>/results/experimental-eval/divalent-tungstates-PG15/pxrd-pg15-recovery-supplement3-20261111/attempts/P0-exp-case-014-r5/workspace/phase_2_WO3_monoclinic.cif)
- [SrCO₃ CIF](<RAW_ARCHIVE>/results/experimental-eval/divalent-tungstates-PG15/pxrd-pg15-recovery-supplement3-20261111/attempts/P0-exp-case-014-r5/workspace/phase_3_SrCO3_orthorhombic.cif)
