Repository: sache07/verifiable-pxrd

# Experimental evaluations

Agent panels on measured powder XRD data. Each folder is named after its dataset in `pxrd-bench/`.

| Folder | What |
|---|---|
| [`divalent-tungstates-PG15/`](divalent-tungstates-PG15/README.md) | `baseline` and `evolved` panels, 45 attempts each, on the 15 Precursor Genome divalent-tungstate scans in [`pxrd-bench/divalent-tungstates-PG15`](../../pxrd-bench/divalent-tungstates-PG15/README.md). |

File: results/experimental-eval/divalent-tungstates-PG15/followups/baseline/attempts/case-014-r6/run/final-answer.md
Completed the GSAS-II Rietveld analysis.

| Phase | Space group | Crystalline wt.% |
|---|---|---:|
| SrWO₄ | I 41/a | 79.76 |
| WO₃ | P 21/n | 12.38 |
| Sr₃WO₆ | P 21/n | 7.86 |

Final fit: Rwp 12.53%, Rp 8.59%, GOF 3.55. Fractions are normalized over modeled crystalline phases. Sr₃WO₆ is texture-sensitive and its coordinate model is analogue-based; its realistic systematic uncertainty is approximately 2–3 wt.%. Amorphous content cannot be quantified without an internal standard.

Files:

- [result.json](<RAW_ARCHIVE>/results/experimental-eval/divalent-tungstates-PG15/pxrd-pg15-recovery-supplement3-20261111/attempts/P0-exp-case-014-r6/workspace/result.json)
- [report.md](<RAW_ARCHIVE>/results/experimental-eval/divalent-tungstates-PG15/pxrd-pg15-recovery-supplement3-20261111/attempts/P0-exp-case-014-r6/workspace/report.md)
- [fit.csv](<RAW_ARCHIVE>/results/experimental-eval/divalent-tungstates-PG15/pxrd-pg15-recovery-supplement3-20261111/attempts/P0-exp-case-014-r6/workspace/fit.csv)
- [final.gpx](<RAW_ARCHIVE>/results/experimental-eval/divalent-tungstates-PG15/pxrd-pg15-recovery-supplement3-20261111/attempts/P0-exp-case-014-r6/workspace/final.gpx)
- [SrWO4.cif](<RAW_ARCHIVE>/results/experimental-eval/divalent-tungstates-PG15/pxrd-pg15-recovery-supplement3-20261111/attempts/P0-exp-case-014-r6/workspace/SrWO4.cif)
- [WO3.cif](<RAW_ARCHIVE>/results/experimental-eval/divalent-tungstates-PG15/pxrd-pg15-recovery-supplement3-20261111/attempts/P0-exp-case-014-r6/workspace/WO3.cif)
- [Sr3WO6.cif](<RAW_ARCHIVE>/results/experimental-eval/divalent-tungstates-PG15/pxrd-pg15-recovery-supplement3-20261111/attempts/P0-exp-case-014-r6/workspace/Sr3WO6.cif)

File: results/experimental-eval/divalent-tungstates-PG15/followups/baseline/attempts/case-014-r7/run/final-answer.md
Completed and validated. The best-supported crystalline model is:

- SrWO₄, scheelite (I4₁/a): 87.70 wt%
- Monoclinic WO₃ (P2₁/n): 12.30 wt%

Fractions are normalized over modeled crystalline phases. Formal uncertainty is ±0.28 wt%, but ±1.5 wt% is more realistic. Rwp = 18.67%, Rp = 13.29%, GOF = 5.29. Residual peaks near 29.76° and 32.61° could not support a reliable third-phase assignment.

Files:

- [result.json](<RAW_ARCHIVE>/results/experimental-eval/divalent-tungstates-PG15/pxrd-pg15-recovery-supplement3-20261111/attempts/P0-exp-case-014-r7/workspace/result.json)
- [report.md](<RAW_ARCHIVE>/results/experimental-eval/divalent-tungstates-PG15/pxrd-pg15-recovery-supplement3-20261111/attempts/P0-exp-case-014-r7/workspace/report.md)
- [fit.csv](<RAW_ARCHIVE>/results/experimental-eval/divalent-tungstates-PG15/pxrd-pg15-recovery-supplement3-20261111/attempts/P0-exp-case-014-r7/workspace/fit.csv)
- [final.gpx](<RAW_ARCHIVE>/results/experimental-eval/divalent-tungstates-PG15/pxrd-pg15-recovery-supplement3-20261111/attempts/P0-exp-case-014-r7/workspace/final.gpx)
- [SrWO4_scheelite.cif](<RAW_ARCHIVE>/results/experimental-eval/divalent-tungstates-PG15/pxrd-pg15-recovery-supplement3-20261111/attempts/P0-exp-case-014-r7/workspace/SrWO4_scheelite.cif)
- [WO3_monoclinic.cif](<RAW_ARCHIVE>/results/experimental-eval/divalent-tungstates-PG15/pxrd-pg15-recovery-supplement3-20261111/attempts/P0-exp-case-014-r7/workspace/WO3_monoclinic.cif)

File: results/experimental-eval/divalent-tungstates-PG15/followups/baseline/attempts/case-014-r7/workspace/report.md
# PXRD phase analysis

## Result

The defensible crystalline model contains **two phases**: scheelite SrWO₄ at **87.70 wt%** and monoclinic WO₃ at **12.30 wt%**, normalized over the modeled crystalline phases. The formal GSAS-II scale-factor uncertainty is ±0.28 wt% for each fraction, but a more realistic model-based uncertainty is about ±1.5 wt% because the instrument profile was not calibrated and systematic residuals remain.

| Phase | Space group | Refined cell | Weight fraction |
|---|---|---|---:|
| SrWO₄ (scheelite) | I 4₁/a | a = 5.41850 Å, c = 11.96062 Å | 87.70 wt% |
| WO₃ (monoclinic) | P 2₁/n | a = 7.30025 Å, b = 7.53969 Å, c = 7.69278 Å, β = 90.765° | 12.30 wt% |

## Evidence

The dominant reflections at 18.33, 27.99, 33.39, 45.47, 47.75, 51.98, 56.08 and 57.34° 2θ form the characteristic scheelite SrWO₄ pattern. The resolved 23.46/23.97/24.73° triplet and additional groups near 42.18, 48.62, 50.22, 53–54, 59.57 and 61.28° support room-temperature monoclinic WO₃. This assignment is also consistent with the SrCO₃ + WO₃, 900 °C synthesis context. SrCO₃, SrO/SrO₂, alternate WO₃ polymorphs and Sr₃W₂O₉ were screened as extra phases; they refined to negligible amounts, worsened the fit, or required implausible lattice distortion.

The final Rietveld statistics are Rwp = 18.67%, Rp = 13.29%, Rexp = 3.54% and GOF = 5.29. Literature atom coordinates were retained because unconstrained coordinate or texture refinements moved to chemically unreasonable/correlated solutions. A reflection-geometry specimen displacement of -0.692 mm was fitted before being fixed, so the reported cell dimensions should not be treated as metrology-grade values.

## Remaining uncertainty

Residual peaks, especially near 29.76 and 32.61° 2θ, are not explained reliably by a chemically plausible third structure. Several weaker residuals occur where Cu Kβ leakage would be expected, although the metadata specify only Kα₁/Kα₂. Thus no third phase or fraction is reported. The fractions exclude any amorphous material and unidentified crystalline content. Since pointwise uncertainties were absent, Poisson weights (σ = √counts) were used; the high GOF and visible systematic residuals make the practical ±1.5 wt% uncertainty more appropriate than the formal least-squares ESD.

File: results/experimental-eval/divalent-tungstates-PG15/followups/baseline/attempts/case-014-r8/run/final-answer.md
Completed the multiphase GSAS-II refinement.

- SrWO₄: 76.18 wt%
- WO₃: 10.24 wt%
- Sr₃W₂O₉-type: 13.58 wt% — provisional assignment
- Fit: Rwp 16.689%, Rp 12.482%, GOF 4.730

Fractions are normalized over modeled crystalline phases. The Sr₃W₂O₉-type structure and fraction remain model-dependent, as detailed in the report.

Files:

- [result.json](<RAW_ARCHIVE>/results/experimental-eval/divalent-tungstates-PG15/pxrd-pg15-recovery-supplement3-20261111/attempts/P0-exp-case-014-r8/workspace/result.json)
- [report.md](<RAW_ARCHIVE>/results/experimental-eval/divalent-tungstates-PG15/pxrd-pg15-recovery-supplement3-20261111/attempts/P0-exp-case-014-r8/workspace/report.md)
- [fit.csv](<RAW_ARCHIVE>/results/experimental-eval/divalent-tungstates-PG15/pxrd-pg15-recovery-supplement3-20261111/attempts/P0-exp-case-014-r8/workspace/fit.csv)
- [final.gpx](<RAW_ARCHIVE>/results/experimental-eval/divalent-tungstates-PG15/pxrd-pg15-recovery-supplement3-20261111/attempts/P0-exp-case-014-r8/workspace/final.gpx)
- [SrWO₄ CIF](<RAW_ARCHIVE>/results/experimental-eval/divalent-tungstates-PG15/pxrd-pg15-recovery-supplement3-20261111/attempts/P0-exp-case-014-r8/workspace/phase_1_SrWO4.cif)
- [WO₃ CIF](<RAW_ARCHIVE>/results/experimental-eval/divalent-tungstates-PG15/pxrd-pg15-recovery-supplement3-20261111/attempts/P0-exp-case-014-r8/workspace/phase_2_WO3.cif)
- [Provisional Sr₃W₂O₉ CIF](<RAW_ARCHIVE>/results/experimental-eval/divalent-tungstates-PG15/pxrd-pg15-recovery-supplement3-20261111/attempts/P0-exp-case-014-r8/workspace/phase_3_Sr3W2O9_provisional.cif)

File: results/experimental-eval/divalent-tungstates-PG15/followups/baseline/attempts/case-014-r8/workspace/report.md
# Phase analysis and quantitative refinement

## Result

The pattern is multiphase. The modeled crystalline material consists primarily of scheelite SrWO4, with monoclinic WO3 and a less certain Sr3W2O9-type phase. Fractions are normalized over these three crystalline models only.

| Phase | Space group | Refined cell (A, degrees) | Weight fraction | Assessment |
|---|---|---|---:|---|
| SrWO4 | I 41/a (No. 88) | a = 5.42384, c = 11.97242 | 76.18 wt% | High confidence |
| WO3 | P 21/n (No. 14) | a = 7.31119, b = 7.54652, c = 7.69420, beta = 90.7291 | 10.24 wt% | High confidence |
| Sr3W2O9-type | C 2/c (No. 15) | a = 9.63762, b = 5.53864, c = 13.44175, beta = 103.5034 | 13.58 wt% | Provisional |

The final fit has Rwp = 16.689%, Rp = 12.482%, Rexp = 3.535%, and goodness of fit = 4.730 for 8,280 observations and 32 refined parameters.

## Evidence and refinement

SrWO4 is identified unambiguously by the scheelite series at approximately 18.32, 28.00, 30.22, 33.39, 45.45, 47.75, 51.98, and 56.08 degrees 2theta. The characteristic monoclinic WO3 triplet at 23.45, 23.97, and 24.73 degrees, together with its higher-angle lines, establishes residual WO3.

After fitting those two phases, independent peaks near 29.75, 32.63, 44.67, 50.6, and 61.2 degrees were indexed by the C 2/c Sr3W2O9 cell. In a fixed-profile comparison, adding this phase reduced Rwp from 21.78% to 19.93%, whereas SrO and a monoclinic SrWO4 polymorph gave only marginal improvements and unstable or negligible fractions. Both ambient and high-temperature SrCO3 models refined to the scale lower bound.

The refinement used the reported Cu K-alpha1/K-alpha2 wavelengths and 0.5 intensity ratio. Because no calibrated instrument profile or pointwise uncertainties were supplied, raw counts were weighted with the Poisson approximation w = 1/Iobs. Refined quantities were a 15-term background, angular zero, positive common W and X profile terms, phase scales and cells, and one moderate March-Dollase [001] correction for the Sr3W2O9-type model (ratio 0.815). Atomic coordinates and displacement factors were held at their reference values; exploratory free displacement factors became negative and were rejected.

## Remaining uncertainty

The Sr3W2O9 assignment is not definitive. Its available reference structure was reported from high-pressure synthesis, the phase has a relatively poor final Rf of 28.2%, and a residual line near 22.09 degrees is not reproduced adequately. The model is the best available indexing of the independent peak set, but this powder pattern alone cannot reliably distinguish it from a related Sr-rich Sr-W-O polymorph. Consequently, its reported 13.58 wt% fraction is provisional and should not be treated as a reliable absolute value without complementary data.

The high goodness of fit and structured residuals also show that the lack of an instrument calibration limits quantitative accuracy. Plausible profile/texture alternatives moved the modeled fractions over about 75.0-76.7 wt% SrWO4, 10.1-11.3 wt% WO3, and 12.8-14.9 wt% Sr3W2O9-type. These ranges are a more realistic indication of model sensitivity than the formal least-squares errors (about 0.2-0.3 wt%). No defensible fourth crystalline structure could be assigned. Amorphous content, if present, is not quantified.

File: results/experimental-eval/divalent-tungstates-PG15/followups/baseline/attempts/case-014-r9/run/final-answer.md
Completed the phase analysis and GSAS-II refinement.

Refined crystalline fractions:

- Scheelite SrWO₄: 78.49 wt%
- Monoclinic WO₃: 11.55 wt%
- Monoclinic Sr₃W₂O₉: 9.96 wt% — tentative

Fit: Rwp 15.24%, Rp 10.65%, GOF 4.32. The Sr₃W₂O₉ assignment and fraction remain uncertain due to its contracted refined cell and structured residuals.

Files:

- [result.json](<RAW_ARCHIVE>/results/experimental-eval/divalent-tungstates-PG15/pxrd-pg15-recovery-supplement3-20261111/attempts/P0-exp-case-014-r9/workspace/result.json)
- [report.md](<RAW_ARCHIVE>/results/experimental-eval/divalent-tungstates-PG15/pxrd-pg15-recovery-supplement3-20261111/attempts/P0-exp-case-014-r9/workspace/report.md)
- [final.gpx](<RAW_ARCHIVE>/results/experimental-eval/divalent-tungstates-PG15/pxrd-pg15-recovery-supplement3-20261111/attempts/P0-exp-case-014-r9/workspace/final.gpx)
- [fit.csv](<RAW_ARCHIVE>/results/experimental-eval/divalent-tungstates-PG15/pxrd-pg15-recovery-supplement3-20261111/attempts/P0-exp-case-014-r9/workspace/fit.csv)
- [SrWO4.cif](<RAW_ARCHIVE>/results/experimental-eval/divalent-tungstates-PG15/pxrd-pg15-recovery-supplement3-20261111/attempts/P0-exp-case-014-r9/workspace/SrWO4.cif)
- [WO3.cif](<RAW_ARCHIVE>/results/experimental-eval/divalent-tungstates-PG15/pxrd-pg15-recovery-supplement3-20261111/attempts/P0-exp-case-014-r9/workspace/WO3.cif)
- [Sr3W2O9.cif](<RAW_ARCHIVE>/results/experimental-eval/divalent-tungstates-PG15/pxrd-pg15-recovery-supplement3-20261111/attempts/P0-exp-case-014-r9/workspace/Sr3W2O9.cif)

File: results/experimental-eval/divalent-tungstates-PG15/followups/baseline/attempts/case-014-r9/workspace/report.md
# PXRD phase analysis

The pattern is best described by three modeled crystalline phases: scheelite SrWO4, monoclinic WO3, and a tentative monoclinic Sr3W2O9 contribution. The refined crystalline-phase fractions are 78.49 wt% SrWO4, 11.55 wt% WO3, and 9.96 wt% Sr3W2O9, normalized only over these modeled phases.

The chemical context supports SrWO4 formation from SrCO3 and WO3 at 900 °C. Its I 41/a model accounts for the dominant series, including peaks near 18.33, 27.99, 30.21, 33.39, 45.47, 47.75, 51.98, 56.08, and 57.37° 2theta. Monoclinic WO3 is supported by its characteristic low-angle cluster near 23.47, 23.98, and 24.72°, together with weaker lines around 34–35, 42.16, 48.60, and 50–51°. The Sr3W2O9 model accounts for otherwise correlated residual lines near 29.75, 44.64, 50.2, 57.0, and 61.25°. Starting models were COD 1546036, 1528915, and 2311977, respectively; competing WO3 polymorphs and SrO/SrCO3 residue models gave poorer full-pattern agreement.

The accepted GSAS-II refinement converged with Rwp = 15.24%, Rp = 10.65%, and GOF = 4.32 over all 8,282 points. Refined cells are a = 5.42632, c = 11.97798 Å for SrWO4; a = 7.30955, b = 7.55286, c = 7.70448 Å, beta = 90.7683° for WO3; and a = 9.48140, b = 5.42335, c = 13.57905 Å, beta = 102.9076° for Sr3W2O9.

Uncertainty is dominated by model systematics, not the small least-squares standard uncertainties listed in `result.json`. In particular, the Sr3W2O9 cell volume is about 5.2% below the reference model and the fit retains structured residual intensity, so that phase assignment and its approximately 10 wt% fraction cannot be considered reliable without an independent reference pattern or complementary analysis. The WO3 fraction is more secure but remains correlated with background and overlapping tungstate peaks. No internal standard was supplied, so amorphous material cannot be quantified and the reported fractions must not be interpreted as absolute bulk fractions.

File: results/experimental-eval/divalent-tungstates-PG15/followups/evolved-framework-v5/attempts/case-013-r4/run/final-answer.md
Completed and independently replay-verified with no physical/profile flags.

| Phase | Crystalline wt.% |
|---|---:|
| PbWO₄, stolzite | 59.79 |
| Pb₂WO₅ | 15.00 |
| PbO, massicot | 9.47 |
| WO₃, monoclinic | 9.22 |
| PbO, litharge | 6.51 |

Rwp = 10.150%, GOF = 2.905. The analogue-derived Pb₂WO₅ structure and minor-phase fractions remain semiquantitative due to overlap and profile correlations.

Files:

- [result.json](<RAW_ARCHIVE>/results/experimental-eval/divalent-tungstates-PG15/pxrd-pg15-recovery-supplement-20261109/attempts/fwaccess-v5-exp-case-013-r4/workspace/result.json)
- [report.md](<RAW_ARCHIVE>/results/experimental-eval/divalent-tungstates-PG15/pxrd-pg15-recovery-supplement-20261109/attempts/fwaccess-v5-exp-case-013-r4/workspace/report.md)
- [fit.csv](<RAW_ARCHIVE>/results/experimental-eval/divalent-tungstates-PG15/pxrd-pg15-recovery-supplement-20261109/attempts/fwaccess-v5-exp-case-013-r4/workspace/fit.csv)
- [final.gpx](<RAW_ARCHIVE>/results/experimental-eval/divalent-tungstates-PG15/pxrd-pg15-recovery-supplement-20261109/attempts/fwaccess-v5-exp-case-013-r4/workspace/final.gpx)
- [PbWO₄ CIF](<RAW_ARCHIVE>/results/experimental-eval/divalent-tungstates-PG15/pxrd-pg15-recovery-supplement-20261109/attempts/fwaccess-v5-exp-case-013-r4/workspace/phase_PbWO4_stolzite.cif)
- [Pb₂WO₅ CIF](<RAW_ARCHIVE>/results/experimental-eval/divalent-tungstates-PG15/pxrd-pg15-recovery-supplement-20261109/attempts/fwaccess-v5-exp-case-013-r4/workspace/phase_Pb2WO5.cif)
- [Massicot CIF](<RAW_ARCHIVE>/results/experimental-eval/divalent-tungstates-PG15/pxrd-pg15-recovery-supplement-20261109/attempts/fwaccess-v5-exp-case-013-r4/workspace/phase_PbO_massicot.cif)
- [WO₃ CIF](<RAW_ARCHIVE>/results/experimental-eval/divalent-tungstates-PG15/pxrd-pg15-recovery-supplement-20261109/attempts/fwaccess-v5-exp-case-013-r4/workspace/phase_WO3_monoclinic.cif)
- [Litharge CIF](<RAW_ARCHIVE>/results/experimental-eval/divalent-tungstates-PG15/pxrd-pg15-recovery-supplement-20261109/attempts/fwaccess-v5-exp-case-013-r4/workspace/phase_PbO_litharge.cif)

File: results/experimental-eval/divalent-tungstates-PG15/followups/evolved-framework-v5/attempts/case-013-r5/run/final-answer.md
Completed the five-phase Rietveld model:

- PbWO₄ scheelite: 59.15 wt%
- Pb₂WO₅: 15.13 wt%
- WO₃ monoclinic: 9.99 wt%
- PbO massicot: 8.93 wt%
- PbO litharge: 6.81 wt%

Full-grid fit: Rwp 9.8899%, Rp 6.7196%, GOF 2.8279, using all 8,282 points.

Outputs:

- [result.json](<RAW_ARCHIVE>/results/experimental-eval/divalent-tungstates-PG15/pxrd-pg15-recovery-supplement-20261109/attempts/fwaccess-v5-exp-case-013-r5/workspace/result.json)
- [report.md](<RAW_ARCHIVE>/results/experimental-eval/divalent-tungstates-PG15/pxrd-pg15-recovery-supplement-20261109/attempts/fwaccess-v5-exp-case-013-r5/workspace/report.md)
- [fit.csv](<RAW_ARCHIVE>/results/experimental-eval/divalent-tungstates-PG15/pxrd-pg15-recovery-supplement-20261109/attempts/fwaccess-v5-exp-case-013-r5/workspace/fit.csv)
- [final.gpx](<RAW_ARCHIVE>/results/experimental-eval/divalent-tungstates-PG15/pxrd-pg15-recovery-supplement-20261109/attempts/fwaccess-v5-exp-case-013-r5/workspace/final.gpx)
- CIFs: [PbWO₄](<RAW_ARCHIVE>/results/experimental-eval/divalent-tungstates-PG15/pxrd-pg15-recovery-supplement-20261109/attempts/fwaccess-v5-exp-case-013-r5/workspace/phase_1_PbWO4_scheelite.cif), [WO₃](<RAW_ARCHIVE>/results/experimental-eval/divalent-tungstates-PG15/pxrd-pg15-recovery-supplement-20261109/attempts/fwaccess-v5-exp-case-013-r5/workspace/phase_2_WO3_monoclinic.cif), [Pb₂WO₅](<RAW_ARCHIVE>/results/experimental-eval/divalent-tungstates-PG15/pxrd-pg15-recovery-supplement-20261109/attempts/fwaccess-v5-exp-case-013-r5/workspace/phase_3_Pb2WO5.cif), [massicot](<RAW_ARCHIVE>/results/experimental-eval/divalent-tungstates-PG15/pxrd-pg15-recovery-supplement-20261109/attempts/fwaccess-v5-exp-case-013-r5/workspace/phase_4_PbO_massicot.cif), [litharge](<RAW_ARCHIVE>/results/experimental-eval/divalent-tungstates-PG15/pxrd-pg15-recovery-supplement-20261109/attempts/fwaccess-v5-exp-case-013-r5/workspace/phase_5_PbO_litharge.cif)

All CIFs independently validate for formula, symmetry, and physical contacts. Pb₂WO₅ uses a refined Pb₂MoO₅-topology analogue and remains structurally provisional; the individual PbO-polymorph fractions are less secure than their combined 15.73 wt%.

File: results/experimental-eval/divalent-tungstates-PG15/followups/evolved-framework-v5/attempts/case-013-r6/run/final-answer.md
Completed a five-phase physical GSAS-II model:

| Phase | Weight fraction |
|---|---:|
| PbWO₄, stolzite | 59.71% |
| PbO, massicot | 9.84% |
| PbO, litharge | 6.48% |
| Monoclinic WO₃ | 9.82% |
| Pb₂WO₅ | 14.15% |

Full-grid fit: Rwp 10.112%, Rp 6.874%, Rexp 3.502%, GOF 2.888. Independent replay covered all 8,282 points without optimization or physical-review flags.

Pb₂WO₅ uses a physical Pb₂MoO₅-derived analogue model, so its oxygen coordinates and fraction remain more model-dependent. The two PbO fractions are also less certain individually than their combined 16.32%.

Files:

- [report.md](<RAW_ARCHIVE>/results/experimental-eval/divalent-tungstates-PG15/pxrd-pg15-recovery-supplement-20261109/attempts/fwaccess-v5-exp-case-013-r6/workspace/report.md)
- [result.json](<RAW_ARCHIVE>/results/experimental-eval/divalent-tungstates-PG15/pxrd-pg15-recovery-supplement-20261109/attempts/fwaccess-v5-exp-case-013-r6/workspace/result.json)
- [fit.csv](<RAW_ARCHIVE>/results/experimental-eval/divalent-tungstates-PG15/pxrd-pg15-recovery-supplement-20261109/attempts/fwaccess-v5-exp-case-013-r6/workspace/fit.csv)
- [final.gpx](<RAW_ARCHIVE>/results/experimental-eval/divalent-tungstates-PG15/pxrd-pg15-recovery-supplement-20261109/attempts/fwaccess-v5-exp-case-013-r6/workspace/final.gpx)
- [PbWO₄ CIF](<RAW_ARCHIVE>/results/experimental-eval/divalent-tungstates-PG15/pxrd-pg15-recovery-supplement-20261109/attempts/fwaccess-v5-exp-case-013-r6/workspace/phase_1_PbWO4.cif), [massicot CIF](<RAW_ARCHIVE>/results/experimental-eval/divalent-tungstates-PG15/pxrd-pg15-recovery-supplement-20261109/attempts/fwaccess-v5-exp-case-013-r6/workspace/phase_2_PbO_massicot.cif), [litharge CIF](<RAW_ARCHIVE>/results/experimental-eval/divalent-tungstates-PG15/pxrd-pg15-recovery-supplement-20261109/attempts/fwaccess-v5-exp-case-013-r6/workspace/phase_3_PbO_litharge.cif), [WO₃ CIF](<RAW_ARCHIVE>/results/experimental-eval/divalent-tungstates-PG15/pxrd-pg15-recovery-supplement-20261109/attempts/fwaccess-v5-exp-case-013-r6/workspace/phase_4_WO3_monoclinic.cif), [Pb₂WO₅ CIF](<RAW_ARCHIVE>/results/experimental-eval/divalent-tungstates-PG15/pxrd-pg15-recovery-supplement-20261109/attempts/fwaccess-v5-exp-case-013-r6/workspace/phase_5_Pb2WO5.cif)

File: results/experimental-eval/divalent-tungstates-PG15/followups/evolved-framework-v5/attempts/case-013-r7/run/final-answer.md
Completed the five-phase GSAS-II refinement.

| Crystalline phase | Weight fraction |
|---|---:|
| PbWO₄, scheelite | 60.72(22)% |
| Pb₂WO₅, C2/m analogue | 14.89(24)% |
| PbO, massicot | 7.79(13)% |
| PbO, litharge | 7.30(12)% |
| WO₃, monoclinic | 9.30(15)% |

Final fit: Rwp 10.236%, Rp 6.845%, GOF 2.923. The project replays successfully with no frozen variables.

The principal uncertainty is Pb₂WO₅: its topology is strongly supported, but its CIF is derived from the isostructural Pb₂MoO₅ framework, so exact oxygen positions are not reliably determined. Fractions exclude any amorphous content.

Files:

- [result.json](<RAW_ARCHIVE>/results/experimental-eval/divalent-tungstates-PG15/pxrd-pg15-recovery-supplement-20261109/attempts/fwaccess-v5-exp-case-013-r7/workspace/result.json)
- [report.md](<RAW_ARCHIVE>/results/experimental-eval/divalent-tungstates-PG15/pxrd-pg15-recovery-supplement-20261109/attempts/fwaccess-v5-exp-case-013-r7/workspace/report.md)
- [fit.csv](<RAW_ARCHIVE>/results/experimental-eval/divalent-tungstates-PG15/pxrd-pg15-recovery-supplement-20261109/attempts/fwaccess-v5-exp-case-013-r7/workspace/fit.csv)
- [final.gpx](<RAW_ARCHIVE>/results/experimental-eval/divalent-tungstates-PG15/pxrd-pg15-recovery-supplement-20261109/attempts/fwaccess-v5-exp-case-013-r7/workspace/final.gpx)
- CIFs: [PbWO₄](<RAW_ARCHIVE>/results/experimental-eval/divalent-tungstates-PG15/pxrd-pg15-recovery-supplement-20261109/attempts/fwaccess-v5-exp-case-013-r7/workspace/phase_PbWO4.cif), [Pb₂WO₅](<RAW_ARCHIVE>/results/experimental-eval/divalent-tungstates-PG15/pxrd-pg15-recovery-supplement-20261109/attempts/fwaccess-v5-exp-case-013-r7/workspace/phase_Pb2WO5.cif), [massicot](<RAW_ARCHIVE>/results/experimental-eval/divalent-tungstates-PG15/pxrd-pg15-recovery-supplement-20261109/attempts/fwaccess-v5-exp-case-013-r7/workspace/phase_PbO_massicot.cif), [litharge](<RAW_ARCHIVE>/results/experimental-eval/divalent-tungstates-PG15/pxrd-pg15-recovery-supplement-20261109/attempts/fwaccess-v5-exp-case-013-r7/workspace/phase_PbO_litharge.cif), [WO₃](<RAW_ARCHIVE>/results/experimental-eval/divalent-tungstates-PG15/pxrd-pg15-recovery-supplement-20261109/attempts/fwaccess-v5-exp-case-013-r7/workspace/phase_WO3.cif)

File: results/experimental-eval/divalent-tungstates-PG15/followups/evolved-framework-v5/attempts/case-013-r7/workspace/report.md
# Powder XRD phase analysis

The pattern is modeled by five crystalline phases. Fractions are normalized to the modeled crystalline material; no external standard was supplied, so amorphous content is not determined.

| Phase | Structural evidence | Weight fraction |
|---|---|---:|
| Scheelite PbWO4, I41/a | Dominant peak family and full-pattern reference match (COD 9009811) | 0.6072(22) |
| Pb2WO5, C2/m | Pb-rich intermediate accounting for the coherent residual family near 25.92, 29.18, 30.63/31.04, 34.86, 43.41, 47.29, 51.95, and 53.89 degrees 2theta | 0.1489(24) |
| Massicot PbO, Pbcm | Orthorhombic precursor family (COD 2310433) | 0.0779(13) |
| Litharge PbO, P4/nmm | Independent tetragonal PbO family (COD 9012700, converted from origin choice 1 to the equivalent GSAS-II origin-2 setting) | 0.0730(12) |
| Monoclinic WO3, P21/c | Residual precursor family best matched by the room-temperature COD 2311041 model | 0.0930(15) |

The Pb2WO5 assignment is chemically supported by the PbO–WO3 context and has a stable positive scale across the pattern. No exact Pb2WO5 entry was present in the frozen reference index, so its submitted structure uses the C2/m Pb2MoO5 framework (COD 7220560) with Mo replaced by W. Adding this topology reduced Rwp by about two percentage points in inventory screens and removed the coherent residual family. Its topology and fraction are supported, but its exact oxygen coordinates are less certain than those of the database-matched phases.

Refinement used the reported Cu K-alpha doublet and Poisson count weights because pointwise uncertainties were not supplied. Cells, calibration, smooth background, scales, physical size/strain profiles, and selected heavy-atom coordinates were refined in stages. March-Dollase [100] terms were supported for Pb2WO5 and massicot, and bounded [100] strain anisotropy was supported for Pb2WO5. Surface roughness and other anisotropy branches were rejected when they reached bounds or were correlated. Unconstrained light-atom refinements generated implausible W–O/Pb–O geometry and were rolled back to the physical reference coordinates; therefore light-atom displacements cannot be determined reliably from this multiphase powder pattern.

The final full-grid fit has Rwp = 10.236%, Rp = 6.845%, Rwp(min) = 3.502%, and goodness of fit = 2.923. All exported structures have physical nearest-neighbor geometry, all accepted phases have positive scales, and no coherent unassigned reflection family remains. The formal fraction ESDs in the table understate systematic model uncertainty; approximately 1–3 wt% absolute uncertainty is more realistic for the minor phases, especially analogue-derived Pb2WO5 and strongly overlapped litharge. The final project contains no frozen or dropped variables.

File: results/experimental-eval/divalent-tungstates-PG15/followups/evolved-framework-v5/attempts/case-013-r8/run/final-answer.md
Completed and validated a five-phase Rietveld model:

| Phase | Weight fraction |
|---|---:|
| PbWO₄, scheelite | 58.44% |
| PbO, massicot | 11.77% |
| PbO, litharge | 7.06% |
| WO₃, monoclinic | 9.62% |
| Pb₂WO₅, Pb₂MoO₅-type | 13.11% |

Fit: Rwp 10.322%, Rp 7.183%, GOF 2.952. The Pb₂WO₅ topology and fraction remain provisional because its oxygen framework was transferred from the molybdate analogue.

Files:

- [result.json](<RAW_ARCHIVE>/results/experimental-eval/divalent-tungstates-PG15/pxrd-pg15-recovery-supplement-20261109/attempts/fwaccess-v5-exp-case-013-r8/workspace/result.json)
- [report.md](<RAW_ARCHIVE>/results/experimental-eval/divalent-tungstates-PG15/pxrd-pg15-recovery-supplement-20261109/attempts/fwaccess-v5-exp-case-013-r8/workspace/report.md)
- [fit.csv](<RAW_ARCHIVE>/results/experimental-eval/divalent-tungstates-PG15/pxrd-pg15-recovery-supplement-20261109/attempts/fwaccess-v5-exp-case-013-r8/workspace/fit.csv)
- [final.gpx](<RAW_ARCHIVE>/results/experimental-eval/divalent-tungstates-PG15/pxrd-pg15-recovery-supplement-20261109/attempts/fwaccess-v5-exp-case-013-r8/workspace/final.gpx)
- [PbWO₄ CIF](<RAW_ARCHIVE>/results/experimental-eval/divalent-tungstates-PG15/pxrd-pg15-recovery-supplement-20261109/attempts/fwaccess-v5-exp-case-013-r8/workspace/phase_PbWO4_scheelite.cif)
- [Massicot CIF](<RAW_ARCHIVE>/results/experimental-eval/divalent-tungstates-PG15/pxrd-pg15-recovery-supplement-20261109/attempts/fwaccess-v5-exp-case-013-r8/workspace/phase_PbO_massicot.cif)
- [Litharge CIF](<RAW_ARCHIVE>/results/experimental-eval/divalent-tungstates-PG15/pxrd-pg15-recovery-supplement-20261109/attempts/fwaccess-v5-exp-case-013-r8/workspace/phase_PbO_litharge.cif)
- [WO₃ CIF](<RAW_ARCHIVE>/results/experimental-eval/divalent-tungstates-PG15/pxrd-pg15-recovery-supplement-20261109/attempts/fwaccess-v5-exp-case-013-r8/workspace/phase_WO3_monoclinic.cif)
- [Pb₂WO₅ CIF](<RAW_ARCHIVE>/results/experimental-eval/divalent-tungstates-PG15/pxrd-pg15-recovery-supplement-20261109/attempts/fwaccess-v5-exp-case-013-r8/workspace/phase_Pb2WO5_C2m.cif)

File: results/experimental-eval/divalent-tungstates-PG15/followups/evolved-framework-v5/attempts/case-013-r8/workspace/report.md
# Powder XRD phase analysis

The Cu Kα pattern is best described by five crystalline phases. Weight fractions are normalized over these modeled crystalline phases; an amorphous fraction was not measured.

| Phase | Space group | Weight % |
|---|---:|---:|
| PbWO4, scheelite | I 41/a | 58.44 |
| PbO, massicot | P b c m | 11.77 |
| PbO, litharge | P 4/n m m | 7.06 |
| WO3, monoclinic | P 21/c | 9.62 |
| Pb2WO5, Pb2MoO5-type | C 2/m | 13.11 |

The final full-grid Rietveld fit has Rwp = 10.322%, Rp = 7.183%, Rexp = 3.502%, and GOF = 2.952 for 8,282 points and 24 refined parameters. With no supplied pointwise uncertainties, counting-statistical weights based on sqrt(counts) were used.

## Evidence

Scheelite PbWO4 accounts for the dominant family, including the intense reflections near 27.7, 32.9, 45.0, 51.5, and 55.5 degrees 2θ. Monoclinic WO3 is required by its characteristic 23.4–24.6 degree multiplet and supporting higher-angle lines. Orthorhombic massicot and tetragonal litharge each have distinct, repeatedly observed PbO reflection families; neither polymorph alone accounts for both sets.

After those four phases were fitted, one broad coherent family remained at approximately 13–15, 25.9, 29–31, 35–43, 47–60, 64, and 72 degrees. It is indexed by a C 2/m Pb2WO5 model transferred from the isostructural Pb2MoO5 reference (COD 7220560) by Mo→W substitution. Its refined cell, a = 14.2321, b = 5.8094, c = 7.3553 Å and β = 113.8448 degrees, remains close to the parent topology and its scale is positive and stable. Raspite PbWO4, Pb3O4, W3O8, WO2, and alternative WO3 models did not provide a stable, broadly supported improvement. No coherent unassigned reflection family remains, so phase search was stopped.

The final model includes modest (100) March–Dollase corrections for massicot and Pb2WO5 and a refined effective polarization of 0.8366. Scheelite oxygen was restored to the reference coordinate because its unconstrained intensity-driven shift produced overlong W–O bonds; the submitted tetrahedron has W–O = 1.775 Å. The litharge model uses the physical P4/nmm origin setting with two Pb and two O atoms per cell (PbO, density 9.29 g cm-3). For WO3, a same-composition P21/c neutron model (COD 2311041) was selected over the slightly poorer 1960 coordinate model because the latter contains a nonphysical 1.58 Å O–O contact; the submitted model has W–O distances of 1.72–2.16 Å. WO3 oxygen coordinates and Pb2WO5 oxygen coordinates could not be refined reliably and were retained from their physical reference/analogue frameworks. The Pb2WO5 assignment is therefore chemically and diffraction-supported, but its detailed oxygen arrangement is provisional rather than independently solved from this powder pattern.

Formal covariance-only fraction uncertainties are about 0.15–0.30 weight percentage points, but these understate practical uncertainty from peak overlap, texture, profile correlations, and reference choice. In particular, the Pb2WO5 fraction should be regarded as approximate (systematic uncertainty of several weight percentage points is plausible). Fractions apply only to the modeled crystalline material.

File: results/experimental-eval/divalent-tungstates-PG15/followups/evolved-framework-v5/attempts/case-013-r9/run/final-answer.md
The final physical model contains four crystalline phases:

| Phase | Weight fraction |
|---|---:|
| PbWO₄, scheelite | 73.88(28)% |
| PbO, massicot | 10.01(16)% |
| WO₃, monoclinic | 10.41(25)% |
| PbO, litharge | 5.70(13)% |

Fractions are normalized over modeled crystalline material. The fit converged with Rwp 14.160%, Rp 9.832%, and GOF 4.051. No fifth phase could be assigned reliably from the remaining residuals.

Deliverables:

- [final.gpx](<RAW_ARCHIVE>/results/experimental-eval/divalent-tungstates-PG15/pxrd-pg15-recovery-supplement-20261109/attempts/fwaccess-v5-exp-case-013-r9/workspace/final.gpx)
- [result.json](<RAW_ARCHIVE>/results/experimental-eval/divalent-tungstates-PG15/pxrd-pg15-recovery-supplement-20261109/attempts/fwaccess-v5-exp-case-013-r9/workspace/result.json)
- [fit.csv](<RAW_ARCHIVE>/results/experimental-eval/divalent-tungstates-PG15/pxrd-pg15-recovery-supplement-20261109/attempts/fwaccess-v5-exp-case-013-r9/workspace/fit.csv)
- [report.md](<RAW_ARCHIVE>/results/experimental-eval/divalent-tungstates-PG15/pxrd-pg15-recovery-supplement-20261109/attempts/fwaccess-v5-exp-case-013-r9/workspace/report.md)
- [PbWO4 scheelite CIF](<RAW_ARCHIVE>/results/experimental-eval/divalent-tungstates-PG15/pxrd-pg15-recovery-supplement-20261109/attempts/fwaccess-v5-exp-case-013-r9/workspace/phase_1_PbWO4_scheelite.cif)
- [PbO massicot CIF](<RAW_ARCHIVE>/results/experimental-eval/divalent-tungstates-PG15/pxrd-pg15-recovery-supplement-20261109/attempts/fwaccess-v5-exp-case-013-r9/workspace/phase_2_PbO_massicot.cif)
- [WO3 monoclinic CIF](<RAW_ARCHIVE>/results/experimental-eval/divalent-tungstates-PG15/pxrd-pg15-recovery-supplement-20261109/attempts/fwaccess-v5-exp-case-013-r9/workspace/phase_3_WO3_monoclinic.cif)
- [PbO litharge CIF](<RAW_ARCHIVE>/results/experimental-eval/divalent-tungstates-PG15/pxrd-pg15-recovery-supplement-20261109/attempts/fwaccess-v5-exp-case-013-r9/workspace/phase_4_PbO_litharge.cif)

The GPX reloads successfully with no frozen variables; all CIFs independently parse with the expected compositions, symmetries, and physical bond geometry.

File: results/experimental-eval/divalent-tungstates-PG15/followups/evolved-framework-v5/attempts/case-014-r4/run/final-answer.md
Completed. The modeled crystalline composition is:

| Phase | Weight fraction | Structure |
|---|---:|---|
| Scheelite SrWO₄ | 70.16% | [CIF](<<RAW_ARCHIVE>/results/experimental-eval/divalent-tungstates-PG15/pxrd-pg15-recovery-supplement-20261109/attempts/fwaccess-v5-exp-case-014-r4/workspace/phase_1_SrWO4.cif>) |
| Monoclinic WO₃ | 11.39% | [CIF](<<RAW_ARCHIVE>/results/experimental-eval/divalent-tungstates-PG15/pxrd-pg15-recovery-supplement-20261109/attempts/fwaccess-v5-exp-case-014-r4/workspace/phase_2_WO3_monoclinic.cif>) |
| Sr₃WO₆, provisional Pa-3 model | 18.45% | [CIF](<<RAW_ARCHIVE>/results/experimental-eval/divalent-tungstates-PG15/pxrd-pg15-recovery-supplement-20261109/attempts/fwaccess-v5-exp-case-014-r4/workspace/phase_3_Sr3WO6_provisional.cif>) |

Fit statistics: Rp 10.86%, Rwp 15.21%, Rexp 3.54%, GOF 4.31.

The Sr₃WO₆ composition is chemically and diffraction-supported, but its transferred topology and fraction remain semiquantitative; residual intensity near 22.10° and 32.62° may reflect symmetry lowering or a trace additional phase.

Outputs:

- [result.json](<<RAW_ARCHIVE>/results/experimental-eval/divalent-tungstates-PG15/pxrd-pg15-recovery-supplement-20261109/attempts/fwaccess-v5-exp-case-014-r4/workspace/result.json>)
- [report.md](<<RAW_ARCHIVE>/results/experimental-eval/divalent-tungstates-PG15/pxrd-pg15-recovery-supplement-20261109/attempts/fwaccess-v5-exp-case-014-r4/workspace/report.md>)
- [fit.csv](<<RAW_ARCHIVE>/results/experimental-eval/divalent-tungstates-PG15/pxrd-pg15-recovery-supplement-20261109/attempts/fwaccess-v5-exp-case-014-r4/workspace/fit.csv>)
- [final.gpx](<<RAW_ARCHIVE>/results/experimental-eval/divalent-tungstates-PG15/pxrd-pg15-recovery-supplement-20261109/attempts/fwaccess-v5-exp-case-014-r4/workspace/final.gpx>)

File: results/experimental-eval/divalent-tungstates-PG15/followups/evolved-framework-v5/attempts/case-014-r5/run/final-answer.md
Completed the three-phase Rietveld model:

| Phase | Weight fraction |
|---|---:|
| SrWO₄, scheelite | 77.06% |
| WO₃, monoclinic | 10.17% |
| Sr₃WO₆, ordered-perovskite type | 12.77% |

Saved-fit statistics: Rwp = 14.374%, Rp = 9.799%, GOF = 4.065. Fresh full-grid replay Rwp = 14.370%.

The Sr₃WO₆ topology and fraction have greater systematic uncertainty; remaining residual features do not support a reliable fourth-phase assignment.

Files:

- [result.json](<RAW_ARCHIVE>/results/experimental-eval/divalent-tungstates-PG15/pxrd-pg15-recovery-supplement-20261109/attempts/fwaccess-v5-exp-case-014-r5/workspace/result.json)
- [report.md](<RAW_ARCHIVE>/results/experimental-eval/divalent-tungstates-PG15/pxrd-pg15-recovery-supplement-20261109/attempts/fwaccess-v5-exp-case-014-r5/workspace/report.md)
- [fit.csv](<RAW_ARCHIVE>/results/experimental-eval/divalent-tungstates-PG15/pxrd-pg15-recovery-supplement-20261109/attempts/fwaccess-v5-exp-case-014-r5/workspace/fit.csv)
- [final.gpx](<RAW_ARCHIVE>/results/experimental-eval/divalent-tungstates-PG15/pxrd-pg15-recovery-supplement-20261109/attempts/fwaccess-v5-exp-case-014-r5/workspace/final.gpx)
- [SrWO4 CIF](<RAW_ARCHIVE>/results/experimental-eval/divalent-tungstates-PG15/pxrd-pg15-recovery-supplement-20261109/attempts/fwaccess-v5-exp-case-014-r5/workspace/phase_SrWO4.cif)
- [WO3 CIF](<RAW_ARCHIVE>/results/experimental-eval/divalent-tungstates-PG15/pxrd-pg15-recovery-supplement-20261109/attempts/fwaccess-v5-exp-case-014-r5/workspace/phase_WO3.cif)
- [Sr3WO6 CIF](<RAW_ARCHIVE>/results/experimental-eval/divalent-tungstates-PG15/pxrd-pg15-recovery-supplement-20261109/attempts/fwaccess-v5-exp-case-014-r5/workspace/phase_Sr3WO6.cif)

File: results/experimental-eval/divalent-tungstates-PG15/followups/evolved-framework-v5/attempts/case-014-r5/workspace/report.md
# Powder XRD phase analysis

The accepted model contains three crystalline phases. Fractions are normalized over these modeled crystalline phases:

| Phase | Structural model | Weight fraction |
|---|---|---:|
| SrWO4 | Scheelite, `I 41/a` | 0.7706 (77.06 wt%) |
| WO3 | Monoclinic, `P 21/c` (alternative cell setting) | 0.1017 (10.17 wt%) |
| Sr3WO6 | Ordered double-perovskite type, `P 21/n` | 0.1277 (12.77 wt%) |

## Evidence

The dominant pattern is indexed by scheelite SrWO4, including its strong 112, 004/200, 024/220, and higher-angle families. A COD SrWO4 reference topology (1546036) refined to a = 5.41795 Å and c = 11.95888 Å. The refined oxygen position gives a physical W–O distance of about 1.905 Å.

The characteristic monoclinic WO3 group near 23.46, 23.92, and 24.70° 2θ, together with its higher-angle family, requires residual WO3. The submitted physical model is based on COD 2311041 and is expressed in a valid `P 21/c` alternative setting. Its shortest W–O distance is about 1.715 Å, and no short O–O contact is present.

After those two phases were fitted, a broad residual family at approximately 28.11, 29.72–29.78, 30.87, 42.1–42.7, 51.77, 53.38–53.94, 61.2–61.4, and 63.84° was consistently indexed by a monoclinic ordered Sr2(SrW)O6 model. The Sr3WO6 model was built from the isostructural Ca3WO6 reference (COD 1563081), followed by cell and profile refinement. It has physical nearest W–O and Sr–O distances of about 2.045 and 2.451 Å. Its positive scale remained stable in the complete three-phase refinement. The resulting bulk Sr:W molar ratio is 1.011:1, consistent with the SrCO3 + WO3 chemical context. SrCO3, SrO, and Sr3W2O9 alternatives either refined to zero/near-zero scale or lacked broad reflection-family support.

The saved fit gives Rwp = 14.374%, Rp = 9.799%, Rexp = 3.536%, and goodness-of-fit 4.065. A fresh structure-factor replay from `final.gpx` over all 8,282 measured points gives Rwp = 14.370%. The replay produced no negative-profile, displacement-tensor, or peak-width review flags.

## Remaining uncertainty

SrWO4 and WO3 are well supported. Sr3WO6 is less certain: no exact-composition reference was available in the frozen index, its oxygen coordinates were retained from the physical analogue because bounded coordinate refinements were unstable, and preferred orientation/profile broadening is correlated with its scale. Its topology is plausible and well indexed, but its detailed coordinates and 12.77 wt% fraction should not be treated as high-precision determinations; systematic uncertainty of several weight-percent is more realistic than a formal counting-statistical error.

A broad residual near 22.1° and intensity mismatches near 29.75, 32.60, 44.66, and 48.62° remain. They do not establish a chemically credible fourth phase with a stable positive scale, so any trace additional structure or its fraction cannot be determined reliably from this pattern. The reported fractions do not quantify amorphous material or absolute crystallinity.
