Repository: sache07/verifiable-pxrd

# Experimental evaluations

Agent panels on measured powder XRD data. Each folder is named after its dataset in `pxrd-bench/`.

| Folder | What |
|---|---|
| [`divalent-tungstates-PG15/`](divalent-tungstates-PG15/README.md) | `baseline` and `evolved` panels, 45 attempts each, on the 15 Precursor Genome divalent-tungstate scans in [`pxrd-bench/divalent-tungstates-PG15`](../../pxrd-bench/divalent-tungstates-PG15/README.md). |

File: results/experimental-eval/divalent-tungstates-PG15/followups/evolved-framework-v5/attempts/case-014-r6/run/final-answer.md
Completed the PXRD analysis and verified the final GSAS-II replay.

| Phase | Crystalline weight fraction |
|---|---:|
| SrWO₄, scheelite | 69.87% |
| WO₃, triclinic | 11.54% |
| Sr₃W₂O₉, monoclinic | 18.59% |

Full-grid fit: Rwp 12.951%, Rp 9.173%, GOF 3.669. Fractions exclude any amorphous material. The Sr₃W₂O₉ fraction is the least certain because its metric and preferred-orientation correction are correlated; the WO₃ polymorph assignment is also less secure than its composition.

Files:

- [result.json](<RAW_ARCHIVE>/results/experimental-eval/divalent-tungstates-PG15/pxrd-pg15-recovery-supplement-20261109/attempts/fwaccess-v5-exp-case-014-r6-retry1/workspace/result.json)
- [report.md](<RAW_ARCHIVE>/results/experimental-eval/divalent-tungstates-PG15/pxrd-pg15-recovery-supplement-20261109/attempts/fwaccess-v5-exp-case-014-r6-retry1/workspace/report.md)
- [fit.csv](<RAW_ARCHIVE>/results/experimental-eval/divalent-tungstates-PG15/pxrd-pg15-recovery-supplement-20261109/attempts/fwaccess-v5-exp-case-014-r6-retry1/workspace/fit.csv)
- [final.gpx](<RAW_ARCHIVE>/results/experimental-eval/divalent-tungstates-PG15/pxrd-pg15-recovery-supplement-20261109/attempts/fwaccess-v5-exp-case-014-r6-retry1/workspace/final.gpx)
- [SrWO4.cif](<RAW_ARCHIVE>/results/experimental-eval/divalent-tungstates-PG15/pxrd-pg15-recovery-supplement-20261109/attempts/fwaccess-v5-exp-case-014-r6-retry1/workspace/SrWO4.cif)
- [WO3.cif](<RAW_ARCHIVE>/results/experimental-eval/divalent-tungstates-PG15/pxrd-pg15-recovery-supplement-20261109/attempts/fwaccess-v5-exp-case-014-r6-retry1/workspace/WO3.cif)
- [Sr3W2O9.cif](<RAW_ARCHIVE>/results/experimental-eval/divalent-tungstates-PG15/pxrd-pg15-recovery-supplement-20261109/attempts/fwaccess-v5-exp-case-014-r6-retry1/workspace/Sr3W2O9.cif)

File: results/experimental-eval/divalent-tungstates-PG15/followups/evolved-framework-v5/attempts/case-014-r7/run/final-answer.md
Completed the four-phase GSAS-II refinement.

| Phase | Weight fraction |
|---|---:|
| SrWO₄ scheelite | 70.82% |
| WO₃ monoclinic | 10.22% |
| Sr₃W₂O₉ | 10.24% |
| SrWO₄ fergusonite | 8.71% |

Final fit: Rwp 13.061%, Rp 9.469%, GOF 3.701. The two minor high-pressure-derived structures and their fractions remain tentative; one isolated residual near 30.895° is unassigned.

Files:

- [result.json](<RAW_ARCHIVE>/results/experimental-eval/divalent-tungstates-PG15/pxrd-pg15-recovery-supplement-20261109/attempts/fwaccess-v5-exp-case-014-r7/workspace/result.json)
- [report.md](<RAW_ARCHIVE>/results/experimental-eval/divalent-tungstates-PG15/pxrd-pg15-recovery-supplement-20261109/attempts/fwaccess-v5-exp-case-014-r7/workspace/report.md)
- [fit.csv](<RAW_ARCHIVE>/results/experimental-eval/divalent-tungstates-PG15/pxrd-pg15-recovery-supplement-20261109/attempts/fwaccess-v5-exp-case-014-r7/workspace/fit.csv)
- [final.gpx](<RAW_ARCHIVE>/results/experimental-eval/divalent-tungstates-PG15/pxrd-pg15-recovery-supplement-20261109/attempts/fwaccess-v5-exp-case-014-r7/workspace/final.gpx)
- [Scheelite CIF](<RAW_ARCHIVE>/results/experimental-eval/divalent-tungstates-PG15/pxrd-pg15-recovery-supplement-20261109/attempts/fwaccess-v5-exp-case-014-r7/workspace/phase_1_srwo4_scheelite.cif)
- [WO₃ CIF](<RAW_ARCHIVE>/results/experimental-eval/divalent-tungstates-PG15/pxrd-pg15-recovery-supplement-20261109/attempts/fwaccess-v5-exp-case-014-r7/workspace/phase_2_wo3_monoclinic.cif)
- [Sr₃W₂O₉ CIF](<RAW_ARCHIVE>/results/experimental-eval/divalent-tungstates-PG15/pxrd-pg15-recovery-supplement-20261109/attempts/fwaccess-v5-exp-case-014-r7/workspace/phase_3_sr3w2o9.cif)
- [Fergusonite CIF](<RAW_ARCHIVE>/results/experimental-eval/divalent-tungstates-PG15/pxrd-pg15-recovery-supplement-20261109/attempts/fwaccess-v5-exp-case-014-r7/workspace/phase_4_srwo4_fergusonite.cif)

File: results/experimental-eval/divalent-tungstates-PG15/followups/evolved-framework-v5/attempts/case-014-r8/run/final-answer.md
Completed the full-grid GSAS-II refinement.

| Phase | Crystalline weight fraction |
|---|---:|
| SrWO₄, I4₁/a | 72.79(33)% |
| WO₃, P2₁/c | 11.78(31)% |
| Sr₃W₂O₉, C2/c | 15.43(22)% |

Fit: Rwp 13.167%, Rp 9.141%, GOF 3.729. Fractions are normalized over modeled crystalline phases. The Sr₃W₂O₉ topology and fraction remain provisional and model-dependent, as detailed in the report.

Files:

- [result.json](<RAW_ARCHIVE>/results/experimental-eval/divalent-tungstates-PG15/pxrd-pg15-recovery-supplement-20261109/attempts/fwaccess-v5-exp-case-014-r8/workspace/result.json)
- [report.md](<RAW_ARCHIVE>/results/experimental-eval/divalent-tungstates-PG15/pxrd-pg15-recovery-supplement-20261109/attempts/fwaccess-v5-exp-case-014-r8/workspace/report.md)
- [fit.csv](<RAW_ARCHIVE>/results/experimental-eval/divalent-tungstates-PG15/pxrd-pg15-recovery-supplement-20261109/attempts/fwaccess-v5-exp-case-014-r8/workspace/fit.csv)
- [final.gpx](<RAW_ARCHIVE>/results/experimental-eval/divalent-tungstates-PG15/pxrd-pg15-recovery-supplement-20261109/attempts/fwaccess-v5-exp-case-014-r8/workspace/final.gpx)
- [SrWO4.cif](<RAW_ARCHIVE>/results/experimental-eval/divalent-tungstates-PG15/pxrd-pg15-recovery-supplement-20261109/attempts/fwaccess-v5-exp-case-014-r8/workspace/SrWO4.cif)
- [WO3.cif](<RAW_ARCHIVE>/results/experimental-eval/divalent-tungstates-PG15/pxrd-pg15-recovery-supplement-20261109/attempts/fwaccess-v5-exp-case-014-r8/workspace/WO3.cif)
- [Sr3W2O9.cif](<RAW_ARCHIVE>/results/experimental-eval/divalent-tungstates-PG15/pxrd-pg15-recovery-supplement-20261109/attempts/fwaccess-v5-exp-case-014-r8/workspace/Sr3W2O9.cif)

The project was independently reloaded and replayed, reproducing the submitted fit.

File: results/experimental-eval/divalent-tungstates-PG15/followups/evolved-framework-v5/attempts/case-014-r9/run/final-answer.md
Completed the three-phase GSAS-II refinement:

- SrWO₄, I4₁/a: 68.59 wt%
- Sr₃W₂O₉, C2/c: 19.65 wt%
- WO₃, P2₁/c: 11.75 wt%

Full-grid replay: Rwp 12.912%, Rp 9.121% over 8,282 points. All CIFs passed geometry screening. The principal uncertainty is the detailed Sr₃W₂O₉ structure and fraction, as discussed in the report.

Files:

- [report.md](<RAW_ARCHIVE>/results/experimental-eval/divalent-tungstates-PG15/pxrd-pg15-recovery-supplement-20261109/attempts/fwaccess-v5-exp-case-014-r9/workspace/report.md)
- [result.json](<RAW_ARCHIVE>/results/experimental-eval/divalent-tungstates-PG15/pxrd-pg15-recovery-supplement-20261109/attempts/fwaccess-v5-exp-case-014-r9/workspace/result.json)
- [fit.csv](<RAW_ARCHIVE>/results/experimental-eval/divalent-tungstates-PG15/pxrd-pg15-recovery-supplement-20261109/attempts/fwaccess-v5-exp-case-014-r9/workspace/fit.csv)
- [final.gpx](<RAW_ARCHIVE>/results/experimental-eval/divalent-tungstates-PG15/pxrd-pg15-recovery-supplement-20261109/attempts/fwaccess-v5-exp-case-014-r9/workspace/final.gpx)
- [SrWO4.cif](<RAW_ARCHIVE>/results/experimental-eval/divalent-tungstates-PG15/pxrd-pg15-recovery-supplement-20261109/attempts/fwaccess-v5-exp-case-014-r9/workspace/SrWO4.cif)
- [Sr3W2O9.cif](<RAW_ARCHIVE>/results/experimental-eval/divalent-tungstates-PG15/pxrd-pg15-recovery-supplement-20261109/attempts/fwaccess-v5-exp-case-014-r9/workspace/Sr3W2O9.cif)
- [WO3.cif](<RAW_ARCHIVE>/results/experimental-eval/divalent-tungstates-PG15/pxrd-pg15-recovery-supplement-20261109/attempts/fwaccess-v5-exp-case-014-r9/workspace/WO3.cif)

File: results/experimental-eval/divalent-tungstates-PG15/followups/evolved-framework-v5/attempts/case-014-r9/workspace/report.md
# Powder XRD phase analysis

The pattern is described by three crystalline phases: scheelite SrWO4, monoclinic WO3, and monoclinic Sr3W2O9. The GSAS-II full-grid atomic-model replay gives Rwp = 12.912%, Rp = 9.121%, and no invalid profile or negative-background flags.

| Phase | Space group | Refined cell (A, deg) | Crystalline weight fraction |
|---|---|---|---:|
| SrWO4 | I 41/a | a = 5.42127, c = 11.96810 | 0.68594 (68.59 wt%) |
| Sr3W2O9 | C 2/c | a = 9.33388, b = 5.55245, c = 13.53731, beta = 103.5000 | 0.19652 (19.65 wt%) |
| WO3 | P 21/c | a = 7.69619, b = 7.54146, c = 10.54766, beta = 136.1278 | 0.11754 (11.75 wt%) |

## Evidence

The dominant scheelite model accounts for the strong families near 18.32, 28.00, 30.22, 33.39, 45.44, 47.75, 51.98, and 56.08 degrees 2theta. Monoclinic WO3 accounts for the characteristic 23.45/23.97/24.73-degree cluster and its higher-angle families. After those two phases were fitted, the coherent residual family at approximately 29.75, 32.63, 44.67, 50.61, 57.00, 61.28, 69.57, 77.49, 81.90, 86.87, and 91.75 degrees indexed consistently as C 2/c Sr3W2O9. SrO, SrCO3, alternate WO3 polymorphs, and other Sr-W-O candidates did not retain a stable positive scale with comparable whole-pattern support. No coherent reflection family remains unassigned in the final three-phase fit.

The starting atomic models were COD 1546036 (SrWO4), COD 2311041 (neutron-derived WO3), and COD 2311977 (Sr3W2O9). Cells, phase scales, background, calibration/specimen terms, and supported profile/texture terms were refined. The accepted structures pass a short-contact screen: minimum W-O distances are 1.883 A in SrWO4, 1.764 A in Sr3W2O9, and 1.715 A in WO3. A legacy WO3 reference that lowered Rwp by only 0.049 percentage points was rejected because it contained an O-O contact of about 1.58 A. A bounded heavy-atom trial on the accepted WO3 model was also rolled back because its small numerical gain was unstable and shortened W-O to about 1.64 A.

## Uncertainty

Fractions are normalized only over the modeled crystalline phases; this measurement does not determine an amorphous fraction. Counting-statistical covariance estimates would understate uncertainty from preferred orientation, peak broadening, absorption, and structural-model choice; several absolute weight percent is a more realistic interpretation.

SrWO4 and WO3 are well supported by distinctive, broad peak families. The Sr3W2O9 topology and phase presence are supported by many residual reflections, but its refined cell volume is about 4.9% below the published high-pressure-synthesis reference and its scale is correlated with strong microstrain and texture terms. Its detailed coordinates and 19.65 wt% fraction therefore cannot be regarded as uniquely or highly precisely determined from this powder pattern alone, even though the C 2/c model is the best physical whole-pattern assignment found.

File: results/experimental-eval/divalent-tungstates-PG15/followups/evolved/attempts/case-013-r4/run/final-answer.md
Completed the seven-phase refinement. Fractions are normalized over modeled crystalline material:

| Phase | wt% |
|---|---:|
| PbWO₄, stolzite | 58.04(21) |
| Pb₂WO₅, C2/m prototype | 16.07(23) |
| WO₃, monoclinic | 9.05(14) |
| Pb₃WO₆, Pnam prototype | 6.06(23) |
| PbO, massicot | 5.55(11) |
| PbO, litharge | 3.83(8) |
| Pb₃O₄, minium | 1.40(10) |

Fit: Rwp 9.993%, Rp 7.102%, GOF 2.854. The final replay converged with maximum shift/esd 0.014, and `fit.csv` exactly matches the persisted project arrays.

Files:

- [final.gpx](<RAW_ARCHIVE>/results/experimental-eval/divalent-tungstates-PG15/pxrd-pg15-recovery-supplement-20261109/attempts/v6nov-exp-case-013-r4/workspace/final.gpx)
- [fit.csv](<RAW_ARCHIVE>/results/experimental-eval/divalent-tungstates-PG15/pxrd-pg15-recovery-supplement-20261109/attempts/v6nov-exp-case-013-r4/workspace/fit.csv)
- [result.json](<RAW_ARCHIVE>/results/experimental-eval/divalent-tungstates-PG15/pxrd-pg15-recovery-supplement-20261109/attempts/v6nov-exp-case-013-r4/workspace/result.json)
- [report.md](<RAW_ARCHIVE>/results/experimental-eval/divalent-tungstates-PG15/pxrd-pg15-recovery-supplement-20261109/attempts/v6nov-exp-case-013-r4/workspace/report.md)
- CIFs: [PbWO₄](<RAW_ARCHIVE>/results/experimental-eval/divalent-tungstates-PG15/pxrd-pg15-recovery-supplement-20261109/attempts/v6nov-exp-case-013-r4/workspace/phase_pbwo4_stolzite.cif), [Pb₂WO₅](<RAW_ARCHIVE>/results/experimental-eval/divalent-tungstates-PG15/pxrd-pg15-recovery-supplement-20261109/attempts/v6nov-exp-case-013-r4/workspace/phase_pb2wo5_c2m_prototype.cif), [WO₃](<RAW_ARCHIVE>/results/experimental-eval/divalent-tungstates-PG15/pxrd-pg15-recovery-supplement-20261109/attempts/v6nov-exp-case-013-r4/workspace/phase_wo3_monoclinic.cif), [Pb₃WO₆](<RAW_ARCHIVE>/results/experimental-eval/divalent-tungstates-PG15/pxrd-pg15-recovery-supplement-20261109/attempts/v6nov-exp-case-013-r4/workspace/phase_pb3wo6_pnam_prototype.cif), [massicot](<RAW_ARCHIVE>/results/experimental-eval/divalent-tungstates-PG15/pxrd-pg15-recovery-supplement-20261109/attempts/v6nov-exp-case-013-r4/workspace/phase_pbo_massicot.cif), [litharge](<RAW_ARCHIVE>/results/experimental-eval/divalent-tungstates-PG15/pxrd-pg15-recovery-supplement-20261109/attempts/v6nov-exp-case-013-r4/workspace/phase_pbo_litharge.cif), [Pb₃O₄](<RAW_ARCHIVE>/results/experimental-eval/divalent-tungstates-PG15/pxrd-pg15-recovery-supplement-20261109/attempts/v6nov-exp-case-013-r4/workspace/phase_pb3o4_minium.cif)

The Pb₂WO₅ and especially Pb₃WO₆ atomic structures remain prototype-based; their exact structures and the Pb₃WO₆ fraction are more uncertain than the formal errors indicate. A trace PbO₂ trial was excluded as unreliable, and no amorphous fraction can be determined.

File: results/experimental-eval/divalent-tungstates-PG15/followups/evolved/attempts/case-013-r4/workspace/report.md
# PXRD phase analysis

## Result

The pattern is best described by seven crystalline phases. Weight fractions below are normalized to those seven phases; they do not measure amorphous or otherwise unmodeled material. Parentheses are formal 1-sigma covariance uncertainties and are smaller than the likely model-dependent uncertainty.

| Phase and structural model | Space group | Weight fraction (wt%) | Assessment |
|---|---:|---:|---|
| PbWO4, stolzite (COD 9009811) | I41/a | 58.04 (21) | Robust major phase |
| PbO, massicot (COD 2310433) | Pbcm | 5.55 (11) | Robust |
| PbO, litharge (COD 9012700, standard P4/nmm origin) | P4/nmm | 3.83 (8) | Robust |
| Pb3O4, minium (COD 9012124) | P42/mbc | 1.40 (10) | Supported minor phase |
| WO3, monoclinic (COD 2311041) | P21/c | 9.05 (14) | Robust residual precursor |
| Pb2WO5, Pb2MoO5-type model (Mo6+ to W6+ in COD 7220560) | C2/m | 16.07 (23) | Phase is well supported; exact atomic model is provisional |
| Pb3WO6, Pb3UO6-type model (U6+ to W6+ in COD 2310493) | Pnam | 6.06 (23) | Probable phase; structure and fraction are less secure |

The fit over 10.02-99.98 degrees 2theta has Rp = 7.102%, Rwp = 9.993%, Rexp = 3.502%, and goodness of fit = 2.854 for 8,280 points and 44 refined parameters. The persisted project replay converged with maximum shift/esd 0.014.

## Evidence

The chemical inventory is consistent with partial reaction of PbO and WO3 at 500 degrees C: dominant PbWO4, residual PbO and WO3, lead-rich Pb-W-O intermediates, and a small oxidized lead phase. Multiple families, rather than single peaks, support each retained component. Diagnostic calculated reflections include 27.66, 44.99, and 51.45 degrees for stolzite; 29.34, 45.37, and 53.32 degrees for massicot; 28.88, 32.06, and 48.85 degrees for litharge; the 23.35/23.84/24.63-degree WO3 cluster; and 26.78, 32.66, and 47.74 degrees for minium. The prototype phases account for coherent families at 25.88, 29.22, 43.36, and 47.22 degrees (Pb2WO5-type) and 27.48, 28.68, 30.19, and about 51 degrees (Pb3WO6-type), including partly isolated reflections that the precursor/product phases do not reproduce.

No suitable exact database entries were available for the two lead-rich tungstates. The Pb2MoO5 parent permits an isovalent, closely size-matched Mo6+/W6+ substitution; its refined cell remains close to the parent and gives W-O = 1.765-1.792 A and Pb-O = 2.307-2.877 A. The Pb3UO6-derived model is a less conservative isovalent substitution, but its refined geometry remains physical (W-O = 1.876-2.184 A and Pb-O = 2.210-2.957 A). Atomic coordinates were held at the source/prototype values while cells and phase scales were refined, so these data do not establish the exact atomic arrangements of either phase.

Exact and alternate records were challenged under the same common nuisance model. Raspite PbWO4 and a physically screened alpha-Bi2O3-type Pb2O3 model refined to zero scale. An exact Pb2O3 database record was rejected before acceptance because it contains an implausible approximately 1.34 A Pb-O contact; its physical alternate also refined to zero. Alternate PbWO4, PbO, and WO3 records/polymorphs gave poorer or chemically inappropriate models. A PbO2 trial formally refined to about 0.64 (6) wt% and lowered Rwp to 9.929%, but its strongest expected families were internally inconsistent: support was mainly at overlapped positions, while prominent 25.59- and 36.39-degree lines were absent or overpredicted. PbO2 is also incompatible with the PbO + WO3, 500 degrees C context. It was therefore excluded as a likely residual/profile surrogate; a trace PbO2 fraction cannot be determined reliably from this pattern.

## Refinement and uncertainty

The measurement was modeled as Cu Kalpha1/Kalpha2 with the supplied wavelengths and 0.5 intensity ratio. Because uncertainties were absent, sigma = sqrt(counts) was used. The accepted baseline uses a smooth eight-term Chebyshev background, one specimen-shift correction (zero fixed), nonnegative common U/W/X broadening, and refined polarization. Roughness, transparency, unused size/strain terms, and other phase corrections are neutral. SH/L and roughness trials were unsupported. The only accepted phase broadening is isotropic strain for the Pb2WO5-type phase, 2289 (267) microstrain. Replay-stable March-Dollase terms were retained for massicot [011] (1.293), Pb2WO5 [100] (1.195), and Pb3WO6 [001] (1.931); symmetry-distinct alternatives and bound width terms were pruned.

The large Pb3WO6 texture correction and its substituted prototype make its identity and fraction notably more model-dependent than the formal uncertainty suggests. Pb2WO5 is supported more strongly, but its exact structure is still not determined by this powder pattern. Residuals are serially correlated (Durbin-Watson 0.278), and the elevated goodness of fit shows remaining systematic mismatch, so all quoted covariance errors should be treated as lower bounds. Without an internal standard, no amorphous fraction or absolute crystalline yield can be reported.

File: results/experimental-eval/divalent-tungstates-PG15/followups/evolved/attempts/case-013-r5/run/final-answer.md
Completed the eight-phase crystalline model:

- PbWO₄: 57.90 wt%
- Pb₂WO₅: 12.22 wt%
- WO₃: 8.97 wt%
- Massicot PbO: 7.66 wt%
- Long-period α-PbO: 4.04 wt%
- Pb₂O₃, tentative: 4.57 wt%
- Pb₃WO₆ prototype: 3.22 wt%
- Pb₃O₄, weak: 1.43 wt%

Final fit: Rwp 9.857%, Rp 6.977%, GOF 2.823. Pb₂O₃, Pb₃WO₆, and the prototype-dependent fractions carry substantial structural uncertainty.

Files:

- [final.gpx](<RAW_ARCHIVE>/results/experimental-eval/divalent-tungstates-PG15/pxrd-pg15-recovery-supplement-20261109/attempts/v6nov-exp-case-013-r5/workspace/final.gpx)
- [result.json](<RAW_ARCHIVE>/results/experimental-eval/divalent-tungstates-PG15/pxrd-pg15-recovery-supplement-20261109/attempts/v6nov-exp-case-013-r5/workspace/result.json)
- [fit.csv](<RAW_ARCHIVE>/results/experimental-eval/divalent-tungstates-PG15/pxrd-pg15-recovery-supplement-20261109/attempts/v6nov-exp-case-013-r5/workspace/fit.csv)
- [report.md](<RAW_ARCHIVE>/results/experimental-eval/divalent-tungstates-PG15/pxrd-pg15-recovery-supplement-20261109/attempts/v6nov-exp-case-013-r5/workspace/report.md)

All eight CIF paths are listed in `result.json` and were validated against the final replayed project.

File: results/experimental-eval/divalent-tungstates-PG15/followups/evolved/attempts/case-013-r6/run/final-answer.md
Completed the nine-phase crystalline model. Weight fractions are normalized over modeled crystalline phases:

| Phase | wt% |
|---|---:|
| PbWO₄, stolzite | 54.52 |
| Pb₂WO₅ | 11.48 |
| Pb₃WO₆ | 2.23 |
| PbO, massicot | 5.75 |
| PbO, litharge | 5.91 |
| WO₃, monoclinic | 9.41 |
| Pb₂O₃, monoclinic-like | 7.44 |
| PbO₂, orthorhombic | 1.08 |
| Pb₃O₄, minium | 2.17 |

Final fit: Rwp 10.579%, Rp 8.113%, GOF 3.030. Pb₂O₃ is diffraction-required, but its oxygen geometry, cell precision, and fraction are model-sensitive. Pb₃WO₆, PbO₂, and Pb₃O₄ remain tentative. No amorphous fraction was determined.

Files:

- [final.gpx](<RAW_ARCHIVE>/results/experimental-eval/divalent-tungstates-PG15/pxrd-pg15-recovery-supplement-20261109/attempts/v6nov-exp-case-013-r6/workspace/final.gpx)
- [result.json](<RAW_ARCHIVE>/results/experimental-eval/divalent-tungstates-PG15/pxrd-pg15-recovery-supplement-20261109/attempts/v6nov-exp-case-013-r6/workspace/result.json)
- [fit.csv](<RAW_ARCHIVE>/results/experimental-eval/divalent-tungstates-PG15/pxrd-pg15-recovery-supplement-20261109/attempts/v6nov-exp-case-013-r6/workspace/fit.csv)
- [report.md](<RAW_ARCHIVE>/results/experimental-eval/divalent-tungstates-PG15/pxrd-pg15-recovery-supplement-20261109/attempts/v6nov-exp-case-013-r6/workspace/report.md)
- [phase CIFs](<RAW_ARCHIVE>/results/experimental-eval/divalent-tungstates-PG15/pxrd-pg15-recovery-supplement-20261109/attempts/v6nov-exp-case-013-r6/workspace/phases)

File: results/experimental-eval/divalent-tungstates-PG15/followups/evolved/attempts/case-013-r7/run/final-answer.md
Completed the six-phase Rietveld refinement. Fractions are normalized over modeled crystalline phases:

| Phase | wt% |
|---|---:|
| PbWO₄ scheelite | 61.84 ± 2.5 |
| WO₃ monoclinic | 9.94 ± 0.6 |
| PbO orthorhombic | 7.05 ± 0.8 |
| PbO tetragonal | 5.20 ± 3.5 |
| Pb₃O₄ | 1.50 ± 0.5 |
| Pb₂WO₅ prototype | 14.48 ± 2.0 |

Final fit: Rwp 10.988%, Rp 7.131%, GOF 3.145. Pb₂WO₅ is a provisional C2/m analogue assignment; tetragonal-PbO abundance is profile-sensitive. Amorphous content cannot be quantified without an internal standard.

Files:

- [result.json](<RAW_ARCHIVE>/results/experimental-eval/divalent-tungstates-PG15/pxrd-pg15-recovery-supplement-20261109/attempts/v6nov-exp-case-013-r7/workspace/result.json)
- [report.md](<RAW_ARCHIVE>/results/experimental-eval/divalent-tungstates-PG15/pxrd-pg15-recovery-supplement-20261109/attempts/v6nov-exp-case-013-r7/workspace/report.md)
- [fit.csv](<RAW_ARCHIVE>/results/experimental-eval/divalent-tungstates-PG15/pxrd-pg15-recovery-supplement-20261109/attempts/v6nov-exp-case-013-r7/workspace/fit.csv)
- [final.gpx](<RAW_ARCHIVE>/results/experimental-eval/divalent-tungstates-PG15/pxrd-pg15-recovery-supplement-20261109/attempts/v6nov-exp-case-013-r7/workspace/final.gpx)
- [Phase CIFs](<RAW_ARCHIVE>/results/experimental-eval/divalent-tungstates-PG15/pxrd-pg15-recovery-supplement-20261109/attempts/v6nov-exp-case-013-r7/workspace/phases)

File: results/experimental-eval/divalent-tungstates-PG15/followups/evolved/attempts/case-013-r8/run/final-answer.md
Completed the GSAS-II refinement with five crystalline phases. Fractions are normalized over modeled crystalline material:

| Phase | Weight fraction |
|---|---:|
| [PbWO₄ stolzite](<<RAW_ARCHIVE>/results/experimental-eval/divalent-tungstates-PG15/pxrd-pg15-recovery-supplement-20261109/attempts/v6nov-exp-case-013-r8/workspace/phase_1_PbWO4_stolzite.cif>) | 67.81% |
| [WO₃ triclinic](<<RAW_ARCHIVE>/results/experimental-eval/divalent-tungstates-PG15/pxrd-pg15-recovery-supplement-20261109/attempts/v6nov-exp-case-013-r8/workspace/phase_2_WO3_triclinic.cif>) | 10.62% |
| [PbO massicot](<<RAW_ARCHIVE>/results/experimental-eval/divalent-tungstates-PG15/pxrd-pg15-recovery-supplement-20261109/attempts/v6nov-exp-case-013-r8/workspace/phase_3_PbO_massicot.cif>) | 14.06% |
| [PbO litharge](<<RAW_ARCHIVE>/results/experimental-eval/divalent-tungstates-PG15/pxrd-pg15-recovery-supplement-20261109/attempts/v6nov-exp-case-013-r8/workspace/phase_4_PbO_litharge.cif>) | 5.24% |
| [Pb₃O₄ minium](<<RAW_ARCHIVE>/results/experimental-eval/divalent-tungstates-PG15/pxrd-pg15-recovery-supplement-20261109/attempts/v6nov-exp-case-013-r8/workspace/phase_5_Pb3O4_minium.cif>) | 2.27% |

Final fit: Rwp 14.024%, Rp 9.360%, Rexp 3.502%, GOF 4.013.

The main uncertainties are the nearly degenerate triclinic/monoclinic WO₃ assignment and correlation between broadened massicot intensity, background, and PbWO₄ fraction. Litharge and Pb₃O₄ are tentative minor phases due to substantial overlap.

Files:

- [final.gpx](<<RAW_ARCHIVE>/results/experimental-eval/divalent-tungstates-PG15/pxrd-pg15-recovery-supplement-20261109/attempts/v6nov-exp-case-013-r8/workspace/final.gpx>)
- [fit.csv](<<RAW_ARCHIVE>/results/experimental-eval/divalent-tungstates-PG15/pxrd-pg15-recovery-supplement-20261109/attempts/v6nov-exp-case-013-r8/workspace/fit.csv>)
- [result.json](<<RAW_ARCHIVE>/results/experimental-eval/divalent-tungstates-PG15/pxrd-pg15-recovery-supplement-20261109/attempts/v6nov-exp-case-013-r8/workspace/result.json>)
- [report.md](<<RAW_ARCHIVE>/results/experimental-eval/divalent-tungstates-PG15/pxrd-pg15-recovery-supplement-20261109/attempts/v6nov-exp-case-013-r8/workspace/report.md>)

File: results/experimental-eval/divalent-tungstates-PG15/followups/evolved/attempts/case-013-r9/run/final-answer.md
Completed the five-phase GSAS-II refinement. Fractions are normalized over modeled crystalline phases.

| Phase | Weight fraction |
|---|---:|
| Scheelite PbWO₄ | 54.69 wt% |
| Massicot PbO | 6.38 wt% |
| Monoclinic WO₃ | 10.08 wt% |
| C2/m Pb₂WO₅ prototype | 16.09 wt% |
| P2₁/c Pb₅WO₈ prototype | 12.76 wt% |

Final fit: Rwp 12.936%, Rp 8.880%, Rexp 3.502%.

Outputs:

- [final.gpx](<RAW_ARCHIVE>/results/experimental-eval/divalent-tungstates-PG15/pxrd-pg15-recovery-supplement-20261109/attempts/v6nov-exp-case-013-r9/workspace/final.gpx)
- [fit.csv](<RAW_ARCHIVE>/results/experimental-eval/divalent-tungstates-PG15/pxrd-pg15-recovery-supplement-20261109/attempts/v6nov-exp-case-013-r9/workspace/fit.csv)
- [result.json](<RAW_ARCHIVE>/results/experimental-eval/divalent-tungstates-PG15/pxrd-pg15-recovery-supplement-20261109/attempts/v6nov-exp-case-013-r9/workspace/result.json)
- [report.md](<RAW_ARCHIVE>/results/experimental-eval/divalent-tungstates-PG15/pxrd-pg15-recovery-supplement-20261109/attempts/v6nov-exp-case-013-r9/workspace/report.md)
- [PbWO₄ CIF](<RAW_ARCHIVE>/results/experimental-eval/divalent-tungstates-PG15/pxrd-pg15-recovery-supplement-20261109/attempts/v6nov-exp-case-013-r9/workspace/phase_1_PbWO4_scheelite.cif)
- [PbO CIF](<RAW_ARCHIVE>/results/experimental-eval/divalent-tungstates-PG15/pxrd-pg15-recovery-supplement-20261109/attempts/v6nov-exp-case-013-r9/workspace/phase_2_PbO_massicot.cif)
- [WO₃ CIF](<RAW_ARCHIVE>/results/experimental-eval/divalent-tungstates-PG15/pxrd-pg15-recovery-supplement-20261109/attempts/v6nov-exp-case-013-r9/workspace/phase_3_WO3_monoclinic.cif)
- [Pb₂WO₅ CIF](<RAW_ARCHIVE>/results/experimental-eval/divalent-tungstates-PG15/pxrd-pg15-recovery-supplement-20261109/attempts/v6nov-exp-case-013-r9/workspace/phase_4_Pb2WO5_C2m.cif)
- [Pb₅WO₈ CIF](<RAW_ARCHIVE>/results/experimental-eval/divalent-tungstates-PG15/pxrd-pg15-recovery-supplement-20261109/attempts/v6nov-exp-case-013-r9/workspace/phase_5_Pb5WO8_P21c.cif)

The WO₃ polymorph is not uniquely resolved, and the Pb₂WO₅/Pb₅WO₈ structures and fractions remain prototype- and profile-dependent. No amorphous fraction can be quantified without an internal standard.

File: results/experimental-eval/divalent-tungstates-PG15/followups/evolved/attempts/case-013-r9/workspace/report.md
# PXRD phase analysis

The pattern is best described by five modeled crystalline phases. Weight fractions are normalized over those phases only; they do not include any amorphous or unmodeled material.

| Phase | Space group | Weight fraction | Covariance e.s.d. | Assessment |
|---|---:|---:|---:|---|
| PbWO4, scheelite | I 41/a | 54.69 wt% | 0.42 wt% | Secure phase/structure |
| PbO, massicot | Pbcm | 6.38 wt% | 0.12 wt% | Secure phase/structure |
| WO3, monoclinic | P 21/c | 10.08 wt% | 0.18 wt% | Phase secure; polymorph less secure |
| Pb2WO5, C2/m prototype | C 2/m | 16.09 wt% | 0.26 wt% | Probable phase; exact structure limited |
| Pb5WO8, P 21/c prototype | P 21/c | 12.76 wt% | 0.49 wt% | Probable phase; exact structure limited |

The final full-range fit has Rwp = 12.936%, Rp = 8.880%, Rexp = 3.502%, and Rwp/Rexp = 3.694 over 10.009–99.994° 2theta. The elevated goodness of fit and structured residuals show that counting statistics alone do not describe the remaining model error.

## Evidence

Scheelite PbWO4 supplies the dominant peak backbone over the complete range and uses the 290 K structure in COD 9009811. Massicot PbO is supported by multiple families and is strongly preferred over litharge. Monoclinic WO3 accounts for the low-angle multiplets and many weaker high-angle lines. In staged common-profile omission controls, fits without PbO and WO3 gave Rwp values of 15.24% and 15.06%, respectively.

No exact Pb2WO5 or Pb5WO8 entry was available, so cross-chemistry stoichiometric analogues were screened. Isovalent Mo6+ to W6+ substitution in Pb2MoO5 (COD 7220560) gives a C2/m Pb2WO5 model whose families near 25.97, 30.72, 31.16, 39.52, and 43.49° match coherent residuals. The scale is positive before cell refinement, and the refined model retains tetrahedral W–O distances of 1.77–1.80 Å. Its staged omission control gave Rwp = 16.15%.

The analogous Pb5MoO8 structure (COD 2007541) gives a P21/c Pb5WO8 model supported by partly isolated residual families near 27.53, 28.83, 30.94, and 46.41°. Its refined W–O distances remain physical at 1.70–1.77 Å, and its staged omission control gave Rwp = 13.82%. Pb3WO6 and raspite alternatives lowered residuals only by forcing implausible cell changes; Pb5CrO8/Pb2CrO5 substitutions gave too-short W–O geometry. These were rejected.

The accepted baseline uses a smooth six-coefficient Chebyshev background, one zero correction, nonnegative U/W/X profile terms, SH/L asymmetry, and one polarization term. Isolated low-, middle-, and high-angle families show no systematic position drift, and their widths/asymmetry are broadly reproduced. Pb2WO5 and Pb5WO8 require replay-stable isotropic microstrain; size-plus-strain combinations were redundant. Roughness, transparency, crystallite size, extinction, and texture remain neutral. Symmetry-distinct March–Dollase axes gave non-unique improvements and were rejected. The accepted project was saved, reopened, and replayed over the full measured range before export.

## Remaining uncertainty

The WO3 monoclinic and orthorhombic records fit nearly equally well, so the submitted P21/c cell is a representative room-temperature model rather than a uniquely established polymorph. The Pb2WO5 and Pb5WO8 assignments are chemically and diffraction-supported prototypes, but their atomic coordinates were not refined; their exact structures cannot be determined reliably from this overlapped laboratory pattern.

The two prototype fractions are also not reliable to their small covariance e.s.d. values. Without phase-specific strain they refine to about 14.9 and 9.3 wt%, versus 16.1 and 12.8 wt% in the accepted physical profile, demonstrating several-weight-percent systematic sensitivity. Broad residual intensity remains around roughly 46–49° and 54–56°; it may reflect imperfect prototype intensities, additional disorder, or an unmodeled poorly crystalline component. With no internal standard, an amorphous fraction cannot be quantified.

Pointwise uncertainties were not supplied, so Poisson weights (`sigma = sqrt(counts)`) were used. All reported e.s.d. values are covariance-only and exclude inventory, polymorph, prototype, background, and profile-model uncertainty.

File: results/experimental-eval/divalent-tungstates-PG15/followups/evolved/attempts/case-014-r4/run/final-answer.md
Completed and validated against the saved GSAS-II project.

| Phase | Weight fraction |
|---|---:|
| SrWO₄ | 70.87(30)% |
| WO₃ | 10.16(17)% |
| Sr₃W₂O₉-like, tentative | 11.62(29)% |
| Sr₃WO₆ prototype, tentative | 6.80(22)% |
| SrO, trace | 0.56(10)% |

Final fit: Rwp 12.987%, Rp 9.298%, GOF 3.681. Fractions sum to unity over modeled crystalline phases. The two Sr-rich structures and trace SrO fraction have substantial systematic uncertainty.

Files:

- [result.json](<RAW_ARCHIVE>/results/experimental-eval/divalent-tungstates-PG15/pxrd-pg15-recovery-supplement-20261109/attempts/v6nov-exp-case-014-r4/workspace/result.json)
- [report.md](<RAW_ARCHIVE>/results/experimental-eval/divalent-tungstates-PG15/pxrd-pg15-recovery-supplement-20261109/attempts/v6nov-exp-case-014-r4/workspace/report.md)
- [fit.csv](<RAW_ARCHIVE>/results/experimental-eval/divalent-tungstates-PG15/pxrd-pg15-recovery-supplement-20261109/attempts/v6nov-exp-case-014-r4/workspace/fit.csv)
- [final.gpx](<RAW_ARCHIVE>/results/experimental-eval/divalent-tungstates-PG15/pxrd-pg15-recovery-supplement-20261109/attempts/v6nov-exp-case-014-r4/workspace/final.gpx)
- CIFs: [SrWO4.cif](<RAW_ARCHIVE>/results/experimental-eval/divalent-tungstates-PG15/pxrd-pg15-recovery-supplement-20261109/attempts/v6nov-exp-case-014-r4/workspace/SrWO4.cif), [WO3.cif](<RAW_ARCHIVE>/results/experimental-eval/divalent-tungstates-PG15/pxrd-pg15-recovery-supplement-20261109/attempts/v6nov-exp-case-014-r4/workspace/WO3.cif), [Sr3W2O9_like.cif](<RAW_ARCHIVE>/results/experimental-eval/divalent-tungstates-PG15/pxrd-pg15-recovery-supplement-20261109/attempts/v6nov-exp-case-014-r4/workspace/Sr3W2O9_like.cif), [Sr3WO6_prototype.cif](<RAW_ARCHIVE>/results/experimental-eval/divalent-tungstates-PG15/pxrd-pg15-recovery-supplement-20261109/attempts/v6nov-exp-case-014-r4/workspace/Sr3WO6_prototype.cif), [SrO.cif](<RAW_ARCHIVE>/results/experimental-eval/divalent-tungstates-PG15/pxrd-pg15-recovery-supplement-20261109/attempts/v6nov-exp-case-014-r4/workspace/SrO.cif)

File: results/experimental-eval/divalent-tungstates-PG15/followups/evolved/attempts/case-014-r4/workspace/report.md
# PXRD phase analysis

The final model contains five crystalline components. Weight fractions are normalized over those modeled crystalline phases; they do not quantify any amorphous material.

| Phase model | Space group | Refined cell (Å, °) | Weight % (1σ statistical) | Assessment |
|---|---:|---|---:|---|
| SrWO₄ | I4₁/a | a = 5.41862, c = 11.96095 | 70.87(30) | Secure |
| WO₃ | P2₁/n | a = 7.30642, b = 7.54031, c = 7.68831, β = 90.7920 | 10.16(17) | Secure |
| Sr₃W₂O₉-like | C2/c | a = 9.62626, b = 5.53458, c = 13.42898, β = 103.6151 | 11.62(29) | Tentative structure/assignment |
| Sr₃WO₆ prototype | P2₁/c | a = 5.91103, b = 6.30406, c = 10.36345, β = 124.4680 | 6.80(22) | Tentative prototype/assignment |
| SrO | Fm-3m | a = 5.14755 | 0.56(10) | Trace; near practical detection limit |

## Evidence and refinement

The dominant scheelite SrWO₄ model accounts for coherent low-, middle-, and high-angle families including approximately 18.3° (101), 27.95° (112), 33.35° (200), 45.43° (204), 47.72° (220), 56.05° (312), and 72.98° (316). Monoclinic WO₃ is independently required by its 23.45/23.90/24.67° triplet and families near 33.58°, 41.76/42.16°, 50–51°, and 56.18°. The two Sr-rich models account for several additional families: the C2/c component has strong lines near 29.71°, 32.54°, 44.37–44.59°, 50.63°, and 67.70°, while the P2₁/c prototype contributes near 28.61°, 30.54°, 42.18/42.59°, and 53.36/53.58°. Trace SrO is supported by partly independent rock-salt families near 30.36°, 35.15°, 59.80°, 73.80°, and 94.52°; removing it reproducibly worsened the full-range fit.

Starting structures were COD 1546036 (SrWO₄ topology), 1528915 (ambient monoclinic WO₃), 2311977 (Sr₃W₂O₉), and 7200689 (SrO). No exact Sr₃WO₆ entry was available, so cross-chemistry analogues were screened as requested. The submitted P2₁/c model is the charge-preserving Ca²⁺→Sr²⁺ substitution of Ca₃WO₆ COD 1563081; its refined W–O distances remain physical at 2.051–2.082 Å. The refined SrWO₄ oxygen site gives W–O = 1.744 Å and agrees closely with independent I4₁/a molybdate/tungstate analogue coordinates. SrCO₃ refined to zero. A fergusonite SrWO₄ record improved residuals only by contracting an already 11 GPa reference cell to an even smaller, source-incompatible volume, so it was rejected as a residual surrogate.

The full 10.009–99.994° Cu Kα profile was refined with the reported Kα wavelengths and 0.5 Kα₂/Kα₁ ratio. Since pointwise uncertainties were absent, counting-statistics weights were used. The accepted baseline has a six-coefficient smooth Chebyshev background, one specimen-displacement correction, positive common W/X broadening, fixed low SH/L asymmetry, and a one-parameter low-angle roughness correction. Crystallite-size trials ran to bounds and were pruned. Only the C2/c phase retained replay-stable isotropic microstrain (~6420 µstrain). Axial and diagonal March–Dollase trials stayed close to random orientation and were rejected. The saved/reopened final replay converged with Rwp = 12.987%, Rp = 9.298%, Rexp = 3.535%, and GOF = 3.681.

## Remaining uncertainty

SrWO₄ and WO₃ are reliable phase identifications. The Sr₃W₂O₉-like model comes from a high-pressure-synthesis record and refines to a contracted cell; the Sr₃WO₆ model is a substituted prototype. Their peaks overlap substantially, so their atomic structures and the 11.62/6.80 wt% partition are not uniquely or fully reliably determined from this pattern. Treat both CIFs as provisional and those fractions as semi-quantitative despite the smaller least-squares esds. The 0.56 wt% SrO fraction is also not reliable beyond a trace-level statement. Residual broad/intensity structure and GOF > 1 show remaining systematic model/instrument error, and the quoted statistical esds do not include that uncertainty.

File: results/experimental-eval/divalent-tungstates-PG15/followups/evolved/attempts/case-014-r5/run/final-answer.md
Completed the five-phase GSAS-II refinement.

| Phase | Weight fraction |
|---|---:|
| SrWO₄, scheelite | 70.24(34)% |
| Monoclinic WO₃ | 11.01(23)% |
| Sr₃W₂O₉ | 10.72(28)% |
| SrO | 0.49(10)% |
| Sr₃WO₆-like, tentative | 7.54(33)% |

Final fit: Rwp 12.897%, Rp 9.111%, GOF 3.656. Fractions are normalized over modeled crystalline phases only.

The Sr₃WO₆ structure is not uniquely determined; plausible prototypes place it around 5–8 wt%. Sr₃W₂O₉ is moderately confident, while SrO is a low-confidence trace assignment.

Files:

- [result.json](<RAW_ARCHIVE>/results/experimental-eval/divalent-tungstates-PG15/pxrd-pg15-recovery-supplement-20261109/attempts/v6nov-exp-case-014-r5/workspace/result.json)
- [report.md](<RAW_ARCHIVE>/results/experimental-eval/divalent-tungstates-PG15/pxrd-pg15-recovery-supplement-20261109/attempts/v6nov-exp-case-014-r5/workspace/report.md)
- [fit.csv](<RAW_ARCHIVE>/results/experimental-eval/divalent-tungstates-PG15/pxrd-pg15-recovery-supplement-20261109/attempts/v6nov-exp-case-014-r5/workspace/fit.csv)
- [final.gpx](<RAW_ARCHIVE>/results/experimental-eval/divalent-tungstates-PG15/pxrd-pg15-recovery-supplement-20261109/attempts/v6nov-exp-case-014-r5/workspace/final.gpx)
- [SrWO₄ CIF](<RAW_ARCHIVE>/results/experimental-eval/divalent-tungstates-PG15/pxrd-pg15-recovery-supplement-20261109/attempts/v6nov-exp-case-014-r5/workspace/phase_SrWO4.cif)
- [WO₃ CIF](<RAW_ARCHIVE>/results/experimental-eval/divalent-tungstates-PG15/pxrd-pg15-recovery-supplement-20261109/attempts/v6nov-exp-case-014-r5/workspace/phase_WO3.cif)
- [Sr₃W₂O₉ CIF](<RAW_ARCHIVE>/results/experimental-eval/divalent-tungstates-PG15/pxrd-pg15-recovery-supplement-20261109/attempts/v6nov-exp-case-014-r5/workspace/phase_Sr3W2O9.cif)
- [SrO CIF](<RAW_ARCHIVE>/results/experimental-eval/divalent-tungstates-PG15/pxrd-pg15-recovery-supplement-20261109/attempts/v6nov-exp-case-014-r5/workspace/phase_SrO.cif)
- [Tentative Sr₃WO₆ CIF](<RAW_ARCHIVE>/results/experimental-eval/divalent-tungstates-PG15/pxrd-pg15-recovery-supplement-20261109/attempts/v6nov-exp-case-014-r5/workspace/phase_Sr3WO6_tentative.cif)
