Repository: sache07/verifiable-pxrd

# Experimental evaluations

Agent panels on measured powder XRD data. Each folder is named after its dataset in `pxrd-bench/`.

| Folder | What |
|---|---|
| [`divalent-tungstates-PG15/`](divalent-tungstates-PG15/README.md) | `baseline` and `evolved` panels, 45 attempts each, on the 15 Precursor Genome divalent-tungstate scans in [`pxrd-bench/divalent-tungstates-PG15`](../../pxrd-bench/divalent-tungstates-PG15/README.md). |

File: results/experimental-eval/divalent-tungstates-PG15/followups/evolved/attempts/case-014-r5/workspace/report.md
# PXRD phase analysis

## Result

The modeled crystalline fraction is:

| Phase | Space group | Weight % | Assessment |
|---|---:|---:|---|
| SrWO4, scheelite | I 41/a | 70.24(34) | High confidence |
| WO3, ambient monoclinic | P 21/n | 11.01(23) | High confidence |
| Sr3W2O9 | C 2/c | 10.72(28) | Moderate confidence |
| SrO | F m -3 m | 0.49(10) | Low-confidence trace phase |
| Sr3WO6-like | P 21 prototype | 7.54(33) | Tentative; structure and fraction are not uniquely determined |

Fractions are normalized to the five modeled crystalline phases and sum to 100%. They do not measure an amorphous fraction. Parentheses are covariance-derived statistical standard uncertainties; model-selection uncertainty is larger for the last three phases.

## Evidence

Scheelite SrWO4 accounts for the dominant peak set over the full 10–100° range and refines to a = 5.41861 Å and c = 11.96088 Å with physically sensible W–O (1.882 Å) and Sr–O (2.503–2.562 Å) distances.

Monoclinic WO3 is supported by its characteristic 23.44/23.90/24.67° triplet and additional families through high angle. Ambient monoclinic, alternate monoclinic, triclinic, and orthorhombic records were compared under the same profile; the submitted P 21/n model was best. Its refined coherent-domain size is about 0.19 µm.

The C 2/c Sr3W2O9 model explains coherent paired families near 29.71/29.76, 32.54/32.65, 44.35/44.59, 50.49/50.63, 61.26/61.36, and 67.69/67.95°. Its geometry remains reasonable after cell refinement. The exact database structure was synthesized at high pressure, although measured at 298 K; that source history is unlike the reported 900 °C preparation here, and its refined cell volume is about 3.1% below the reference. The assignment is therefore not definitive despite the multi-family diffraction support.

The SrO scale remains positive at about five standard deviations after the final common profile is rebuilt. Its partly overlapped families occur near 30.34, 35.11, 50.33, 59.74, and 62.67°. At only ~0.5 wt%, its identity and fraction should be treated as trace-level estimates.

No exact Sr3WO6 entry was available. Cross-chemistry prototype screening compared Sr3UO6-derived P 21/c and P 21 models, a Ba3WO6-derived P1 model, and a Ca3WO6-derived P 21/c model. The submitted P 21 model, made by the isovalent U6+ -> W6+ substitution, gave the best fixed-cell and replayed fit and accounts for families near 28.59–30.53, 42.15/42.64, 51.0–53.5, 61.25/61.39, and 69.76/69.86°. However, its inherited coordinates give a broad W–O range of 1.86–2.43 Å. Alternate plausible prototypes changed this phase from roughly 5 to 8 wt% and shifted the other fractions by several percentage points. The CIF is therefore a fitting prototype, not a uniquely solved Sr3WO6 structure.

SrCO3 (ambient and high-temperature polymorphs) and the Sr2WO5 prototype refined to zero fixed-cell scale. A SrW2O7 analogue gave only a tiny improvement and had implausibly short inherited W–O distances; high-pressure fergusonite SrWO4 likewise lacked fixed-cell support. Cell-only improvements for these records required severe distortions and were rejected.

## Refinement quality and limits

The final full-range replay gives Rwp = 12.897%, Rp = 9.111%, Rexp = 3.535%, and goodness of fit = 3.656. The model uses the reported Cu Kalpha1/Kalpha2 wavelengths and 0.5 ratio, an eight-term smooth positive background, nonnegative common W/X width terms, one specimen-displacement correction, one positive surface-roughness term, WO3 size broadening, and isotropic microstrain for the two Sr-rich tungstates. Texture, free SH/L, unsupported size/strain terms, and unphysical atom-coordinate/ADP trials were pruned.

Residual correlation remains substantial (Durbin–Watson = 0.176), particularly around the strongest scheelite profile and the crowded ~29.7° region. Consequently, the formal fraction uncertainties understate systematic uncertainty. SrWO4 and WO3 are reliable identifications; Sr3W2O9 is plausible but source-condition-sensitive; SrO is a weak trace assignment; and neither the detailed Sr3WO6 structure nor its fraction can be claimed reliably from this pattern alone.

File: results/experimental-eval/divalent-tungstates-PG15/followups/evolved/attempts/case-014-r6/run/final-answer.md
Completed and validated the five-phase refinement.

| Phase | Weight fraction | Assessment | CIF |
|---|---:|---|---|
| SrWO₄ scheelite | 77.61 wt% | Established | [CIF](<RAW_ARCHIVE>/results/experimental-eval/divalent-tungstates-PG15/pxrd-pg15-recovery-supplement-20261109/attempts/v6nov-exp-case-014-r6/workspace/phase_1_srwo4_scheelite.cif) |
| Monoclinic WO₃ | 9.63 wt% | Established | [CIF](<RAW_ARCHIVE>/results/experimental-eval/divalent-tungstates-PG15/pxrd-pg15-recovery-supplement-20261109/attempts/v6nov-exp-case-014-r6/workspace/phase_2_wo3_monoclinic.cif) |
| Sr₃WO₆ | 6.40 wt% | Tentative prototype-derived model | [CIF](<RAW_ARCHIVE>/results/experimental-eval/divalent-tungstates-PG15/pxrd-pg15-recovery-supplement-20261109/attempts/v6nov-exp-case-014-r6/workspace/phase_3_sr3wo6_prototype.cif) |
| Sr₃W₂O₉ | 5.25 wt% | Tentative assignment | [CIF](<RAW_ARCHIVE>/results/experimental-eval/divalent-tungstates-PG15/pxrd-pg15-recovery-supplement-20261109/attempts/v6nov-exp-case-014-r6/workspace/phase_4_sr3w2o9.cif) |
| SrO | 1.11 wt% | Probable trace phase | [CIF](<RAW_ARCHIVE>/results/experimental-eval/divalent-tungstates-PG15/pxrd-pg15-recovery-supplement-20261109/attempts/v6nov-exp-case-014-r6/workspace/phase_5_sro.cif) |

Fit statistics: Rwp 14.678%, Rp 10.386%, GOF 4.156, using all 8,282 observations. Fractions are normalized over modeled crystalline phases only. Sr₃WO₆ and Sr₃W₂O₉ remain the principal structural uncertainties; trace carbonate or another unresolved minor component cannot be excluded.

Outputs:

- [final.gpx](<RAW_ARCHIVE>/results/experimental-eval/divalent-tungstates-PG15/pxrd-pg15-recovery-supplement-20261109/attempts/v6nov-exp-case-014-r6/workspace/final.gpx)
- [fit.csv](<RAW_ARCHIVE>/results/experimental-eval/divalent-tungstates-PG15/pxrd-pg15-recovery-supplement-20261109/attempts/v6nov-exp-case-014-r6/workspace/fit.csv)
- [result.json](<RAW_ARCHIVE>/results/experimental-eval/divalent-tungstates-PG15/pxrd-pg15-recovery-supplement-20261109/attempts/v6nov-exp-case-014-r6/workspace/result.json)
- [report.md](<RAW_ARCHIVE>/results/experimental-eval/divalent-tungstates-PG15/pxrd-pg15-recovery-supplement-20261109/attempts/v6nov-exp-case-014-r6/workspace/report.md)

File: results/experimental-eval/divalent-tungstates-PG15/followups/evolved/attempts/case-014-r6/workspace/report.md
# Phase analysis and refinement report

## Result

The submitted five-phase model gives the following fractions, normalized to 100% over the modeled crystalline material:

| Phase | Space group | Weight % | Assessment |
|---|---:|---:|---|
| SrWO4, scheelite | I 41/a | 77.61 | Established |
| WO3, monoclinic | P 21/n | 9.63 | Established |
| Sr3WO6, prototype-derived model | P 21/n | 6.40 | Tentative structure and fraction |
| Sr3W2O9 | C 2/c | 5.25 | Diffraction-supported but tentative assignment |
| SrO | F m -3 m | 1.11 | Probable trace phase |

The final full-range GSAS-II replay uses all 8,282 points from 10.0094 to 99.9944 degrees 2theta and converged with Rwp = 14.678%, Rp = 10.386%, GOF = 4.156, and maximum shift/esd = 0.00024. Poisson counting uncertainties, sigma = sqrt(max(intensity, 1)), were used. The GOF above one and visible residual structure show that counting statistics do not describe all model error.

## Evidence and model selection

The chemical context (SrCO3 + WO3 fired at 900 degrees C) and the dominant peak positions identify scheelite SrWO4. COD 1546036 gives the coherent dominant families over the complete angular range. Monoclinic WO3 from COD 1528915 accounts for the principal remaining W-oxide families; alternative ambient WO3 records were slightly worse or refined to zero scale. A modest, replay-stable [110] March-Dollase correction was retained for WO3.

Two independent Sr-rich residual families remain after those phases. A database search found no exact Sr3WO6 record, so stoichiometric analogues were screened. The submitted model uses the P21/n Sr3UO6 topology (COD 2001752), isovalent U-to-W substitution, and a regularized WO6 shell guided by P21/n Ca3WO6 (COD 1563081). Its final W-O distances are 1.901-1.985 angstrom and it accounts chiefly for the approximately 18, 20.8, 29.8, 41-42, 51-53, and 61 degree families. A numerically better P21 analogue was rejected because it produced an implausible 1.86-2.43 angstrom W-O range. Because the submitted atomic coordinates were not independently solved from these powder data, both the Sr3WO6 structure and its 6.40% fraction are tentative.

Exact-record C2/c Sr3W2O9 (COD 2311977) independently improves sharp families near 32.6 and 44.7 degrees and associated higher-angle lines while retaining a positive Sr3WO6 scale. Adding it to the physical three-phase model lowered Rwp from about 15.65% to 14.79%. The database structure was reported from high-pressure synthesis, however, which is surprising for the stated ambient-pressure firing. The diffraction supports this topology or a closely related Sr-rich oxide, but does not make the exact Sr3W2O9 identity secure.

Rock-salt SrO is supported at trace level by its nine accessible reflections, including families near 30.5, 35.3, and 50.5 degrees; adding it lowered Rwp from about 14.79% to 14.68%. Its 1.11% fraction is consequently less secure than either major-phase fraction.

The common baseline has a smooth six-coefficient Chebyshev background, one zero correction, nonnegative W/X peak-width terms, and axial asymmetry. U repeatedly attempted to become negative and was pruned. Phase size, strain, roughness, other texture axes, and other extinction terms were unsupported and left neutral. A scheelite extinction correction improved multiple strong/weak families; after refinement it was fixed at its accepted value to remove an 88% scale correlation. Refined cells were likewise locked for the final common-profile replay after simultaneous weak-phase cell refinement proved less stable.

## Remaining uncertainty

Fergusonite SrWO4 refined to zero scale once Sr3W2O9 was present. High-temperature hexagonal SrCO3 also refined to zero. Orthorhombic SrCO3 can absorb about 2% through overlapped lines and lower Rwp slightly, but its strongest diagnostic support is inadequate; trace residual carbonate therefore remains possible but is not determined reliably. W18O49 took about 1.8% in a trial, but its strongest calculated line fell in an already overpredicted region and the small gain was spread over a dense 1,071-reflection forest, so it was rejected as a residual surrogate rather than identified as a phase.

Positive residuals remain, especially near 22.1, 29.8-30.9, 32.6, 44.7, 52.0, and 56.1 degrees. They may reflect imperfect minor-phase coordinates, disorder, or an unresolved trace component. The reported fractions exclude amorphous material and unidentified crystalline intensity, and no absolute absorption correction or external standard was available. Thus the decimal values preserve the submitted project exactly, but should not be interpreted as corresponding accuracy; model-choice uncertainty dominates for Sr3WO6, Sr3W2O9, and SrO.

File: results/experimental-eval/divalent-tungstates-PG15/followups/evolved/attempts/case-014-r7/run/final-answer.md
Completed and verified.

- SrWO₄ (I4₁/a): 64.13 wt%
- Sr₂WO₅ (Pnma, prototype-based): 26.59 wt%
- WO₃ (P2₁/c): 9.28 wt%
- Rwp = 7.335%, Rp = 5.647%, GOF = 2.078

Sr₂WO₅’s assignment is supported, but its atomic coordinates are analogue-derived; its fraction has an estimated 1–2 wt% systematic uncertainty. Sub-percent additional crystalline phases cannot be excluded.

Files:

- [result.json](<RAW_ARCHIVE>/results/experimental-eval/divalent-tungstates-PG15/pxrd-pg15-recovery-supplement-20261109/attempts/v6nov-exp-case-014-r7/workspace/result.json)
- [report.md](<RAW_ARCHIVE>/results/experimental-eval/divalent-tungstates-PG15/pxrd-pg15-recovery-supplement-20261109/attempts/v6nov-exp-case-014-r7/workspace/report.md)
- [final.gpx](<RAW_ARCHIVE>/results/experimental-eval/divalent-tungstates-PG15/pxrd-pg15-recovery-supplement-20261109/attempts/v6nov-exp-case-014-r7/workspace/final.gpx)
- [fit.csv](<RAW_ARCHIVE>/results/experimental-eval/divalent-tungstates-PG15/pxrd-pg15-recovery-supplement-20261109/attempts/v6nov-exp-case-014-r7/workspace/fit.csv)
- [SrWO4.cif](<RAW_ARCHIVE>/results/experimental-eval/divalent-tungstates-PG15/pxrd-pg15-recovery-supplement-20261109/attempts/v6nov-exp-case-014-r7/workspace/SrWO4.cif)
- [Sr2WO5.cif](<RAW_ARCHIVE>/results/experimental-eval/divalent-tungstates-PG15/pxrd-pg15-recovery-supplement-20261109/attempts/v6nov-exp-case-014-r7/workspace/Sr2WO5.cif)
- [WO3.cif](<RAW_ARCHIVE>/results/experimental-eval/divalent-tungstates-PG15/pxrd-pg15-recovery-supplement-20261109/attempts/v6nov-exp-case-014-r7/workspace/WO3.cif)

File: results/experimental-eval/divalent-tungstates-PG15/followups/evolved/attempts/case-014-r7/workspace/report.md
# PXRD phase analysis

The modeled crystalline material is 64.13 wt% scheelite SrWO4, 26.59 wt% Sr2WO5, and 9.28 wt% monoclinic WO3. Fractions are normalized only over these crystalline phases.

| Phase | Space group | Refined cell (Å, °) | Weight fraction |
|---|---|---|---:|
| SrWO4 | I 41/a (No. 88) | a = 5.41927, c = 11.96092 | 64.13(16)% |
| Sr2WO5 | Pnma (No. 62) | a = 7.25424, b = 5.54874, c = 10.89482 | 26.59(16)% |
| WO3 | P 21/c (No. 14) | a = 7.69612, b = 7.54065, c = 10.52633, β = 136.0648 | 9.28(11)% |

## Evidence

SrWO4 accounts for the dominant scheelite families, including the strong features near 18.32, 28.00, 33.39, 45.44, 51.98, 56.08, and 57.34° 2θ. Monoclinic WO3 is required by its diagnostic 23.43/23.91/24.68° triplet and corroborating families near 34, 42, 50–51, and 56°. The Pnma Sr2WO5 model is supported by coherent partly isolated families near 15.00, 16.60, 22.07, 30.87, 32.56, 34.09, 35.25, and 59.92°; removing it leaves these peaks unexplained.

SrWO4 started from COD 1546036 and WO3 from the monoclinic neutron model COD 2311041. The unusual WO3 cell is an alternate P21/c setting. No exact Sr2WO5 entry was available. A stoichiometric-analogue search selected isovalent Ba2ReO5 (COD 1529756): Ba2+→Sr2+ and Re6+→W6+ preserve charge and site roles. Its geometry remains plausible after cell refinement (W–O 1.76–2.01 Å; Sr–O 2.60–2.91 Å). An Nd2TiO5-derived Pnma alternate gave Rwp about 14.5%, the Gd2ReO5 topology produced implausibly long W–O contacts, and the nominal Sr2MnO5 search hit was actually Sr2Mn2O5.

## Refinement and uncertainty

The full 10.009–99.994° range was refined in GSAS-II with the reported Cu Kα1/Kα2 wavelengths and fixed 0.5 intensity ratio. The accepted baseline uses a smooth eight-coefficient Chebyshev background, one specimen-displacement correction (−0.598 mm for the 200 mm project radius), nonnegative common W/X profile terms, SH/L asymmetry, surface roughness, and isotropic size terms only for WO3 and Sr2WO5. Strain and texture trials were not retained. Atomic coordinates were held to the source/prototype models; cells, scales, and the stated profile terms were refined. The final fit is Rwp = 7.335%, Rp = 5.647%, and GOF = 2.078.

The parenthesized fraction uncertainties are GSAS-II formal 1σ values and do not include model uncertainty. The Sr2WO5 phase assignment and metric are well supported, but its detailed atomic structure is not independently determined: the coordinates are prototype-derived, so its fraction is best read as about 27 wt%, with roughly 1–2 wt% plausible systematic uncertainty. Re-challenges with SrCO3, Sr3WO6 prototypes, Sr3W2O9, and fergusonite SrWO4 either remained statistically marginal or gained intensity only at overlaps while predicting unsupported unique families; none can be quantified reliably. A sub-percent additional crystalline phase cannot be excluded. Amorphous content cannot be determined without an external standard.

File: results/experimental-eval/divalent-tungstates-PG15/followups/evolved/attempts/case-014-r8/run/final-answer.md
Completed the four-phase refinement:

- SrWO₄ scheelite: 77.87 wt%
- Monoclinic WO₃: 11.11 wt%
- Sr₃WO₆-like prototype: 9.44 wt%
- SrO rocksalt: 1.58 wt%

Final fit: Rwp 15.768%, Rp 11.059%, GOF 4.461. The Sr₃WO₆-like assignment and fraction remain provisional; an unresolved 1–2 wt% trace phase is also possible.

Artifacts:

- [result.json](<RAW_ARCHIVE>/results/experimental-eval/divalent-tungstates-PG15/pxrd-pg15-recovery-supplement-20261109/attempts/v6nov-exp-case-014-r8/workspace/result.json)
- [report.md](<RAW_ARCHIVE>/results/experimental-eval/divalent-tungstates-PG15/pxrd-pg15-recovery-supplement-20261109/attempts/v6nov-exp-case-014-r8/workspace/report.md)
- [fit.csv](<RAW_ARCHIVE>/results/experimental-eval/divalent-tungstates-PG15/pxrd-pg15-recovery-supplement-20261109/attempts/v6nov-exp-case-014-r8/workspace/fit.csv)
- [final.gpx](<RAW_ARCHIVE>/results/experimental-eval/divalent-tungstates-PG15/pxrd-pg15-recovery-supplement-20261109/attempts/v6nov-exp-case-014-r8/workspace/final.gpx)
- [SrWO4 CIF](<RAW_ARCHIVE>/results/experimental-eval/divalent-tungstates-PG15/pxrd-pg15-recovery-supplement-20261109/attempts/v6nov-exp-case-014-r8/workspace/phase_SrWO4.cif)
- [WO3 CIF](<RAW_ARCHIVE>/results/experimental-eval/divalent-tungstates-PG15/pxrd-pg15-recovery-supplement-20261109/attempts/v6nov-exp-case-014-r8/workspace/phase_WO3.cif)
- [Sr3WO6 prototype CIF](<RAW_ARCHIVE>/results/experimental-eval/divalent-tungstates-PG15/pxrd-pg15-recovery-supplement-20261109/attempts/v6nov-exp-case-014-r8/workspace/phase_Sr3WO6_prototype.cif)
- [SrO CIF](<RAW_ARCHIVE>/results/experimental-eval/divalent-tungstates-PG15/pxrd-pg15-recovery-supplement-20261109/attempts/v6nov-exp-case-014-r8/workspace/phase_SrO.cif)

The project was reopened and replayed to convergence, and all exported values were checked against it exactly.

File: results/experimental-eval/divalent-tungstates-PG15/followups/evolved/attempts/case-014-r8/workspace/report.md
# PXRD phase analysis

Four crystalline phases were retained. Weight fractions are normalized over these modeled crystalline phases; no amorphous fraction can be obtained from this measurement.

| Phase | Space group | Weight % | Assignment |
|---|---:|---:|---|
| SrWO4 scheelite | I 41/a | 77.87 ± 0.28 | identified, COD 1546036 |
| monoclinic WO3 | P 21/c | 11.11 ± 0.20 | identified, neutron model COD 2311041 |
| Sr3WO6-like phase | P 21/c | 9.44 ± 0.24 | provisional Sr3UO6-derived prototype |
| SrO rocksalt | F m -3 m | 1.58 ± 0.15 | identified trace phase, COD 7200689 |

The uncertainties in the table are covariance ESDs, not total uncertainties. Source-record choice, inventory ambiguity, peak overlap, and especially the provisional Sr3WO6-like model produce larger systematic uncertainty. The modeled inventory has Sr:W = 1.007:1 by moles, which is chemically coherent with the listed SrCO3/WO3 precursors, although their starting proportions were not supplied.

## Evidence and structural screening

- Scheelite SrWO4 accounts for the dominant families throughout the pattern. Its refined cell is a = 5.41866 Å and c = 11.96144 Å. The fixed source geometry is sound (four W–O distances of 1.882 Å and eight Sr–O distances of 2.503–2.562 Å).
- Monoclinic WO3 accounts for a distinct dense set of low-, middle-, and high-angle reflections. Several WO3 records were challenged under the same restrained nuisance model. The old room-temperature record COD 1528915 gave a slightly lower provisional Rwp but contains an unphysical 1.58 Å O–O contact, so the record—not the phase—was rejected. The accepted neutron model COD 2311041 has physically credible distorted WO6 octahedra (W–O = 1.714–2.159 Å; shortest O–O = 2.539 Å). The physical triclinic COD 2106293 fit almost equivalently, so the precise WO3 polymorph remains a smaller source of model uncertainty.
- No exact ambient-pressure Sr3WO6 entry was available. Stoichiometric analogue screening favored monoclinic Sr3UO6 (COD 2001752) over the other inspected Ca/Ba parents. Replacing U(VI) by isovalent W(VI) gives sensible octahedral W–O distances of 2.066–2.108 Å and no short contacts. Its positive scale is supported by several partly separated families around 29.6–29.9°, 41.7–43.2°, 51.5–52.9°, and 61.2°. However, its Bragg Rf is 29.45%, many reflections overlap the other phases, and no exact Sr3WO6 structure was found. The assignment is therefore only **Sr3WO6-like**: its exact structure and 9.44 wt% fraction cannot be determined reliably from this pattern.
- SrO is supported by the coherent rocksalt 111, 200, 220, 311, 222, 400, 331, and 420 sequence at approximately 30.44, 35.23, 50.51, 59.96, 62.90, 74.01, 81.92, and 84.51°. Its refined a = 5.13500 Å gives six Sr–O contacts of 2.568 Å. At 1.58 wt%, its fraction remains sensitive to overlap and profile assumptions.

All retained sites are fully occupied. Atomic coordinates and displacement parameters were held at their screened source/prototype values because coordinate trials were underdetermined and generated implausible geometry.

## Refinement model and residual-led tests

Repeated high-angle doublets require the reported Cu Kα1/Kα2 wavelengths (1.540598/1.544426 Å) and 0.5 intensity ratio, despite the metadata saying Kα1 was intended. A single-line model broadened these doublets and was rejected. The accepted common profile is nonnegative: U = V = Y = 0, W = 52.1657, X = 7.4505, with near-zero SH/L = 0.002. Isolated low-, middle-, and high-angle families show no coherent remaining position or width drift under this profile. A smooth six-coefficient Chebyshev-1 background, polarization factor 1.0, and one effective specimen-displacement correction of −579.0 µm were used. The large displacement is treated as a combined calibration/sample-mount correction, not a precise physical specimen height.

Cells, the common background/profile, all scales, and the displacement correction were reconverged after the WO3 source change. One-phase-at-a-time size and strain trials were then restarted from neutral values. They either worsened the fit, hit a size bound, refined negative or insignificant strain, or coupled width to phase fraction. A replay-stable Sr3WO6-like isotropic-strain trial lowered Rwp by only 0.014 percentage point, worsened the high-angle region where strain should be most diagnostic, was 59% correlated with scale, and moved its fraction to 10.15%; it was rejected. The SrO strain trial doubled that trace fraction and was also rejected. There was no coherent family-dependent width pattern warranting anisotropic broadening.

No preferred-orientation term was retained. SrWO4 and WO3 axis trials changed Rwp by at most 0.006 percentage point and refined close to unity. For the provisional Sr3WO6-like phase, the replay-stable [100] trial drew more than the entire net gain from the crowded 29–30° region while worsening major low-, middle-, and high-angle families. [110] did not replay stably, and [011]/[111] behaved as scale surrogates and collapsed the phase fraction. SrO texture trials diverged because the trace scale could not support an independent orientation parameter. Roughness and additional asymmetry terms were likewise unsupported.

The submitted project was saved, reopened, and replayed over 10.02–99.98° with only the four phase scales active. The final replay converged with maximum shift/ESD = 5.3×10⁻7. The fit has Rwp = 15.768%, Rp = 11.059%, Rexp = 3.535%, and GOF = 4.461 for 8,280 observations. The elevated GOF reflects Poisson weights applied to raw counts without supplied pointwise uncertainties, plus remaining structural/profile mismatch; it does not by itself establish another resolved phase.

## Remaining uncertainty

The high-pressure Sr3W2O9 record COD 2311977 refines to 1.32 wt% in a scale-only watch-list challenge. Almost all improvement comes from the residual at 32.47°, while its strong predicted 29.25° and 44.09° families worsen the fit; its synthesis conditions also conflict with the reported ambient-pressure 900 °C preparation. Orthorhombic SrCO3 tests at 1.65 wt% but has poor Bragg agreement (Rf = 28.5%) and its strongest 25.56° family worsens the residual. W3O8 tests below 0.3 wt% and below two formal ESDs; fergusonite SrWO4, rhombohedral SrCO3, and the Sr2WO5 analogue collapse to zero scale.

Thus an unidentified or unreacted crystalline trace at roughly the 1–2 wt% level is possible, but no fifth structure or fraction is reliable enough to report. The four-phase fractions also exclude any amorphous material and should not be interpreted as bulk absolute phase fractions without an internal standard.

File: results/experimental-eval/divalent-tungstates-PG15/followups/evolved/attempts/case-014-r9/run/final-answer.md
Completed and validated the three-phase refinement:

- SrWO₄ (scheelite): 80.09 ± 0.30 wt%
- WO₃ (monoclinic): 10.35 ± 0.20 wt%
- Sr₃WO₆ (provisional analogue model): 9.56 ± 0.25 wt%

Final fit: Rwp = 15.337%, Rp = 10.484%, GOF = 4.343. Fractions are normalized over modeled crystalline phases.

Files:

- [result.json](<RAW_ARCHIVE>/results/experimental-eval/divalent-tungstates-PG15/pxrd-pg15-recovery-supplement-20261109/attempts/v6nov-exp-case-014-r9/workspace/result.json)
- [report.md](<RAW_ARCHIVE>/results/experimental-eval/divalent-tungstates-PG15/pxrd-pg15-recovery-supplement-20261109/attempts/v6nov-exp-case-014-r9/workspace/report.md)
- [fit.csv](<RAW_ARCHIVE>/results/experimental-eval/divalent-tungstates-PG15/pxrd-pg15-recovery-supplement-20261109/attempts/v6nov-exp-case-014-r9/workspace/fit.csv)
- [final.gpx](<RAW_ARCHIVE>/results/experimental-eval/divalent-tungstates-PG15/pxrd-pg15-recovery-supplement-20261109/attempts/v6nov-exp-case-014-r9/workspace/final.gpx)
- [SrWO₄ CIF](<RAW_ARCHIVE>/results/experimental-eval/divalent-tungstates-PG15/pxrd-pg15-recovery-supplement-20261109/attempts/v6nov-exp-case-014-r9/workspace/phase_SrWO4.cif)
- [WO₃ CIF](<RAW_ARCHIVE>/results/experimental-eval/divalent-tungstates-PG15/pxrd-pg15-recovery-supplement-20261109/attempts/v6nov-exp-case-014-r9/workspace/phase_WO3.cif)
- [Sr₃WO₆ CIF](<RAW_ARCHIVE>/results/experimental-eval/divalent-tungstates-PG15/pxrd-pg15-recovery-supplement-20261109/attempts/v6nov-exp-case-014-r9/workspace/phase_Sr3WO6.cif)

The detailed Sr₃WO₆ oxygen structure and absolute fraction remain provisional, as documented in the report.

File: results/experimental-eval/divalent-tungstates-PG15/followups/evolved/attempts/case-014-r9/workspace/report.md
# PXRD phase analysis

The pattern is best described by three crystalline phases. Weight fractions are normalized only over these modeled crystalline phases.

| Phase | Structural model | Refined cell | Weight fraction |
|---|---|---|---:|
| SrWO4 | scheelite, I 41/a | a = 5.41867 Å, c = 11.96109 Å | 80.09 ± 0.30 wt% |
| WO3 | monoclinic gamma-WO3, P 21/c | a = 7.69210 Å, b = 7.53839 Å, c = 10.53338 Å, beta = 136.1110° (equivalent skewed setting) | 10.35 ± 0.20 wt% |
| Sr3WO6 | monoclinic double-perovskite-related model, P 21/n | a = 6.10027 Å, b = 6.22430 Å, c = 8.42981 Å, beta = 90.4285° | 9.56 ± 0.25 wt% |

The quoted uncertainties are GSAS-II covariance estimates conditional on this model; systematic uncertainty is larger.

## Evidence and model selection

SrWO4 accounts for the dominant peak families throughout the pattern and is chemically expected from SrCO3 + WO3 after heating at 900 °C. Refining only its oxygen positional block was stable on replay and improved both the fit and geometry, giving four W–O distances of 1.976 Å and an eight-coordinate Sr environment of 2.430–2.514 Å.

Residual peaks at approximately 23.45, 23.97, and 24.73° 2theta, together with additional families across the full range, require WO3. Exact-composition monoclinic and triclinic records were compared under the same final profile. The conventional monoclinic model gave the lowest final-condition Rwp; the triclinic metric relaxed close to monoclinic symmetry. A neutron-derived monoclinic coordinate set (COD 2311041) was selected over a marginally better-fitting legacy record because it retains six physical W–O contacts at both W sites. The powder data do not distinguish the monoclinic/triclinic distortion or individual WO3 coordinates with high confidence, so the submitted WO3 coordinates are source coordinates and only its cell and scale were refined.

Coherent residual families near 29.3–29.8, 42.1, 51.9, 53.4, 61.1–61.4, 69.6, 76.4, and 94.4° support Sr3WO6. No exact Sr3WO6 database entry was available, so an isovalent W6+ substitution into the room-temperature P 21/n Sr3UO6 prototype (COD 2001752) was used; an independently substituted Ca3WO6 parent gave essentially the same phase assignment. The refined cell is supported by multiple partly isolated families and the model retains a regular WO6 octahedron (W–O = 2.066–2.106 Å). However, its oxygen coordinates could not be refined stably from this approximately 10 wt% contribution. Thus Sr3WO6 presence is credible, but its detailed structure and absolute fraction cannot be determined reliably from this pattern alone.

SrCO3, SrO, SrO2, Sr2WO5, Sr3W2O9, high-pressure fergusonite SrWO4, alternative WO3 polymorphs, and reduced tungsten oxides were screened. Their scales collapsed, their cells became unstable, they lacked coherent unique families, or their synthesis conditions/geometry were incompatible. Rechallenging the plausible weak-phase watch list after establishing the common profile did not justify another crystalline phase.

## Refinement quality and limitations

The final physical baseline uses the Cu K-alpha1/K-alpha2 doublet, a smooth 10-term Chebyshev background, one specimen-displacement correction, and nonnegative common W/X peak-width terms. Roughness, texture, extinction, phase size/strain, and extra asymmetry terms were tested from neutral values and rejected as unsupported, unstable, or bound solutions. Representative isolated-family observed/calculated FWHM values are 0.244/0.226° at 23.45°, 0.253/0.270° at 45.45°, and 0.369/0.366° at 72.98°; peak positions remain aligned across low, middle, and high angle. Eight save/reopen replays changed any phase fraction by less than 0.02 wt%.

Final statistics are Rwp = 15.337%, Rp = 10.484%, Rexp = 3.538%, and GOF = 4.343 for 8265 points and 29 refined parameters. Systematic intensity residuals and broad shoulders remain, especially around 29–33° and in several middle-angle families. The polarization correction reached its physical upper limit, and no calibrated instrument profile or supplied pointwise uncertainties were available. Alternate physically plausible WO3 records shift the WO3 fraction by about 0.6 wt% and the Sr3WO6 fraction by about 0.2 wt%; these model spreads are more realistic than the formal errors. Amorphous content, if present, is not measured, and all reported fractions are normalized over the three modeled crystalline phases.

File: results/experimental-eval/divalent-tungstates-PG15/followups/framework-access/attempts/case-013-r4/run/final-answer.md
Completed the five-phase refinement:

- PbWO₄: 57.33 wt%
- WO₃: 10.28 wt%
- PbO: 13.35 wt%
- Pb₂WO₅: 10.94 wt%
- Provisional Pb₃WO₆: 8.09 wt%

Fresh GSAS-II replay: Rwp 10.982%, Rp 7.919%, with no replay or hard physical-screen flags. The Pb₃WO₆ atomic arrangement remains uncertain, as detailed in the report.

Files:

- [result.json](<RAW_ARCHIVE>/results/experimental-eval/divalent-tungstates-PG15/pxrd-pg15-recovery-supplement-20261109/attempts/framework-access-exp-case-013-r4/workspace/result.json)
- [report.md](<RAW_ARCHIVE>/results/experimental-eval/divalent-tungstates-PG15/pxrd-pg15-recovery-supplement-20261109/attempts/framework-access-exp-case-013-r4/workspace/report.md)
- [fit.csv](<RAW_ARCHIVE>/results/experimental-eval/divalent-tungstates-PG15/pxrd-pg15-recovery-supplement-20261109/attempts/framework-access-exp-case-013-r4/workspace/fit.csv)
- [final.gpx](<RAW_ARCHIVE>/results/experimental-eval/divalent-tungstates-PG15/pxrd-pg15-recovery-supplement-20261109/attempts/framework-access-exp-case-013-r4/workspace/final.gpx)
- [PbWO₄ CIF](<RAW_ARCHIVE>/results/experimental-eval/divalent-tungstates-PG15/pxrd-pg15-recovery-supplement-20261109/attempts/framework-access-exp-case-013-r4/workspace/phase_PbWO4_scheelite.cif)
- [WO₃ CIF](<RAW_ARCHIVE>/results/experimental-eval/divalent-tungstates-PG15/pxrd-pg15-recovery-supplement-20261109/attempts/framework-access-exp-case-013-r4/workspace/phase_WO3_monoclinic.cif)
- [PbO CIF](<RAW_ARCHIVE>/results/experimental-eval/divalent-tungstates-PG15/pxrd-pg15-recovery-supplement-20261109/attempts/framework-access-exp-case-013-r4/workspace/phase_PbO_massicot.cif)
- [Pb₂WO₅ CIF](<RAW_ARCHIVE>/results/experimental-eval/divalent-tungstates-PG15/pxrd-pg15-recovery-supplement-20261109/attempts/framework-access-exp-case-013-r4/workspace/phase_Pb2WO5_intermediate.cif)
- [Pb₃WO₆ CIF](<RAW_ARCHIVE>/results/experimental-eval/divalent-tungstates-PG15/pxrd-pg15-recovery-supplement-20261109/attempts/framework-access-exp-case-013-r4/workspace/phase_Pb3WO6_provisional.cif)

File: results/experimental-eval/divalent-tungstates-PG15/followups/framework-access/attempts/case-013-r5/run/final-answer.md
Completed the six-phase refinement:

- Pb₇W₈O₂₈.₈: 54.83 wt%
- Low-symmetry PbWO₄: 13.65 wt%
- Monoclinic WO₃: 11.17 wt%
- Massicot PbO: 10.21 wt%
- Litharge PbO: 6.86 wt%
- Pb₃WO₆: 3.28 wt%

Native GSAS-II replay: Rwp 10.036%, Rp 7.367%, with no physical/profile review flags. Fractions are normalized over modeled crystalline phases. The PbWO₄ and Pb₃WO₆ structures are analogue-derived and less certain.

Files:

- [result.json](<RAW_ARCHIVE>/results/experimental-eval/divalent-tungstates-PG15/pxrd-pg15-recovery-supplement-20261109/attempts/framework-access-exp-case-013-r5/workspace/result.json)
- [report.md](<RAW_ARCHIVE>/results/experimental-eval/divalent-tungstates-PG15/pxrd-pg15-recovery-supplement-20261109/attempts/framework-access-exp-case-013-r5/workspace/report.md)
- [fit.csv](<RAW_ARCHIVE>/results/experimental-eval/divalent-tungstates-PG15/pxrd-pg15-recovery-supplement-20261109/attempts/framework-access-exp-case-013-r5/workspace/fit.csv)
- [final.gpx](<RAW_ARCHIVE>/results/experimental-eval/divalent-tungstates-PG15/pxrd-pg15-recovery-supplement-20261109/attempts/framework-access-exp-case-013-r5/workspace/final.gpx)
- [All phase CIFs](<RAW_ARCHIVE>/results/experimental-eval/divalent-tungstates-PG15/pxrd-pg15-recovery-supplement-20261109/attempts/framework-access-exp-case-013-r5/workspace/phase_pb7w8o28_8.cif)

File: results/experimental-eval/divalent-tungstates-PG15/followups/framework-access/attempts/case-013-r6/run/final-answer.md
Completed the multiphase GSAS-II refinement.

Normalized crystalline fractions:

- PbWO₄: 51.58 wt%
- Pb₂WO₅: 12.80 wt%
- WO₃: 10.55 wt%
- Pb₃WO₆: 10.05 wt%
- Litharge PbO: 8.15 wt%
- Massicot PbO: 6.10 wt%
- Pb₃O₄: 0.77 wt% — tentative trace assignment

Fit: Rwp = 8.180%, Rp = 5.872% across all 8,282 points. Independent replay passed without profile warnings.

Deliverables:

- [result.json](<RAW_ARCHIVE>/results/experimental-eval/divalent-tungstates-PG15/pxrd-pg15-recovery-supplement-20261109/attempts/framework-access-exp-case-013-r6/workspace/result.json)
- [report.md](<RAW_ARCHIVE>/results/experimental-eval/divalent-tungstates-PG15/pxrd-pg15-recovery-supplement-20261109/attempts/framework-access-exp-case-013-r6/workspace/report.md)
- [fit.csv](<RAW_ARCHIVE>/results/experimental-eval/divalent-tungstates-PG15/pxrd-pg15-recovery-supplement-20261109/attempts/framework-access-exp-case-013-r6/workspace/fit.csv)
- [final.gpx](<RAW_ARCHIVE>/results/experimental-eval/divalent-tungstates-PG15/pxrd-pg15-recovery-supplement-20261109/attempts/framework-access-exp-case-013-r6/workspace/final.gpx)
- [Phase CIFs](<RAW_ARCHIVE>/results/experimental-eval/divalent-tungstates-PG15/pxrd-pg15-recovery-supplement-20261109/attempts/framework-access-exp-case-013-r6/workspace/phase_1_pbwo4.cif) (seven files, `phase_1` through `phase_7`)

The report documents that Pb₃O₄ is not reliably determined below 1 wt%, while the detailed Pb₂WO₅ and Pb₃WO₆ oxygen frameworks remain analogue-dependent.

File: results/experimental-eval/divalent-tungstates-PG15/followups/framework-access/attempts/case-013-r7/run/final-answer.md
Completed the phase analysis and GSAS-II refinement.

Crystalline fractions:

- Scheelite PbWO₄: 64.49 wt%
- Massicot PbO: 16.37 wt%
- Monoclinic WO₃: 11.13 wt%
- Provisional long-period PbO superstructure: 8.01 wt%

Fractions are normalized over modeled crystalline phases. Rwp = 12.93%, Rp = 8.70%. The minor PbO superstructure and detailed WO₃ oxygen coordinates remain uncertain, as discussed in the report. Independent replay verified the project, fractions, CIF consistency, and calculated profile.

Files:

- [result.json](<RAW_ARCHIVE>/results/experimental-eval/divalent-tungstates-PG15/pxrd-pg15-recovery-supplement-20261109/attempts/framework-access-exp-case-013-r7/workspace/result.json)
- [report.md](<RAW_ARCHIVE>/results/experimental-eval/divalent-tungstates-PG15/pxrd-pg15-recovery-supplement-20261109/attempts/framework-access-exp-case-013-r7/workspace/report.md)
- [fit.csv](<RAW_ARCHIVE>/results/experimental-eval/divalent-tungstates-PG15/pxrd-pg15-recovery-supplement-20261109/attempts/framework-access-exp-case-013-r7/workspace/fit.csv)
- [final.gpx](<RAW_ARCHIVE>/results/experimental-eval/divalent-tungstates-PG15/pxrd-pg15-recovery-supplement-20261109/attempts/framework-access-exp-case-013-r7/workspace/final.gpx)
- [PbWO₄ CIF](<RAW_ARCHIVE>/results/experimental-eval/divalent-tungstates-PG15/pxrd-pg15-recovery-supplement-20261109/attempts/framework-access-exp-case-013-r7/workspace/phase_1_PbWO4_scheelite.cif)
- [Massicot PbO CIF](<RAW_ARCHIVE>/results/experimental-eval/divalent-tungstates-PG15/pxrd-pg15-recovery-supplement-20261109/attempts/framework-access-exp-case-013-r7/workspace/phase_2_PbO_massicot.cif)
- [WO₃ CIF](<RAW_ARCHIVE>/results/experimental-eval/divalent-tungstates-PG15/pxrd-pg15-recovery-supplement-20261109/attempts/framework-access-exp-case-013-r7/workspace/phase_3_WO3_monoclinic.cif)
- [PbO superstructure CIF](<RAW_ARCHIVE>/results/experimental-eval/divalent-tungstates-PG15/pxrd-pg15-recovery-supplement-20261109/attempts/framework-access-exp-case-013-r7/workspace/phase_4_PbO_Pbcm_superstructure.cif)

File: results/experimental-eval/divalent-tungstates-PG15/followups/framework-access/attempts/case-013-r8/run/final-answer.md
Resolved seven crystalline phases:

| Phase | Weight fraction |
|---|---:|
| Scheelite PbWO₄ | 53.35% |
| Massicot PbO | 7.45% |
| Monoclinic WO₃ | 10.17% |
| Pb₂WO₅ | 12.19% |
| Litharge PbO | 2.94% |
| Pb₃WO₆-like | 9.86% |
| Long-period α-PbO approximant | 4.04% |

Final replay: Rwp 8.655%, Rp 6.182%. All CIFs passed occupancy/contact screening and matched the replayed project. Fractions are normalized over crystalline phases only.

The Pb₃WO₆ local structure remains provisional, and the long-period PbO contribution is approximately 3–6 wt%.

Files:

- [result.json](<RAW_ARCHIVE>/results/experimental-eval/divalent-tungstates-PG15/pxrd-pg15-recovery-supplement-20261109/attempts/framework-access-exp-case-013-r8/workspace/result.json)
- [report.md](<RAW_ARCHIVE>/results/experimental-eval/divalent-tungstates-PG15/pxrd-pg15-recovery-supplement-20261109/attempts/framework-access-exp-case-013-r8/workspace/report.md)
- [fit.csv](<RAW_ARCHIVE>/results/experimental-eval/divalent-tungstates-PG15/pxrd-pg15-recovery-supplement-20261109/attempts/framework-access-exp-case-013-r8/workspace/fit.csv)
- [final.gpx](<RAW_ARCHIVE>/results/experimental-eval/divalent-tungstates-PG15/pxrd-pg15-recovery-supplement-20261109/attempts/framework-access-exp-case-013-r8/workspace/final.gpx)
- [All phase CIFs](<RAW_ARCHIVE>/results/experimental-eval/divalent-tungstates-PG15/pxrd-pg15-recovery-supplement-20261109/attempts/framework-access-exp-case-013-r8/workspace/phase_01_PbWO4_scheelite.cif)
